Repository: juliabase/juliabase

JuliaBase
=========

JuliaBase is a Python web framework for creating databases for sample tracking
in scientific instituions or working groups.  It bases on Django.

For further information, visit its [web page](http://www.juliabase.org)

Community
---------

The mailing list is "juliabase at googlegroups.com"
(https://groups.google.com/forum/#!forum/juliabase).  It also exists in
newsgroup form on news.gmane.org as "gmane.comp.db.juliabase".

Licensing
---------

JuliaBase is Free Software under the terms of the GNU Affero General Public
License, see the file COPYING-AGPL.txt.

For the details of licensing, see
<http://www.juliabase.org/project.html#licenses>.

So, have fun using JuliaBase behind closed doors, but if you improve it, please
send patches to the JuliaBase maintainers.  This way, every JuliaBase
installation benefits from all improvements made.  Thank you!

File: remote_client/LADA_data_2009.csv (part 1 of 3)
Nr.	Datum	Operator	Schicht	Kammer	vSubstr LQ	Pendel#	H2	SiH4	SC	TMB	CH4	CO2	PH3	Gas?	Gasfluss	t	p	P	Pump nach	f	del	Ts	Th	Th depo	Subst	Subst	Anzahl	Pr	CL	CT	UDC	Basis p	d	R	?d/d¯	Deplet	R dyn	h	FF	Voc	jsc	Rs	FF rot	jsc rot	FF blau	jsc blau	j0	n	Reflekt	Anneal	sd nT	sd vT/oT	sph	Photosens	Krist (%)	Krist (%)	Sims [O]	Sims [C]	Sims [N]	Sims [B]	Sims [?]	PDS E04	PDS a 1,2	H2	SiH4	TMB	CH4	CO2	PH3		Bemerkung			
					(m/s)	LQ	(sccm)	(sccm)	(%)	(sccm)	(sccm)	(sccm)	(sccm)		(sccm)	(s)	(mbar)	(W)	Schicht (s)	(Hz)	(mm)	(°C)	(°C)	(°C)	Größe	Material	Gläser	(W)			(V)	(mbar)	(nm)	(Å/s)	(%)	(%)	(nm·m/min)	(%)	(%)	(mV)	(mA/cm²)	(W)	(%)	(mA/cm²)	(%)	(mA/cm²)	(mA/cm²)	(-)			(S/cm)	(S/cm)	(S/cm)	(-)	488 nm	647 nm	(cm-3)	(cm-3)	(cm-3)	(cm-3)	(cm-3)	(eV)	eV (cm-1)	Cal sccm	Cal sccm	Cal sccm	Cal sccm	Cal sccm	Cal sccm				Größe	Material
																																																			(nach Tempern)	(vor Tempern)	Hell																				10x10	Corning
08D001	03.12.2008			1			300	60	11.03							2400	4	30		13.56					40x40	Fensterglas		0.4	804	129	0.4		385.25	1.6	1.69	15.18386714																												#NV	#NV						380°C Heizer T 1,5 h Carrier aufgeheizt, auf Fensterglas, Homogenitätsversuch,Messungen  auf Mitte		40x40	ZnO
																																																																										
08D002	03.12.2008			1			4000	105	1.6							1680	9	500		13.56					40x40	Fensterglas		0.4	752	129	0.8		1034.25																															#NV	#NV						Schicht abgeplatzt, radiale Inhomogenitäten zu erahnen,		40x40x0,18	Asahi-U
																																																																										
08D003	03.12.2008			1			300	60	11.03							2400	4	31		13.56					10x10	Corning	8	0.4	805	127	0,3-0,7		396.8																		3.93E-11		1.65E-06	4.20E+04										#NV	#NV						8 Stck 10x10 in einem Carrier, Startdruck 10-5mbar, 1h aufgeheizt,9.te vergessen. 08d003-2 --> An J. Hüpkes gegeben		Dummy	Alu-Folie
																																																																										
08D004	03.12.2008			1			4000	105	1.6							120	9	1000		13.56					40x40	Alu-Folie		0.4	752	129	0.8		147.75																															#NV	#NV						40x40 Substrat-Al-Folie,ca.200nm, Inhomogenitäten durch gefaltetes Al, zünden in den Löchern Al-Folie		Übrig	Fensterglas
																																																																										
08D005	03.12.2008			1			4000	105	1.6							300	9	500		13.56					40x40	Alu-Folie		0.4	769	124	0.7		184.69																															#NV	#NV									fz-c-Si
																																																																										sz-c-Si
08D006	04.12.2008			1			2000	31	0.95							600	10	400		13.56					10x10	Asahi-U	9	0.4	734	131	0.7		101.4																															#NV	#NV						ASAHI-U(TCO) Glas, µc-Si AP 3A/s			Übrig
																																																																										
08D007	04.12.2008			1			300	60	11.03							600	4	100		13.56					40x40	Fensterglas		0.4	751	131	0.6		320																															#NV	#NV						Glas, a-Si AP 5A/s			
																																																																										
08D008	04.12.2008			1			2700	42	0.95							600	13	400		13.56					10x10	Asahi-U	9	0.4	732	132	0.3		101.4																															#NV	#NV						Raman: amorph			
																																																																										
08D009	04.12.2008			1			300	60	11.03							600	4	50		13.56					40x40	Fensterglas		0.5	782	128	0.3		160																		7.90E-10		1.42E-07	1.79E+02										#NV	#NV									
																																																																										
08D010	04.12.2008			1			300	60	11.03							600	4	100		13.56					10x10	Corning	9	0.4	757	130	0.4		320																															#NV	#NV									
																																																																										
08d011	09.12.2008			2			300	60	11.03							600	3	100		60					40x40	Alu-Folie		16/6	435	131			640																															#NV	#NV						Statisch in PC2 LQ auf Al- Folie,min.Zündleistung 100W			
																																																																										
08d012	11.12.2008			2			300	60	11.03							600	2	70		60					40x40	Alu-Folie		4.4	433	153			448																															#NV	#NV						Statisch in PC2 LQ auf Al- Folie,min.Zündleistung 100W			
																												4.4	453	133																																									brennt unruhig, zu hoher Druck			
08d013	11.12.2008			2			300	60	11.03							600	1	50		60					40x40	Alu-Folie		10	433	154			320																															#NV	#NV						Statisch in PC2 LQ auf Al- Folie,min.Zündleistung 50W			
																												10	450	155																																												
08d014	12.12.2008			2			300	60	11.03							600	1.5	51		60					40x40	Alu-Folie		10	433	153			326.4																															#NV	#NV						statisch in PC2 LQ auf Al- Folie, Zündleistung 50W			
																		54										12	443	189																																												
08d015	12.12.2008			2			300	60	11.03							100 hübe 0,076m/s	1.5	100		60					40x40	Alu-Folie		30/16	433	133			3520																															#NV	#NV						dynamisch 100 Hübe, Matchboxen manuell, Plasma instabil bei jeder Carrierfahrt (Lücken, etc)			
																		100										30/16	447	142																																												
08d016	17.12.2008			1			4000	105	1.6							600	9	800		13.56					10x10	Asahi-U		0,4	755	126			590.78	9.85	1.694915254	53.394591																												#NV	#NV						"Entladung nach 1min wegen Gasmangel aus, wietere 10 min deponiert; amorph"			
08d017	17.12.2008			1			2700	42	0.95							600	13	800		13.56					10x10	Asahi-U		0,4	741	128			202.56	3.38	3.703703704	45.76750959																												#NV	#NV						Raman 71%			
08d018	17.12.2008			1			300	60	11.03							2400	4	33		13.56					40x40	Fensterglas		0,4	810	125			422.4																		5.12E-10		1.16E-06	2.27E+03										#NV	#NV						Bei 42°C in LC evakuiert, 40min in PC1 geheizt, Fensterglas 3mm, 3*10-6mbar, 388°C			
																																																																										
08d019	18.12.2008			1			300	60	11.03							2400	4	33		13.56					40x40	Fensterglas		0.4	807	126			422.4																		4.83E-10		2.30E-07	4.76E+02										#NV	#NV						15 min mit 380°C geheizt, in LC auf Glas  40°C, evakuiert, 40 min 350°C			
08d020	18.12.2008			1			300	60	11.03							2400	4	33		13.56					40x40	Fensterglas		0.4	806	126			422.4																		1.00E-09		2.70E-05	2.70E+04										#NV	#NV						40 min mit 380°C geheizt, in LC gemessen 70°C,Carrier 86°C, abgekühlt auf 45°C,ca.2h mit 450°C geheizt, 			
																																																																										
08d021	19.12.2008			1			300	60	11.03							2400	4	30		13.56					10x10	Corning	9						406.78	1.69	8.564535585	16.08453056															1.50E-10		2.50E-05	1.67E+05										#NV	#NV						Temp: 1,5h aufgeheizt auf 380 °C, Thermo-Element auf Blech. Temp Glass 180-190 °C			
																																																																										
09d001	16.01.2009			1			340	68	11.03							2400	4	33		13.56					10x10	Corning		1					474	1.98	3.433476395	16.53757588															1.50E-10		3.00E-05	2.00E+05										#NV	#NV						Nur 1,3,5,7,9 bestickt. 60 min aufheizen 430°C (nicht angedrückt). 60 min stabilisieren 430°C (angedrückt)			
																																																																							Am Anfang war H2-Gasfluß ausgefallen (Dauer ~1 min)--> slechte Verdünnung			
09d002	19.01.2009			1			340	68	11.03							2400	4	33		13.56					10x10	Corning		0.4	803	125			465.8	1.94	2.040816327	16.2514828															6.50E-11	4.80E-11	2.30E-05	3.54E+05										#NV	#NV						Soll Heizer 430°C. Carrier 190,5°C, Draht 489,8°C, Heizer 456,1°C. 4 Min Gasfluß: Carrier 178°C.			
																																																																							Ende Deposition: Carrier 185°C, Draht 490,9°C, Heizer 453,3°C.			
09d003	19.01.2009			1			340	68	11.03							2400	4	33		13.56					10x10	Corning							466.6	1.94	3.036876356	16.27939432															2.80E-11	4.20E-11	2.30E-05	8.21E+05										#NV	#NV						Leistung auf 60% begrenzt. Während aufheizen: Heizdraht 705°C!. Tempstreifen: Carriertransportschiene max 143°C.			
																																																																							Carriertemperatur: 190°C (Start Plasma), abgesunken auf 175°C, während Prozess gestiegen bis 185°C			
09d004	20.01.2009			1			340	68	11.03							2400	4	33		13.56					10x10	Corning							452	1.88	4.21286031	15.77000907															3.00E-11	6.60E-11	2.00E-05	6.67E+05										#NV	#NV						Leistung Heizer auf 50% begrenzt! Solltemp Carrier 160°C. Vor Anfang Plasma: Carrier 170°C, Heizdraht 480°C, Heizer 433°C.			
																																																																							5 Min Gasflüsse bei 4mbar --> Carrier 157°C. Am Ende der Deposition: Carrier 170°C.			
09d005	20.01.2009			1			340	68	11.03							2400	4	33		13.56					10x10	Corning							467.8	1.95	4.812834225	16.3212616															2.67E-11	1.20E-10	1.80E-05	6.74E+05										#NV	#NV						Solltemperatur Carrier 200 °C. 5 Min Gasflüsse --> Carrier 180°C. Am Ende der Deposition: Carrier 193°C.			
																																																																							Heizdraht 499°C, Heizer 463°C.			
09d006	21.01.2009			1			3078	47	0.94							600	13	800		13.56					10x10	Asahi-U							342.8	5.71	3.812316716	69.21581989																												#NV	#NV						Solltemperatur Carrier 180°C. Carrier 184°C. Gasflüsse --> Carrier 173°C. Beluftet bei Carriertemp 143°C.			
																																																																										
09d007	23.01.2009			1																13.56					10x10	Asahi-U																																													Substrate Pos 3+5, einer mit Quarzglas-Stückchen für Kristallinitätsmessung.			
																																																																										
09d013	07.04.2009			1			340	68	11.03							2400	4	33		13.56		184			10x10	Corning						2.80E-05	407.33	1.7	5.432098765	14.21161584															3.60E-10		6.64E-05	1.84E+05										#NV	#NV						a-Si Versuch rund 180 °C. Basisdruck vor Prozess 2,8E-5 (schlecht!!!). Heizertemp ging noch hoch: Druck noch schlechter?			
09d014	07.04.2009			1																13.56		180			10x10	Asahi-U																																													µc-Si Versuch fehlgeschlagen. T~180 °C			
																																																																										
09d015	20.04.2009			1			3078	47	0.94							600	13	800		13.56		173	370	370	10x10	Asahi-U	5					2.90E-05	382.25	6.37	7.953063885	77.18129275																			74		5.00E+20	2.50E+20	5.00E+18					#NV	#NV						"µc-Si Versuch Standard 180 °C; 5 Proben. Nummer 1 fehlgeschlagen."			
																																																																										
09d016	21.04.2009			1			3078	25	0.5							1140	13	800		13.56		189.7	350	350	10x10	Asahi-U	5	0.7				2.50E-05	381.8	3.35	2.917771883	76.27895361																			83.72									#NV	#NV						µc-Si Versuch 180°C, SC 0,49%. 5 Proben			
																																																																										
09d017	22.04.2009			1			340	68	11.03							2400	4	33		13.56		195.5	340	345	10x10	Corning	5	0.4	814	124		1.50E-06	460.4	1.92	6.318082789	16.06308004															1.37E-11	3.80E-11	2.13E-05	1.56E+06										#NV	#NV						Übernacht ausgeheizt in PC1, angedrückt 380 °C. a-Si Versuch 200 °C			
																																																																										
09d018	23.04.2009			1			340	68	11.03							2400	4	33		13.56		162	300	300	10x10	Corning	5	0.4	811	126		8.00E-07	449.8	1.87	7.173913043	15.69325239															9.00E-12		1.10E-05	1.22E+06										#NV	#NV						a-Si-Versuch 160 °C. Viel Pulver. Fensterglass Camera bedeckt mit Si-Pulver. Sieht inhomogen aus.			
09d019	23.04.2009			1			3078	66	1.31							420	13	800		13.56		181	350	330	10x10	Asahi-U	5	0.4	752	128	0.4	~2E-5	326.8	7.78	2.769230769	67.1278109																			0									#NV	#NV						µc-Si Versuch 180°C, SC 1,29%. Raman: amorph			
																																																																										
09d020	24.04.2009			1			340	68	11.03							2400	4	33		13.56		177	315	315	10x10	Corning	5	0.4	818	124	0.4	1.50E-06	460.6	1.92	7.810781078	16.07005792															9.90E-12	4.19E-11	1.29E-05	1.31E+06										#NV	#NV						a-Si 180°C. neuer Versuch. Problem mit Matching Anfang (kein Plasma 30s), 30s länger deponiert. Dreckig nach Versuch 09d018			
09d021	24.04.2009			1			3078	47	0.94							600	13	450		13.56		184	350	330	10x10	Asahi-U	5	0.4	755	128	0.4	2.50E-05	274.6	4.58	4.174228675	55.44534464																			2.44									#NV	#NV						µc-Si Versuch 180°C mit 450 W.			
																																																																										
09d022	29.04.2009			1			3078	47	0.94							1500	13	800		13.56			320	320	Übrig	Übrig		3	752	128		6.00E-07																																#NV	#NV						Carrier beschichtet mit ~ 1 µm µc-Si			
09d023	29.04.2009			2			1000	100	5.83							20x pendeln	1.5	100/100		60			220		40x40	Alu-Folie		25/21	449/434	160/149			704																															#NV	#NV						Pendelzahl 20x, 1,5 mbar, 0,02 m/s			
09d024	29.04.2009			2			1000	100	5.83							20x pendeln	1	100/100		60			220		40x40	Alu-Folie		20/ 30	449/434	160/149			704																															#NV	#NV						Pendelzahl 20x, 1,0 mbar, 0,02 m/s			
09d025	29.04.2009			2			1000	100	5.83							20x pendeln	2	100/100		60					40x40	Alu-Folie			449/434	160/149			704																															#NV	#NV						Pendelzahl 20x, 2,0 mbar, 0,02 m/s, viel Pulver --> P verringern			
																																																																										
09d026	04.05.2009			1			3078	36	0.72							780	12.5	800		13.56		180	335	320	10x10	Asahi-U	5	0.5	752	128	0.2	2.10E-05	360.4	4.62	1.939058172	73.08047166																			79.06									#NV	#NV						µc-Si Versuch 180 °C, SC 0,71%			
																																																																										
09d027	05.05.2009			1			1053	129	7.06							600	10	340		13.56		191	340	340	10x10	Corning	5	3	752	128	1.6	1.70E-06	705.2	11.75	8.92733564	51.87821273															6.83E-12	1.28E-11	8.33E-06	1.22E+06			5.00E+18	2.00E+18	4.00E+17					#NV	#NV						a-Si hohe Rate Rezept Dzimitry			
09d028	05.05.2009			1			3078	56	1.11							480	12.5	800		13.56		180.3	335	320	10x10	Asahi-U	5	0.4	752	128		1.60E-06	327	6.81	2.431610942	69.26792069																			22.3		1.00E+20	3.00E+19	1.00E+18					#NV	#NV						µc-Si Versuch 180 °C, SC 1,10%			
																																																																										
09d029	06.05.2009			1			340	68	11.03							2400	4	33		13.56		185.4	330	330	10x10	Corning	5	0.4	819	124		1.30E-06	414.6	1.73	8.02919708	14.46514549															6.83E-12	1.12E-11	1.03E-05	1.51E+06			2.00E+19	2.50E+18	5.00E+17			1.91	15	#NV	#NV						a-Si Versuch 180 °C. Neuer Versuch.			
09d030	06.05.2009			1			3078	47	0.94							600	12.5	450		13.56		181	320	320	10x10	Asahi-U	5	0.4	756	127		3.00E-05	270.6	4.51	3.512014787	54.63769213																			6.4									#NV	#NV						µc-Si 450 W, 12,5 mbar			
																																																																										
09d031	07.05.2009			1			340	68	11.03							2700	4	26		13.56		187	320	320	10x10	Corning	5	0.4	821	124		1.20E-06	344.4	1.28	8.538350217	10.6808085															8.33E-12	1.07E-11	1.08E-05	1.30E+06										#NV	#NV						a-Si 180°C 1,5 A/s.			
09d032	07.05.2009			1			3078	61	1.21							480	12.5	800		13.56		184	320	310	10x10	Asahi-U	3	0.4	754	127		4.00E-06	351.33	7.32	5.218617772	68.32221639																			7.933333333									#NV	#NV						µc-Si SC 1,19%			
																																																																										
09d033	08.05.2009			1			340	98	15.15							1680	4	33		13.56		186.8	320	320	10x10	Corning	5	0.4	811	125		9.70E-07	320.8	1.91	6.832298137	11.09462595															9.38E-12	1.00E-11	5.90E-06	6.29E+05										#NV	#NV						a-Si 180 °C, SC 15%.			
																																																																										
09d034	15.05.2009			1			340	68	11.03							2400	4	33		13.56		179	320	320	40x40	Corning		0.4	819	124	0.3	2.00E-06	446.25	1.86	2.242152466	15.56939502																												#NV	#NV						Std a-Si, Glas 40x40 Corning, 1 mm dick. Abgeplätzt			
																																																																										
09D035	25.05.2009			1			1053	129	10.04							900	10	180		13.56		179.5	330	330	40x40	Corning		0.4	771	129	0.9	8.00E-07	0																															698.696654	77.9724375						Fehlversuch: aus Versehen 1h mit H2 180W geätzt			
																																																																										
09D036	28.05.2009			1			3078	50	0.99							540	12.5	800		13.56		180	350	330	10x10	Asahi-U	3	0.4	757	127	0.2	2.80E-06	316	5.85	2.05371248	79.39986392																			68.7		6.00E+21	3.00E+20	1.00E+19					2627.077118	26.228125						µc-Si SC 0,98%			
																																																																										
09D037	29.05.2009			1			3078	50	0.99							540	12.5	800		13.56		181	340	325	10x10	Corning	9	0.4	765	125	0.1	1.00E-06	327.22	6.06	4.863221884	82.21961999															1.99E-07	3.29E-07	1.05E-05	5.29E+01	75.64444444							2.04	2.3	2627.077118	26.228125						µc-Si SC 0,98%. 1,3,5,7,9=Corning. 2,4,6,8=Ungereinigt. Erst 5' Ar-Plasma 400 sccm 1,3 mbar, 342W CL 830 CT 114.			
09D038	29.05.2009			1			1053	129	10.04							900	10	180		13.56		179	330	330	40x40	Corning		0.4	763	129	0.3	4.50E-06	964.25	10.71	8.372334893	48.89896954																												698.696654	77.9724375						a-Si Dimitry 5 Å/s auf 40x40 1,8 mm dick mit 2 mm Blech. Fehlversuch: Feder abgekommen, inhomogen			
																																																																										
09D039	29.06.2009			1			340	68	10.7							2400	4	33		13.56		180	340	340	10x10	Corning	3	0.4	813	118	0.2	1.40E-06	459.67	1.92	4.772234273	16.58307773															4.50E-11	1.20E-10	1.70E-05	3.78E+05										342.9478	41.10175						a-Si std auf neuem schwarzem Carrier. Mit Rezept gearbeitet			
09D040	29.06.2009			1			340	68	10.7							2400	4	33		13.56		180	340	340	40x40	Corning		2	877	117	0.3		0																															342.9478	41.10175						Fehlgeschlagen. Versuch mit VA-Carrier. Nur am Rand beschichtet.			
																																																																										
09D041	30.06.2009			1			340	68	10.7							750	4	100		13.56		180	340	340	40x40x0,18	Corning		2	824	117	1.6	1.60E-06	408.25	5.44	2.912621359	47.130093															5.18E-12	5.05E-12	5.91E-06	1.14E+06										342.9478	41.10175						"a-Si. 30 Min. 300 °C in LC. Rezept 5 Å/s, std-->Leistung hoch gestellt. Zündung schwierig; effektiv 12,5 Min Plasma"			
																																																																										
09D042	01.07.2009			1			1053	129	10.04							900	10	100		13.56		180	340	340	40x40x0,18	Corning		2	790	121	0.1		603.81	6.71	14.66445733	30.62049162																												698.696654	77.9724375						a-Si. Rezept 5 Å/s Dmitry			
09D043	01.07.2009			1			1053	129	10.04							900	10	100		13.56		180	340	340	10x10	Corning	3	2	782	121	0.1		444.33	4.94	32.28180862	22.53299677																												698.696654	77.9724375						a-Si. Rezept 5 Å/s Dmitry			
																																																																										
09D044	02.07.2009			1			340	68	10.7							2190	4	33		13.56		180	340	340	40x40x0,18	Corning		2	818	118	0.4	1.00E-06	453.88	2.07	1.866081229	17.94425837															1.05E-11	8.68E-11	6.31E-06	5.99E+05								1.89	2.8	342.9478	41.10175						Std a-Si 180°C 40x40. Problemen mit zünden. Mit 200W gezündet, danach auf 33 W. PreProcessWait1=15			
09D045	02.07.2009			1			340	68	10.7							2300	4	33		13.56		200	370	370	40x40x0,18	Corning		2				1.50E-06	513.5	2.23	4.236453202	19.33062868															2.21E-12	1.39E-11	3.26E-06	1.48E+06								1.92	2.3	342.9478	41.10175						Std a-Si 200°C. Problemen mit zünden. Erst auf 200W, danach auf 33W. PreProcessWait=5			
																																																																										
09D046	06.07.2009			1			340	68	10.7							2400	4	33		13.56		180	340	340	10x10	Corning	3					8.00E-07	476.67	1.99	4.255319149	17.19637502															5.47E-12	1.70E-10	7.37E-06	1.35E+06								1.92	2	342.9478	41.10175						Std a-Si 180°C 10x10.			
09D047	06.07.2009			1			3078	50	0.99							600	12.5	800		13.56		180	340	340	10x10	Asahi-U	3					9.00E-07	0																															2627.077118	26.228125						"µc-Si. Fehlversuch. Kurzschluss in Matchbox; beseitigt. Noch Zündversuche mit 33W und 800W."			
																																																																										
09D048	07.07.2009			1			3078	50	0.99							600	12.5	800		13.56		180	340	340	10x10	Asahi-U	3	2/18	766	127	0.1	9.00E-07	387	6.45	4.675324675	87.51573608																			76.7									2627.077118	26.228125						µc-Si 50 sccm SiH4. Plasma nicht stabil. Auf Manual: refl. Leistung von 2W --> 18 W während Depo			
																																																																										
09D049	08.07.2009			1			340	68	10.7							2400	4	33		13.56		180	340	340	10x10	Übrig	4					2.00E-06	477	1.99	0	17.20840046																												342.9478	41.10175						Hüpfzellen a-Si, -1, -5 Asahi-U mit p-Schicht aus LA. -9 Corning zum Vergleich. Auf falscher Seite deponiert.			
																																																																										
09D050	09.07.2009			1			340	68	10.7							2400	4	33		13.56		180	340	340	10x10	Übrig	4					9.00E-07	421	1.75	0	15.18812703		8.11	65.55	742.59	16.65										1.64E-11	5.88E-11	1.48E-05	9.02E+05			5.00E+19	3.00E+18	8.00E+17					342.9478	41.10175						Hüpfzellen a-Si, -1, -5 Asahi-U mit p-Schicht aus LA. -9 Corning zum Vergleich. Dicke gemessen -9. Wirkgrad 8,4% auf ZnO/Ag			
																																																																										
09D051	07.08.2009			1			3078	56	1.27							505	12.5	800		13.56		171			40x40	Corning		1	785	125		2.70E-06	265.63	5.26		55.30189288																												2627.077118	33.8485						µc-Si mit VA-Carrier. Fehlversuch: Glas zersprungen			
																																																																										
09D052	11.08.2009			1			3078	50	0.99							2040	12.5	800		13.56		180	340		10x10	ZnO	5	2	765	125		9.00E-07	1073.04	5.26		71.36942198																												2627.077118	26.228125						µc-Si Hüpfzelle. ZnO auf Corning. 1, 3, 5, 9 mit p-Schicht aus LA. -7 ZnO zum Vergleich. Abgeplatzt. T zu hoch? d~1µm			
																																																																										
09D053	12.08.2009			1			3078	50	0.99							2040	12.5	800		13.56		140	290		10x10	Übrig	2					9.00E-07	1074	5.26	0	71.43327296																												2627.077118	26.228125						µc-Si. -1 ZnO, -9 Asahi-U. Hat nicht abgeplatzt. Auf ZnO kleine Beschädigungen (fängt an abzuplazten?)			
																																																																										
09D054	14.08.2009		µc(i)	1			3078	50	0.99							2460	12.5	800		13.56		140	290		10x10	Übrig	4					9.00E-07	1287	5.23	0.763358779	70.98553749		5.13	63.3	421	19.23	2.9	63.1	9.39	63.5	3.12		1.62	Ag	30' 160°C					83.2	79.1								2627.077118	26.228125						µc-Si Hüpfzelle. ZnO auf Corning. 1, 5, 9 mit p-Schicht aus LA. -4 ZnO zum Vergleich. Abgeplatzt, nur -1 hält noch einigermassen.			
																																																																										
09D055	21.08.2009	AF, JW, TM	a(p)	1			285	47	8.21	6	17					440	4	51		13.56		180	340	340	10x10	Übrig	4					9.00E-07	120.5	2.74	5.042016807	38.28525028																2.06E-05	2.09E-05	1.01E+00								1.93	240	284.43	25.456375	7.716937582	13.4667744				"a-Si (p)-Schicht. Sicherung Generator war raus; deswegen kürzere Depo (7'20"" statt 8'). -1, -5, -9 Corning. -4 Asahi-U"			
																																																																										
09D056	21.08.2009	AF	CO2	1								200					1.5	400		13.56					Dummy	Übrig																																										200			Probleme mit zünden. Deswegen 400W statt 100W. Siehe Logbuch.			
																																																																										
09D057	26.08.2009	JW, AF, TM	a(p)	1			285	47	8.21	6	51					1440	4	51		13.56		180	340	340	10x10	Corning	3	2	791	127	0.2	9.00E-07	499.25	3.47	1.810865191	48.46773242																2.15E-05												284.43	25.456375	7.716937582	40.4003232				"Fehlversuch: CH4 ausgefallen. -4 Asahi-U; -1,-5,-9 Corning"			
																																																																										
09D058	27.08.2009	JW, AF, TM	a(p)	1			285	47	8.21	6	17					1440	4	51		13.56		180	340	340	10x10	Corning	2					9.00E-07	408	2.83		39.60908328																												284.43	25.456375	7.716937582	13.4667744				Fehlversuch: CH4 war aus. Proben nicht aufbewahrt.			
																																																																										
09D059	27.08.2009	JW, AF, TM	a(p)	1			285	47	8.21	6	51					1200	4	51		13.56		180	340	340	10x10	Corning	2	2	821	123	0.3	9.00E-07	408	3.4	1.960784314	47.53089993																4.87E-07	5.38E-07	1.10E+00								2.095	230	284.43	25.456375	7.716937582	40.4003232				a-Si (p)-layer CH4(51sccm) for PDS d=400nm and conductivity			
																																																																										
09D060	28.08.2009	TM, AF, JW	a(p)	1			285	47	8.21	6	17					1200	4	51		13.56		180	340	340	10x10	Corning	2	2	821	124	0.2	9.00E-07	444.5	3.7	2.362204724	51.78305152																2.07E-05	2.26E-05	1.09E+00								1.93	430	284.43	25.456375	7.716937582	13.4667744				a-Si (p)-layer CH4(17sccm) for PDS d=400nm			
																																																																										
09D061	28.08.2009	TM, AF, JW	CO2	1								200				120	5	150		13.56		kalt	230	230	Dummy	Übrig		2	864	121	0.8																																					200			Hat bei 4,5 mbar nicht gezündet. Deswegen 5 mbar.			
																																																																										
09D062	28.08.2009	AF,JW,TM	a(n)	1			547	91	9.17				23			3600	4	34		13.56		180	340	340	10x10	Corning	2	2	807	125	0.2	9.00E-07	764.5	2.12	6.474820144	13.643723																9.65E-03	1.53E-02	1.58E+00								1.91	206	548.9692	55.3905625				14.1832534		a-Si (n)-layer d=400nm			
																																																																										
09D063	31.08.2009	AF,JW,TM	CO2	1								200				120	5	150		13.56		kalt	230	230	Dummy	Übrig		2	876	119	12																																					200			CO2 plasma 6mbar, 400W, schwierigkeiten mit zünden			
																																																																										
09D064	31.08.2009	JW,TM,AF	a(p)	1			285	47	8.21	6	26					1200	4	51		13.56		180	340	340	10x10	Corning	2	2	813	125	0.2	9.00E-07	420	3.5	2.380952381	48.92886758																7.56E-06	8.20E-06	1.08E+00								1.983	360	284.43	25.456375	7.716937582	20.5962432				a-Si (p)-layer CH4(26sccm) for PDS d=400nm			
																																																																										
09D065	31.08.2009	DW, AF, TM, JW	a(p)	1			285	47	8.21	6	26					55	4	51		13.56		180	340	340	10x10	Asahi-U	3	2	805	125	0.2	9.00E-07	19.25	3.5		48.92886758																												284.43	25.456375	7.716937582	20.5962432							
09D066	31.08.2009	DW, AF, TM, JW	CO2	1								200				120	6	400		13.56		kalt			Dummy	Übrig		10/40	874	120	12																																					200			"Zündet sehr schwer; nicht stabil. Carrier in LC mit 150 °C"			
09D067	31.08.2009	DW, AF, TM, JW	a(i)	1			1026	68	3.86							205	4	33		13.56		180	329	329	10x10	Asahi-U	3	2	828	124	0.2	2.00E-06	26.65	1.3		11.17721839																												1029.6936	41.39075						6 Min. 250 sccm H2 T stabilisieren lassen. Danach ~5 Min. mit Prozessgasen T stabilisieren.			
09D068	31.08.2009	DW, AF, TM, JW	a(i)	1			340	68	10.87							1400	4	33		13.56		180			10x10	Asahi-U	3	2	816	124	0.2		279.41	2	4.347826087	17.15969147		7.94	73.6	820	13.15	4.8	75.3	4.47	74.4	2.71	4.00E-09	1.45	Ag	30'160°C														339.32	41.39075									
09D069	31.08.2009	DW, AF, TM, JW	a(n)	1			547	91	9.17				23			85	4	34		13.56		180	340	340	10x10	Asahi-U	3	2	805	125	0.2		18.02	2.12		13.62052242		8.4	72.3	814	14.27	5.4	74.3	5.7	72.4	2.6			ZnO/Ag	30'160°C														548.9692	55.3905625				14.1832534		Carrier in PC1 bis 130°C abgekühlt mit H2. Danach -->LC. Übernacht unter Vakuum lassen.			
09D070	31.08.2009	DW, AF, TM, JW	CO2	1								200				120	6	400		13.56		kalt			Dummy	Übrig		2	875	120	12																																					200			"Plasma zündet leicht auf Manual; danach auf auto gestellt."			
																																	343.33																																									
09D071	03.09.2009	JW,TM, DW	a(p)	1			285	47	8.21	6	35					1200	4	51		13.56		180	340	340	10x10	Corning	2	2	820	124	0.2	1.10E-06	437.5	3.65	2.857142857	50.9675704																2.48E-06	2.70E-06	1.09E+00								2.01	350	284.43	25.456375	7.716937582	27.725712				a-Si (p)-layer CH4(35sccm) for PDS d=400nm			
																																																																										
09D072	03.09.2009	JW, TM, DW	CO2	1								200				150	6	400		13.56		kalt			Dummy	Übrig		2	874	120	7.6																																					200			"Plasma zündet leicht auf Manual; danach auf auto gestellt."			
																																																																										
09D073	07.09.2009	JW, TM	a(p)	1			285	47	8.21	10	35					1200	4	51		13.56		180	340		10x10	Corning	2	2	822	123	0.2		540	4.5	14.81481481	62.90854403																3.84E-06	3.74E-06	9.75E-01								2.035	330	284.43	25.456375	12.86156264	27.725712				a-Si (p)-layer TMB (10sccm), CH4(35sccm) for PDS d=400nm			
																																																																										
09D074	08.09.2009	JW,AF,TM,DW	a(p)	1			285	47	8.21	10	35	200				50	4	51		13.56		180	340	340	10x10	Asahi-U	2					9.00E-07	22.5	4.5																														284.43	25.456375	12.86156264	27.725712	200						
09D075	08.09.2009		CO2	1												120	6	400		13.56		kalt			Dummy	Übrig																																																
09D076	08.09.2009		a(i)	1			1026	68	3.86							205	4	33		13.56		180	329	329	10x10	Asahi-U	2					9.00E-07	26.65	1.3		11.17721839																												1029.6936	41.39075						Software-Test. Automatisches Rezept manchmal abgebrochen. Wartezeiten und Temperaturänderungen			
09D077	08.09.2009		a(i)	1			340	68	10.87							1640	4	33		13.56		180			10x10	Asahi-U	2						362.83	2.21		19.02171739		8.15	72.2	820	13.76	4.6	73.5	5.34	70.3	2.58	5.72E-09	1.46	Ag	30'160°C														339.32	41.39075						zwischen Schichten nicht gut definiert.			
09D078	08.09.2009		a(n)	1			547	91	9.17				23			85	4	34		13.56		180	340	340	10x10	Asahi-U	2						18.02	2.12	3.488372093	13.62052242																												548.9692	55.3905625				14.1832534					
09D079	08.09.2009		CO2	1												120	6	400		13.56		kalt			Dummy	Übrig																																																
																																	430																																									
09D080	11.09.2009	TM, JW, AF, DW	a(p)	1			285	47	8.21	6	17					1800	4	25		13.56		180	340	340	10x10	Corning	2	2	826	124	0.2	9.00E-07	305	1.69	6.557377049	23.6877851																3.28E-05	3.56E-05	1.09E+00										284.43	25.456375	7.716937582	13.4667744				inhomogenity 6.5% increase the power from 25 W to 27 W			
																																																																										
09D081	14.09.2009	AF, TM	a(p)	1			285	47	8.21	6	17					2160	4	27		13.56		180	340	340	10x10	Corning	2	2	825	125	0.2	9.00E-07	440	2.04	0	28.4771187																3.82E-05	4.10E-05	1.07E+00								1.923	410	284.43	25.456375	7.716937582	13.4667744				a(p) layer with lower deposition rate. Schicht sieht etwas inhomogen aus (siehe DS-Tabellenblatt)			
																																																																										
09D082	14.09.2009	TM, AF	a(p)	1			285	47	8.21	6	35					2120	4	27		13.56		180	340	340	10x10	Corning	2	2	827	124	0.2	9.00E-07	397.5	1.88	6.918238994	26.21189335																1.38E-05	1.42E-05	1.03E+00								1.95	485	284.43	25.456375	7.716937582	27.725712				Schwierigkeiten beim Zünden, weil Cl=800 eingestellt war.			
																																																																										
09D083	15.09.2009	AF, TM	a(p)	1			285	47	8.21	6	17					61	4	27		13.56		180	340	340	10x10	Asahi-U	3					9.00E-07	12.44	2.04		28.51853996																												284.43	25.456375	7.716937582	13.4667744			1,5,9				
09D084	15.09.2009		CO2	1								200				120	6	400		13.56		kalt			Dummy	Übrig																																										200			It was complitly automatically It works now without problems			
09D085	15.09.2009		a(i)	1			1026	68	3.86							205	4	33		13.56		180			10x10	Asahi-U	3					9.00E-07	26.65	1.3		11.17721839		7.5	70.1	793	13.49	5.5	73.4	4.76	68.2	2.64	3.41E-09	1.38	Ag-1	30'160°C														1029.6936	41.39075						Beim Reinfahren war Substrattemperatur 172 °C			
09D086	15.09.2009		a(i)	1			340	68	10.87							1520	4	33		13.56		180			10x10	Asahi-U	3						311.07	2.05	5.405405405	17.59540797		7.73	72.3	794	13.45	5.2	74.4	5.03	71.4	2.52	4.89E-09	1.4	Ag-5	30'160°C														339.32	41.39075									
09D087	15.09.2009		a(n)	1			547	91	9.17				23			70	4	34		13.56		180			10x10	Asahi-U	3	2	825	125	0.2		14.84	2.12		13.62052242		7.82	69.4	790	14.26	5.5	72.5	5.8	67.3	2.53	3.28E-09	1.34	ZnO/Ag-9	30'160°C														548.9692	55.3905625				14.1832534		Gezündet mit CL/CT=825/125, brennt weiter mit 806/125. SubstrT=180,9°C-->180,4°C			
09D088	15.09.2009		CO2	1								200				120	6	400		13.56		kalt			Dummy	Übrig		3.4	855	120	5.1																																					200						
																																	365																																									
09D089	21.09.2009	JW	a(p)	1			285	47	8.21	6	50					2150	4	27		13.56		180	340	340	10x10	Corning	3	2	825	124	0.2	9.00E-07	416.67	1.94	4.761904762	27.09239622																2.56E-06	2.72E-06	1.06E+00								2.05	390	284.43	25.456375	7.716937582	39.60816				a(p) Schicht mit kleiner Deporate und 50 sccm Methan			
																																																																										
09D090	23.09.2009	JW	a(p)	1			285	47	8.21	10	45					1980	4	27		13.56		180	340	340	10x10	Corning	3	2	826	124	0.2	9.00E-07	406	2.05	5.651105651	28.66539717																7.82E-06	8.23E-06	1.05E+00								2.005	455	284.43	25.456375	12.86156264	35.647344				a(p) Schicht mit kleiner Deporate, 45 sccm Methan und 10sccm TMB (soll Eg von 2.06eV haben)			
																																																																										
09D091	23.09.2009	JW	a(p)	1			285	47	8.21	3	45					1960	4	27		13.56		180	340	340	10x10	Corning	3	2	829	123	0.2	9.00E-07	373.33	1.9	2.702702703	26.62795515																1.65E-06	1.84E-06	1.12E+00								2.05	217	284.43	25.456375	3.858468791	35.647344				a(p) Schicht mit kleiner Deporate, 45 sccm Methan und 3sccm TMB (soll Eg von 2.06eV haben), plasma zündet erst nach 15-20s			
																																																																										
09D092	24.09.2009	JW	a(p)	1			285	47	8.21	20	45					1980	4	27		13.56		180	340	340	10x10	Corning	3	2	818	126	0.2	9.00E-07	439.33	2.22	3.510758777	31.01887805																7.28E-06	7.70E-06	1.06E+00								1.925	600	284.43	25.456375	25.61258656	35.647344				a(p) Schicht mit kleiner Deporate, 45 sccm Methan und 20sccm TMB (soll Eg von 2.06eV haben)			
																																																																										
09D093	25.09.2009	JW	a(p)	1			285	47	8.21	10	45					77	4	27		13.56		180	340	340	10x10	Asahi-U	2	2.5	825	124	0.15	9.00E-07	15.79	2.05		28.65833673																												284.43	25.456375	12.86156264	35.647344			1,5	plasma zündet nach 4s, 181.4°C			
09D094	25.09.2009		CO2	1								200				120	6	400		13.56		kalt			Dummy	Übrig		2.5	858	120	5.5							4.82	45.8	831	12.66	8.8	51.5	4.89	38.9	2.3	1.47E-08	1.67	Ag-1	30'160°C																		200			zündet sofort			
09D095	25.09.2009		a(i)	1			1026	68	3.86							205	4	33		13.56		180			10x10	Asahi-U	2	2	826	124	0.2	9.00E-07	26.65	1.3		11.17721839		7.58	68.2	818	13.58	6.2	71.5	5.12	65.1	2.53	3.60E-09	1.44	Ag-5	30'160°C														1029.6936	41.39075						zündet nach 20s, regelt lange nach, manuel T_H vor Depostart auf 330°C gestellt, war nur 300°C			
09D096	25.09.2009		a(i)	1			340	68	10.87							1520	4	33		13.56		180			10x10	Asahi-U	2	2	813	124	0.2		314.55	2.07	1.333333333	17.79219715																												339.32	41.39075						zündet sofort			
09D097	25.09.2009		a(n)	1			547	91	9.17				23			85	4	34		13.56		180			10x10	Asahi-U	2	2	808	125	0.2		18.02	2.12		13.62052242																												548.9692	55.3905625				14.1832534		zündet nach 10-15s  (nach Depo Heizer manuell ausgestellt)			
09D098	25.09.2009		CO2	1								200				120	6	400		13.56		kalt			Dummy	Übrig		2	860	120	6.5																																					200			zündet sofort			
																																	375																																									
09D099	25.09.2009	JW	a(p)	1			285	47	8.21	15	45					1980	4	27		13.56		180	340	340	10x10	Corning	2					9.00E-07	442.5	2.23	2.824858757	31.24245874																8.99E-06	9.30E-06	1.03E+00										284.43	25.456375	19.20943992	35.647344				a(p) Schicht mit kleiner Deporate, 45 sccm Methan und 15sccm TMB (soll Eg von 2.06eV haben)			
																																																																										
09D100	25.09.2009	JW	CO2	1								200				240	6	400		13.56		kalt			Dummy	Übrig		2	866	119	7.7																																					200						
																																																																										
09D101	28.09.2009	JW	a(n)	1			547	91	9.17				18			1800	4	27		13.56		180	340	340	10x10	Corning	2						275	1.53	5.454545455	9.815628057																9.00E-03	1.02E-02	1.13E+00								1.93	170	548.9692	55.3905625				11.09993744		a(n) Schicht mit kleiner Deporate und weniger ph3			
																																																																										
09D102	08.10.2009	TM, AF	a(p)	1			285	47	8.21	14	30					500	4	27		13.56		180	340	340	10x10	fz-c-Si	2					5.00E-06	15.79	0.32		4.413383856																												284.43	25.456375	17.92881059	23.764896				"1: Corning, 5: Corning mit FZc-Si. 0' Ar-Spül; SIMS B-contaminations; by CO2 plasma carrier in PC1"			
09D103	08.10.2009		CO2	1								200				120	6	400		13.56		180			10x10	fz-c-Si	2																																									200			0' Ar-Spül			
09D104	08.10.2009		a(i)	1			1026	68	3.86							180	4	33		13.56		180			10x10	fz-c-Si	2						26.65	1.48		12.72960983																												1029.6936	41.39075						0' Ar-Spül			
09D105	08.10.2009		a(i)	1			340	68	10.87							1800	4	33		13.56		180			10x10	fz-c-Si	2	2	813	124	0.1		314.55	1.75		15.02452204																												339.32	41.39075						0' Ar-Spül			
09D106	08.10.2009		a(p)	1			285	47	8.21	14	30					500	4	27		13.56		180			10x10	fz-c-Si	2						15.79	0.32		4.413383856																												284.43	25.456375	17.92881059	23.764896				0' Ar-Spül. 20s zünden. Am Anfang Plasma nicht stabil.			
09D107	08.10.2009		a(i)	1			1026	68	3.86							180	4	33		13.56		180			10x10	fz-c-Si	2						26.65	1.48		12.72960983																												1029.6936	41.39075						0' Ar-Spül. Plasma zündete nicht. Bei 200W gezündet, danach auf 33W.			
09D108	08.10.2009		a(i)	1			340	68	10.87							1800	4	33		13.56		180			10x10	fz-c-Si	2						314.55	1.75		15.02452204																												339.32	41.39075						5' Ar-Spül			
09D109	08.10.2009		CO2	1								200				120	6	400		13.56		180			10x10	fz-c-Si																																										200			5' Ar-Spül			
																																																																										
09D110	09.10.2009	TM, AF	a(p)	1			285	47	8.21	14	30					500	4	27		13.56		180	340	340	10x10	Übrig	2					5.00E-06	15.79	0.32		4.413383856																												284.43	25.456375	17.92881059	23.764896				1: Corning, 5: Corning mit FZc-Si. 5' Ar-Spül. Plasma überal mit 200W gezündet.			
09D111	09.10.2009		CO2	1								200				120	6	400		13.56		kalt			Dummy	Übrig					12																																					200			"5' Ar-Spül. Plasma nicht gezündet; auf Manual --> zünden OK; by CO2 plasma Dymmy carrier in PC1"			
09D112	09.10.2009		a(i)	1			1026	68	3.86							180	4	33		13.56		180			10x10	Übrig	2						26.65	1.48		12.72960983																												1029.6936	41.39075						0' Ar-Spül
