Repository: juliabase/juliabase

JuliaBase
=========

JuliaBase is a Python web framework for creating databases for sample tracking
in scientific instituions or working groups.  It bases on Django.

For further information, visit its [web page](http://www.juliabase.org)

Community
---------

The mailing list is "juliabase at googlegroups.com"
(https://groups.google.com/forum/#!forum/juliabase).  It also exists in
newsgroup form on news.gmane.org as "gmane.comp.db.juliabase".

Licensing
---------

JuliaBase is Free Software under the terms of the GNU Affero General Public
License, see the file COPYING-AGPL.txt.

For the details of licensing, see
<http://www.juliabase.org/project.html#licenses>.

File: remote_client/LADA_data_2009.csv (part 2 of 3)
09D082	14.09.2009	TM, AF	a(p)	1			285	47	8.21	6	35					2120	4	27		13.56		180	340	340	10x10	Corning	2	2	827	124	0.2	9.00E-07	397.5	1.88	6.918238994	26.21189335																1.38E-05	1.42E-05	1.03E+00								1.95	485	284.43	25.456375	7.716937582	27.725712				Schwierigkeiten beim Zünden, weil Cl=800 eingestellt war.			
09D083	15.09.2009	AF, TM	a(p)	1			285	47	8.21	6	17					61	4	27		13.56		180	340	340	10x10	Asahi-U	3					9.00E-07	12.44	2.04		28.51853996																												284.43	25.456375	7.716937582	13.4667744			1,5,9				
09D084	15.09.2009		CO2	1								200				120	6	400		13.56		kalt			Dummy	Übrig																																										200			It was complitly automatically It works now without problems			
09D113	09.10.2009		a(i)	1			340	68	10.87							1800	4	33		13.56		180			10x10	Übrig	2						314.55	1.75		15.02452204																												339.32	41.39075						0' Ar-Spül. Nicht sicher ob Plasma gebrennt hat.			
09D114	09.10.2009		a(p)	1			285	47	8.21	14	30					500	4	27		13.56		180			10x10	Übrig	2						15.79	0.32		4.413383856																												284.43	25.456375	17.92881059	23.764896				5' Ar-Spül. Nicht sicher ob Plasma gebrennt hat.			
09D115	09.10.2009		a(i)	1			1026	68	3.86							150	4	33		13.56		180			10x10	Übrig	2		825	125			26.65	1.78		15.2755318																												1029.6936	41.39075						0' Ar-Spül. Plasma-Start schwierig.			
09D116	09.10.2009		a(i)	1			340	68	10.87							1800	4	33		13.56		180			10x10	Übrig	2		818	124			314.55	1.75		15.02452204																												339.32	41.39075						0' Ar-Spül.			
09D117	09.10.2009		CO2	1								200				120	6	400		13.56		kalt			Dummy	Übrig																																										200			5' Ar-Spül.			
																																																																										
09D118	12.10.2009	AF, TZ	a(i)	2	0		340	68	10.87							900	4	100 / 100		60		180			10x10	Corning	5	2,4 / 2,4	516 / 530	220 / 191	0,1 / 0,2	1.00E-06	493.1	5.48	13.56518202	47.10672125																												339.32	41.39075						Statisch 5 Å/s. Zünd 200 W, man Matching, ~2 Min gedauert. Danach 100W. Anfang Car 180°C, Ende 165°C. Proben inhomogen: am Rand andere Temperatur als in der Mitte			
																																																																										
09D119	19.10.2009	JW, TM	a(p)	1			285	47	8.21	10	30					75	4	27		13.56		180	340	340	10x10	Asahi-U	3					9.00E-07	14.63	1.95		27.26036908																												284.43	25.456375	12.86156264	23.764896			1,5,9				
09D120	19.10.2009	JW, TM	CO2	1								200				120	6	400		13.56		kalt			Dummy	Übrig												8.13	73.3	819	13.55	5.6	74.6	4.92	74.7	2.64	1.70E-09	1.38	Ag-1	30'160°C																		200			Zelle mit 75'' p-Schicht (30/10 - CH4/TMB)			
09D121	19.10.2009	JW, TM	a(i)	1			1026	68	3.86							205	4	33		13.56		180			10x10	Asahi-U	3					9.00E-07	26.65	1.3		11.17721839		7.82	72.4	817	13.23	5.7	74.2	5.19	72.6	2.4	3.00E-09	1.42	Ag-5	30'160°C														1029.6936	41.39075						versehentlich falschen MFC für TMB genommen --> 14sccm --> 10sccm			
09D122	19.10.2009	JW, TM	a(i)	1			340	68	10.87							1520	4	33		13.56		180			10x10	Asahi-U	3						328.71	2.16	7.672301691	18.59315572		8.32	72.5	805	14.26	4.8	74.6	5.9	73.3	2.45	1.72E-08	1.54	ZnO/Ag-9	30'160°C														339.32	41.39075									
09D123	19.10.2009	JW, TM	a(n)	1			547	91	9.17				23			85	4	34		13.56		180			10x10	Asahi-U	3						18.02	2.12		13.62052242																												548.9692	55.3905625				14.1832534					
09D124	19.10.2009	JW, TM	CO2	1								200				120	6	400		13.56		kalt			Dummy	Übrig																																										200						
																																	388																																									
09D125	19.10.2009	JW, TM	a(p)	1			285	47	8.21	10	30					1980	4	27		13.56		180	340	340	10x10	Corning	3					9.00E-07	386.1	1.95		27.26036908																												284.43	25.456375	12.86156264	23.764896				p-Schicht (30/10 - CH4/TMB)  versehentlich falschen MFC für TMB genommen --> 14sccm --> 10sccm			
																																																																							nicht gemessen, da temperatur fehler am pyrometer gefunden			
09D126	20.10.2009	JW, TM	a(p)	1			285	47	8.21	10	30					125	4	27		13.56		180	340	340	10x10	Asahi-U	3					9.00E-07	24.38	1.95		27.26036908																												284.43	25.456375	12.86156264	23.764896			1,5				
09D127	20.10.2009	JW, TM	CO2	1								200				120	6	400		13.56		kalt			Dummy	Übrig												6.52	68.8	818	11.58	6.6	71	4.81	65	1.94	2.70E-08	1.61	Ag-1	30'160°C																		200			Zelle mit 125'' p-Schicht (30/10 - CH4/TMB)			
09D128	20.10.2009	JW, TM	a(i)	1			1026	68	3.86							205	4	33		13.56		180			10x10	Asahi-U	3					9.00E-07	26.65	1.3		11.17721839		4.18	46.9	826	10.77	9	51.6	4.71	38.5	1.74	3.00E-07	1.96	Ag-5	30'160°C														1029.6936	41.39075						versehentlich falschen MFC für TMB genommen --> 14sccm --> 10sccm			
09D129	20.10.2009	JW, TM	a(i)	1			340	68	10.87							1520	4	33		13.56		180			10x10	Asahi-U	3						362.96	2.39	4.166666667	20.53050253																												339.32	41.39075									
09D130	20.10.2009	JW, TM	a(n)	1			547	91	9.17				23			85	4	34		13.56		180			10x10	Asahi-U	3						18.02	2.12		13.62052242																												548.9692	55.3905625				14.1832534					
09D131	20.10.2009	JW, TM	CO2	1								200				120	6	400		13.56		kalt			Dummy	Übrig																																										200						
																																	432																																									
09D132	20.10.2009	JW, TM	a(p)	1			285	47	8.21	16	30					75	4	27		13.56		180	340	340	10x10	Asahi-U	5					9.00E-07	13.13	1.75		24.46443379																												284.43	25.456375	20.49006925	23.764896			1,5,9				
09D133	20.10.2009	JW, TM	CO2	1								200				120	6	400		13.56		kalt			Dummy	Übrig												6.08	60.6	810	12.39	6.6	64.9	4.91	54.6	2.22	1.00E-07	1.77	Ag-1	30'160°C																		200			Zelle mit 75'' p-Schicht (30/16 - CH4/TMB)			
09D134	20.10.2009	JW, TM	a(i)	1			1026	68	3.86							205	4	33		13.56		180			10x10	Asahi-U	5					9.00E-07	26.65	1.3		11.17721839		6.97	68.6	806	12.6	5.3	68.2	4.97	58.3	2.23	3.50E-06	2.16	Ag-5	30'160°C														1029.6936	41.39075									
09D135	20.10.2009	JW, TM	a(i)	1			340	68	10.87							1520	4	33		13.56		180			10x10	Asahi-U	5						355.01	2.34	6.024096386	20.08109463		5.56	56.5	800	12.29	7.6	55.2	4.99	38.7	2.14			Ag-9	30'160°C														339.32	41.39075									
09D136	20.10.2009	JW, TM	a(n)	1			547	91	9.17				23			85	4	34		13.56		180			10x10	Asahi-U	5						15.22	1.79		11.50034676																												548.9692	55.3905625				14.1832534					
09D137	20.10.2009	JW, TM	CO2	1								200				120	6	400		13.56		kalt			Dummy	Übrig																																										200						
																																	410																																									
09D138	23.10.2009	AF, JW	a(p)	1			285	47	8.21	6	78					75	4	27		13.56		180	340	260	10x10	Asahi-U	3					9.00E-07	13.5	1.8		25.16341761																												284.43	25.456375	7.716937582	61.7887296				test mit grading, fehlgeschlagen:			
09D139	23.10.2009	AF, JW	CO2	1								200				120	6	400		13.56		kalt			Dummy	Übrig																																										200			nach Beeden des Gradings springt TMB Fluss wieder auf Anfangswert			
09D140	23.10.2009	AF, JW	a(i)	1			1026	68	3.86							205	4	33		13.56		180			10x10	Asahi-U	3					9.00E-07	23.58	1.15		9.887539342																												1029.6936	41.39075						bei Begin der i-Schicht fließt wieder TMB ->Abbruch			
09D141	23.10.2009	AF, JW	abbr.	1			340	68	10.87							1520	4	33		13.56		180			10x10	Asahi-U	3																																					339.32	41.39075									
09D142	23.10.2009	AF, JW	abbr.	1			547	91	9.17				23			85	4	34		13.56		180			10x10	Asahi-U	3																																					548.9692	55.3905625				14.1832534		Achtung, AB HIER NEUE TEMPERATURREGLUNG			
09D143	23.10.2009	AF, JW	abbr.	1								200				120	6	400		13.56		kalt			Dummy	Übrig																																										200			Plasma brennt wieder gleichmäßiger			
																																																																										
09D145	26.10.2009	JW, TM	a(p)	1			285	47	8.21	6	78					75	4	27		13.56		180	270	263	10x10	Asahi-U	3					9.00E-07	15.6	2.08		29.07772702																												284.43	25.456375	7.716937582	61.7887296			1,5,9	p-Schicht mit grading (50s/10s/15s)  TMB 6 CH4 78  generator war die ersten 3-5 s aus (uups…)			
09D146	26.10.2009	JW, TM	CO2	1								200				120	6	400		13.56		kalt			Dummy	Übrig												8.85	66.8	900	14.7	8.2	68.8	4.41	73	3.21	2.40E-08	1.81	Ag-1	30'160°C																		200			Pos.1 Andreas Gerber			
09D147	26.10.2009	JW, TM	a(i)	1			1026	68	3.86							205	4	33		13.56		180			10x10	Asahi-U	3	2	818	126	0.1	9.00E-07	23.58	1.15	5.714285714	9.887539342		8.87	65.1	911	14.96	10.4	67	4.56	71.8	3.25	5.00E-07	2.24	Ag-5	30'160°C														1029.6936	41.39075						Doppel i-layer, mit grading gemacht			
09D147	26.10.2009	JW, TM	a(i)	1			340	68	10.87							1520	4	33		13.56		180			10x10	Asahi-U	3	2	810	126	0.1		292.28	1.92	5.714285714	16.53259177		9.46	65.8	904	15.92	8.5	67.5	5.51	71.5	3.21	1.50E-06	2.37	ZnOAg-9	30'160°C														339.32	41.39075						mehr als 3 min pause vor i-Schicht, da Temperatur zu hoch wegen zu hoher Temperatur in LC während CO2			
09D148	26.10.2009	JW, TM	a(n)	1			547	91	9.17				23			85	4	34		13.56		180			10x10	Asahi-U	3						15.22	1.79		11.50034676																												548.9692	55.3905625				14.1832534		Plasma (von 180 auf 165°C gestellt)			
09D149	26.10.2009	JW, TM	CO2	1								200				120	6	400		13.56		kalt			Dummy	Übrig																																										200						
																																	346.67																																									
09D150	26.10.2009	JW, TM	a(p)	1			285	47	8.21	6	30					75	4	27		13.56		180	270	270	10x10	Asahi-U	3					9.00E-07	13.5	1.8		25.16341761																												284.43	25.456375	7.716937582	23.764896			1,5,9	p-Schicht mit grading (50s/10s/15s)  TMB 6 CH4 30  			
09D151	26.10.2009	JW, TM	CO2	1								200				120	6	400		13.56		kalt			Dummy	Übrig												9.36	73.7	909	13.97	5.2	74	4.36	76.7	2.98			Ag-1	30'160°C																		200						
09D152	26.10.2009	JW, TM	a(i)	1			1026	68	3.86							205	4	33		13.56		180			10x10	Asahi-U	3					9.00E-07	23.58	1.15	5.714285714	9.887539342		9.21	71.7	909	14.14	5.2	67.7	4.58	66.1	2.92			Ag-5	30'160°C														1029.6936	41.39075						Doppel i-layer, mit grading gemacht			
09D152	26.10.2009	JW, TM	a(i)	1			340	68	10.87							1520	4	33		13.56		180			10x10	Asahi-U	3						294.38	1.94	5.714285714	16.65137799		9.49	69.9	905	14.98	4.9	64.6	5.37	58.2	2.96			ZnOAg-9	30'160°C														339.32	41.39075						mehr als 3 min pause vor i-Schicht, da Temperatur zu hoch wegen zu hoher Temperatur in LC während CO2			
09D153	26.10.2009	JW, TM	a(n)	1			547	91	9.17				23			85	4	34		13.56		180			10x10	Asahi-U	3						15.22	1.79		11.50034676																												548.9692	55.3905625				14.1832534		Plasma (von 165 auf 160°C gestellt)			
09D154	26.10.2009	JW, TM	CO2	1								200				120	6	400		13.56		kalt			Dummy	Übrig																																										200			einige Löcher in der Zelle --> viele Shunts….			
																																	346.67																																									
09D155	27.10.2009	JW, TM	a(p)	1			285	47	8.21	6	78					90	4	27		13.56		180		280	10x10	Asahi-U	3					9.00E-07	18.72	2.08		29.07772702																												284.43	25.456375	7.716937582	61.7887296			1,5,9	p-Schicht mit grading (65s/10s/15s)  TMB 6 CH4 78  			
09D156	27.10.2009	JW, TM	CO2	1								200				120	6	400		13.56		kalt			Dummy	Übrig												8.64	64.1	927	14.54	12.6	65.7	4.42	69.8	3.18			Ag-1	30'160°C																		200			Doppel i-layer, mit grading gemacht			
09D157	27.10.2009	JW, TM	a(i)	1			1026	68	3.86							205	4	33		13.56		180			10x10	Asahi-U	3	2	813	127	0.2	9.00E-07	23.58	1.15	4.347826087	9.887539342		8.52	62.5	929	14.66	15.4	65.2	4.54	70.2	3.19			Ag-5	30'160°C														1029.6936	41.39075						mehr als 3 min pause vor i-Schicht, da Temperatur zu hoch wegen zu hoher Temperatur in LC während CO2			
09D157	27.10.2009	JW, TM	a(i)	1			340	68	10.87							1520	4	33		13.56		180			10x10	Asahi-U	3						287.49	1.89	4.347826087	16.26183459		9.32	63.1	935	15.81	13.2	65.7	5.52	71.6	3.2			ZnOAg-9	30'160°C														339.32	41.39075						Plasma (von 160 auf 150°C gestellt)			
09D158	27.10.2009	JW, TM	a(n)	1			547	91	9.17				23			85	4	34		13.56		180			10x10	Asahi-U	3						15.22	1.79		11.50034676																												548.9692	55.3905625				14.1832534		Heizung in PC1 war beim Aufheizen aus (mglw. wg. manueller Temperaturabschaltung vor 09D154)			
09D159	27.10.2009	JW, TM	CO2	1								200				120	6	400		13.56		kalt			Dummy	Übrig																																										200			sieht aus wie ein schweizer Käse…			
																																	345																																									
09D160	27.10.2009	JW, TM	a(i)	1			340	50	7.39							1980	4	33		13.56		180		275	10x10	Corning	2					9.00E-07	321.67	1.62	3.875968992	21.3484251															5.67E-12	1.00E-11	1.15E-05	2.03E+06			4.00E+19	2.60E+18	4.00E+17			1.93	3.5	339.32	27.08125						i-Schicht als Referenzmessung vor Depo LC gereinigt (etwas weniger Löcher) SIMS auf Asahi U			
																																																																										
09D161	28.10.2009	JW, TM	a(p)	1			285	47	8.21	6	30					50	4	27		13.56		180			10x10	Asahi-U	3					9.00E-07	9	1.8		25.16341761																												284.43	25.456375	7.716937582	23.764896			1,5,9	p-Schicht ohne grading , Temperatur Deposition 280 - 300 °C 			
09D162	28.10.2009	JW, TM	CO2	1								200				120	6	400		13.56		kalt			Dummy	Übrig												9.38	73.9	894	14.19	5.2	75.1	4.31	76.4	3.09	6.90E-10	1.47E+00	Ag-1	30'160°C																		200			Doppel i-layer, mit grading gemacht			
09D163	28.10.2009	JW, TM	a(i)	1			1026	68	3.86							205	4	33		13.56		180			10x10	Asahi-U	3					9.00E-07	23.58	1.15	3.225806452	9.887539342		9.61	73.8	900	14.47	4.6	74.8	4.52	76.5	3.08	1.00E-09	1.51	Ag-5	30'160°C														1029.6936	41.39075						mehr als 3 min pause vor i-Schicht, da Temperatur zu hoch wegen zu hoher Temperatur in LC während CO2			
09D163	28.10.2009	JW, TM	a(i)	1			340	68	10.87							1520	4	33		13.56		180			10x10	Asahi-U	3	2	806	128	0.2		293.21	1.93	3.225806452	16.58538564		10.13	73.1	895	15.49	5.3	74.8	5.47	76.3	3.1	2.20E-09	1.55	ZnOAg-9	30'160°C														339.32	41.39075						Plasma (von 150 auf 145°C gestellt)			
09D164	28.10.2009	JW, TM	a(n)	1			547	91	9.17				23			85	4	34		13.56		180			10x10	Asahi-U	3						15.22	1.79		11.50034676																												548.9692	55.3905625				14.1832534		Heizung in PC1 war beim Aufheizen aus (mglw. wg. manueller Temperaturabschaltung vor 09D160)			
09D165	28.10.2009	JW, TM	CO2	1								200				120	6	400		13.56		kalt			Dummy	Übrig																																										200						
																																	341																																									
09D166	28.10.2009	JW, TM	a(p)	1			285	47	8.21	6	30					2400	4	27		13.56		180		270	10x10	Corning	3					9.00E-07	431	1.8	5.263157895	25.10516896																4.65E-06	4.57E-06	9.83E-01								2.03	180	284.43	25.456375	7.716937582	23.764896				standart p-Schicht			
																																																																										
09D167	29.10.2009	JW, TM	a(p)	1			285	47	8.21	6	30					75	4	27		13.56		180		270	10x10	Asahi-U	3					9.00E-07	13.5	1.8		25.16341761																												284.43	25.456375	7.716937582	23.764896			1,5,9	p-Schicht mit grading (50s/10s/15s)  TMB 6 CH4 30  wdh. Von 09D150			
09D168	29.10.2009	JW, TM	CO2	1								200				120	6	400		13.56		kalt			Dummy	Übrig												9.5	74.5	904	14.11	5.1	75.2	4.48	76.7	3	3.50E-09	1.61	Ag-1	30'160°C																		200						
09D169	29.10.2009	JW, TM	a(i)	1			1026	68	3.86							205	4	33		13.56		180			10x10	Asahi-U	3					9.00E-07	23.58	1.15	5.633802817	9.887539342		9.58	74.1	911	14.19	5.4	75	4.57	77	3.01	2.10E-09	1.56	Ag-5	30'160°C														1029.6936	41.39075						Doppel i-layer, mit grading gemacht			
09D169	29.10.2009	JW, TM	a(i)	1			340	68	10.87							1520	4	33		13.56		180			10x10	Asahi-U	3						302.71	1.99	5.633802817	17.12275191		10.33	73.5	908	15.47	5.5	75	5.59	76.7	3.01	1.70E-09	1.55	ZnOAg-9	30'160°C														339.32	41.39075									
09D170	29.10.2009	JW, TM	a(n)	1			547	91	9.17				23			85	4	34		13.56		180			10x10	Asahi-U	3						15.22	1.79		11.50034676																												548.9692	55.3905625				14.1832534					
09D171	29.10.2009	JW, TM	CO2	1								200				120	6	400		13.56		kalt			Dummy	Übrig																																										200						
																																	355																																									
09D172	29.10.2009	JW, TM	a(p)	1			285	47	8.21	6	78					2400	4	27		13.56				270	10x10	Corning	3					9.00E-07	498.67	2.08	24.88174078	29.04666107																1.15E-07	1.19E-07	1.03E+00								2.2	80	284.43	25.456375	7.716937582	61.7887296				p-Schicht mit mehr TMB			
																																																																										
09D173	30.10.2009	JW, TM	a(p)	1			285	47	8.21	6	30					72	4	30		13.56		180		270	10x10	Asahi-U	3					9.00E-07	14.4	2	2.325581395	27.9593529																												284.43	25.456375	7.716937582	23.764896			1,5,9	Zelle ohne Plasmastopp			
09D173	30.10.2009		a(i)	1			1026	68	3.86							205	4	30		13.56		180			10x10	Asahi-U	3						23.58	1.15	2.325581395	9.887539342		5.75	61.3	890	10.52	6.6	64.9	3.93	56.9	1.97	2.10E-09	1.58	Ag-1	30'160°C														1029.6936	41.39075						p-Schicht mit grading (48s/11s/13s)  TMB 6 CH4 30  			
09D173	30.10.2009		a(i)	1			340	68	10.87							1700	4	30		13.56		180			10x10	Asahi-U	3						270.56	1.59	2.325581395	13.68359582		7.11	67.4	891	11.83	5.9	69.3	4.46	64.2	2.24	3.40E-09	1.61	Ag-5	30'160°C														339.32	41.39075						auf platz 1&9 starker gradient im wirkungsgrad, auf platz 5 homogen			
09D173	30.10.2009		a(n)	1			547	91	9.17				23			90	4	30		13.56		180			10x10	Asahi-U	3						13.97	1.55	2.325581395	9.971250378		6.47	62.2	893	11.66	6.6	65.1	4.98	57.4	1.97	3.80E-09	1.64	ZnOAg-9	30'160°C														548.9692	55.3905625				14.1832534					
09D174	30.10.2009	JW, TM	CO2	1								200				120	6	400		13.56		kalt			Dummy	Übrig																																										200						
																																	322.5																																									
09D175	16.11.2009	JW, TM	a(p)	1			285	47	8.21	6	30					75	4	27		13.56		180		270	10x10	Asahi-U	3					9.00E-07	13.5	1.8		25.16341761																												284.43	25.456375	7.716937582	23.764896			1,5,9	p-Schicht mit grading (50s/10s/15s) 			
09D176	16.11.2009	JW, TM	CO2	1								200				600	6	400		13.56		kalt			Dummy	Übrig												9.23	73.7	904	13.85	5	75	4.34	76.8	2.95	1.10E-09	1.52	Ag-1	30'160°C																		200			10 min CO2 Plasmareinigung			
09D177	16.11.2009		a(i)	1			1026	68	3.86							205	4	33		13.56		180			10x10	Asahi-U	3					2.00E-06	23.58	1.15	3.649635036	9.887539342		10.15	73.7	906	15.2	5.2	75	5.57	76.4	2.96	1.20E-09	1.52	ZnOAg-5	30'160°C														1029.6936	41.39075									
09D177	16.11.2009	JW, TM	a(i)	1			340	68	10.87							1520	4	33		13.56		180			10x10	Asahi-U	3						286.04	1.88	3.649635036	16.18000407		10.11	74	903	15.14	4.9	75.2	5.48	76.7	2.96	8.80E-10	1.49	ZnOAg-9	30'160°C														339.32	41.39075									
09D178	16.11.2009	JW, TM	a(n)	1			547	91	9.17				23			85	4	34		13.56		180			10x10	Asahi-U	3						15.22	1.79		11.50034676																												548.9692	55.3905625				14.1832534					
09D179	16.11.2009	JW, TM	CO2	1								200				120	6	400		13.56		kalt			Dummy	Übrig																																										200						
																																	338.33																																									
09D180	17.11.2009	JW, TM	a(p)	1			285	47	8.21	6	30					75	4	27		13.56		180		270	10x10	Asahi-U	4					9.00E-07	13.5	1.8		25.16341761																												284.43	25.456375	7.716937582	23.764896			1,4,5,9	p-Schicht mit grading (50s/10s/15s) 			
09D181	17.11.2009		a(i)	1			1026	68	3.86							205	4	33		13.56		180			10x10	Asahi-U	4					9.00E-07	23.58	1.15	3.225806452	9.887539342		9.23	73.7	902	13.87	5.2	74.9	4.6	74.9	2.88	1.50E-09	1.55	Ag-1	30'160°C														1029.6936	41.39075						ohne CO2 Plasmareinigung			
09D181	17.11.2009	JW, TM	a(i)	1			340	68	10.87							1520	4	33		13.56		180			10x10	Asahi-U	4						301.96	1.99	3.225806452	17.08032826		9.2	74.5	903	13.68	4.9	75.1	4.53	74.4	2.83	1.64E-09	1.55	Ag-4	30'160°C														339.32	41.39075						1000H LID (done)			
09D182	17.11.2009	JW, TM	a(n)	1			547	91	9.17				23			85	4	34		13.56		180			10x10	Asahi-U	4						15.22	1.79		11.50034676		9.96	73.6	906	14.93	4.9	75.3	5.57	75.4	2.83	1.70E-09	1.55	ZnOAg-5	30'160°C														548.9692	55.3905625				14.1832534		cells given to W. Reetz			
09D183	17.11.2009	JW, TM	CO2	1								200				120	6	400		13.56		kalt			Dummy	Übrig												9.79	73.3	905	14.76	4.8	75	5.55	74.1	2.83	1.80E-09	1.56	ZnOAg-9	30'160°C																		200			auf Platz 9 viele Shunts (nur 3 gute Zellen…)			
																																	354.25																																									
09D184	17.11.2009	JW, TM	a(p)	1			285	47	8.21	6	30					75	4	27		13.56		180		270	10x10	Asahi-U	4					9.00E-07	13.5	1.8		25.16341761																												284.43	25.456375	7.716937582	23.764896			1,4,5,9	p-Schicht mit grading (50s/10s/15s) 			
09D185	17.11.2009	JW, TM	CO2	1								200				120	6	400		13.56		kalt			Dummy	Übrig												9.49	73.8	903	14.24	5.2	74.9	4.57	77.5	2.99	6.70E-10	1.49	Ag-1	30'160°C																		200						
09D186	17.11.2009		a(i)	1			1026	68	3.86							205	4	33		13.56		180			10x10	Asahi-U	4					9.00E-07	23.58	1.15	5.292479109	9.887539342		9.47	74.2	902	14.16	4.8	75.2	4.45	77.4	3.03	8.40E-10	1.49	Ag-4	30'160°C														1029.6936	41.39075									
09D186	17.11.2009	JW, TM	a(i)	1			340	68	10.87							1520	4	33		13.56		180			10x10	Asahi-U	4						300.21	1.98	5.292479109	16.98133974		10.24	74.1	909	15.2	5.3	74.9	5.61	76.1	2.94	8.00E-09	1.75	ZnOAg-5	30'160°C														339.32	41.39075									
09D187	17.11.2009	JW, TM	a(n)	1			547	91	9.17				23			85	4	34		13.56		180			10x10	Asahi-U	4						15.22	1.79		11.50034676		10.21	73.5	904	15.36	4.7	74.9	5.52	76.8	3	1.10E-09	1.52	ZnOAg-9	30'160°C														548.9692	55.3905625				14.1832534					
09D188	17.11.2009	JW, TM	CO2	1								200				120	6	400		13.56		kalt			Dummy	Übrig																																										200						
																																	352.5																																									
09D189	18.11.2009	JW, TM	a(p)	1			285	47	8.21	6	30					50	4	27		13.56		180		270	10x10	Asahi-U	4					9.00E-07	9	1.8		25.16341761																												284.43	25.456375	7.716937582	23.764896			1,4,5,9	Pos.1 Andreas Gerber			
09D190	18.11.2009		a(i)	1			1026	68	3.86							205	4	33		13.56		180			10x10	Asahi-U	4					9.00E-07	23.58	1.15	3.597122302	9.887539342		9.55	73.6	899	14.44	5.9	75.4	4.5	75.9	3.06	1.53E-09	1.53	Ag-1	30'160°C														1029.6936	41.39075						ohne CO2 Plasmareinigung			
09D190	18.11.2009	JW, TM	a(i)	1			340	68	10.87							1520	4	33		13.56		180			10x10	Asahi-U	4						297.96	1.96	3.597122302	16.85406878		9.46	74.9	888	14.22	5	75.4	4.52	75.4	3.04	1.00E-09	1.49	Ag-4	30'160°C														339.32	41.39075									
09D191	18.11.2009	JW, TM	a(n)	1			547	91	9.17				23			85	4	34		13.56		180			10x10	Asahi-U	4						15.22	1.79		11.50034676		10.28	73.8	899	15.5	5.3	75.4	5.63	75.4	3.01	1.20E-09	1.51	ZnOAg-5	30'160°C														548.9692	55.3905625				14.1832534					
09D192	18.11.2009	JW, TM	CO2	1								200				120	6	400		13.56		kalt			Dummy	Übrig												10.24	73.4	895	15.58	5.2	75.6	5.55	75.6	3.06	1.11E-09	1.5	ZnOAg-9	30'160°C																		200						
																																	345.75																																									
09D193	18.11.2009	JW, TM	a(i)	1			500	50	5.15							3000	4	33		13.56		180			10x10	Corning	3					9.00E-07	413.33	1.38	4.87804878	18.1052343																												499	27.08125									
																																																																										
09D194	18.11.2009	TZ, AF	a(i)	1			340	68	10.87							1980	4	33		13.56		180	250		10x10	Corning	9					2.00E-06	384.11	1.94	2.477183833	16.67946299																												339.32	41.39075						Neuer Carrier. -1 bis -4 saubere Corninggläser, -5 bis -9 beschichtet auf der Rückseite.			
																																																																										
09D195	19.11.2009	TZ, AF	a(p)	1			285	47	8.21	6	30					75	4	27		13.56		180			10x10	Asahi-U	3						13.5	1.8		25.16341761																												284.43	25.456375	7.716937582	23.764896			1,5,9	Neuer Carrier, Standard a-Si Solarzelle mit p-Grading, 2 Min CO2 Plasma und Doppel i-layer			
09D196	19.11.2009	TZ, AF	CO2	1								200				120	6	400		13.56		kalt			Dummy	Übrig																																										200						
09D197	19.11.2009	TZ, AF	a(i)	1			1026	68	3.86							205	4	33		13.56		180			10x10	Asahi-U	3						23.58	1.15	0.520833333	9.887539342		9.46	73.7	919	13.95	6	74.3	4.4	76.4	2.9	2.07E-09		Ag-1	30'160°C														1029.6936	41.39075						Nicht gezündet bei Buffer. P kurz auf 300, 200 W.			
09D197	19.11.2009	TZ, AF	a(i)	1			340	68	10.87							1520	4	33		13.56		180		273	10x10	Asahi-U	3	2	825	125		9.00E-07	330.48	2.17	0.520833333	18.69365264		9.25	74.5	891	13.92	5	75.7	4.72	76.1	2.79	7.95E-10		Ag-5	30'160°C														339.32	41.39075									
09D198	19.11.2009	TZ, AF	a(n)	1			547	91	9.17				23			90	4	34		13.56		180			10x10	Asahi-U	3						16.11	1.79		11.50034676		9.4	75.4	909	13.72	5	75.4	4.38	76.7	2.88	9.69E-10		Ag-9	30'160°C														548.9692	55.3905625				14.1832534					
09D199	19.11.2009	TZ, AF	CO2	1								200				120	6	400		13.56		kalt			Dummy	Übrig																																										200			starke Inhomogenität in der Leerlaufspannung --> Temperaturunterschied?			
																																	383.67																																									
09D200	19.11.2009	AF, TZ	a(p)	1			285	47	8.21	6	30					75	4	27		13.56		180			10x10	Asahi-U	3						13.5	1.8		25.16341761																												284.43	25.456375	7.716937582	23.764896			1,5,9	Neuer Carrier, Standard a-Si Solarzelle mit p-Grading, 2 Min CO2 Plasma und Doppel i-layer			
09D201	19.11.2009	AF, TZ	CO2	1								200				120	6	400		13.56		kalt			Dummy	Übrig																																										200						
09D202	19.11.2009	AF, TZ	a(i)	1			1026	68	3.86							205	4	33		13.56		180			10x10	Asahi-U	3						23.58	1.15		9.887539342		9.25	72.3	914	14	5.9	73.9	4.42	76	2.96	3.30E-09		Ag-1	30'160°C														1029.6936	41.39075						Nicht gezündet bei Buffer. P kurz auf 300, 200 W.			
09D202	19.11.2009	AF, TZ	a(i)	1			340	68	10.87							1520	4	33		13.56		180		273	10x10	Asahi-U	3					9.00E-07	330.48	2.17		18.69365264		9.22	74.2	896	13.88	5.4	75.1	4.55	76.1	2.89	8.59E-10		Ag-5	30'160°C														339.32	41.39075									
09D203	19.11.2009	AF, TZ	a(n)	1			547	91	9.17				23			90	4	34		13.56		180			10x10	Asahi-U	3						16.11	1.79		11.50034676		9.41	74.1	908	13.98	5.1	74.8	4.46	76	2.94	1.17E-09		Ag-9	30'160°C														548.9692	55.3905625				14.1832534		Mit 300 W gezündet. Bei 180°C in LC gefahren (keine H2-Kühlung)			
09D204	19.11.2009	AF, TZ	CO2	1								200				120	6	400		13.56		kalt			Dummy	Übrig																																										200			starke Inhomogenität in der Leerlaufspannung --> Temperaturunterschied?			
																																																																										
09D205	23.11.2009	AF, TZ	a(p)	1			285	47	8.21	6	30					75	4	27		13.56		180			10x10	Asahi-U	6						13.5	1.8		25.16341761		9.29	73.1	916	13.87	5.8	74.2	4.4	76.5	2.92	1.60E-09		Ag-1	30'160°C														284.43	25.456375	7.716937582	23.764896			1,2,3,5,6,9	45 Min. H2-Stabilisierung			
09D206	23.11.2009	AF, TZ	CO2	1								200				120	6	400		13.56		kalt			Dummy	Übrig												9.27	74	903	13.88	5	74.8	4.55	76.6	2.86	7.80E-10		Ag-2	30'160°C																		200						
09D207	23.11.2009	AF, TZ	a(i)	1			1026	68	3.86							205	4	33		13.56		180			10x10	Asahi-U	6						23.58	1.15		9.887539342		9.4	73.6	912	14.01	5.6	74.3	4.57	76.4	2.93	1.59E-09		Ag-3	30'160°C														1029.6936	41.39075						30 Min. H2-Stabilisierung			
09D207	23.11.2009	AF, TZ	a(i)	1			340	68	10.87							1520	4	33		13.56		180			10x10	Asahi-U	6					9.00E-07	330.48	2.17		18.69365264		9.26	73.7	896	14.02	6.1	75.1	4.74	76.2	2.86	7.75E-10		Ag-5	30'160°C														339.32	41.39075									
09D208	23.11.2009	AF, TZ	a(n)	1			547	91	9.17				23			90	4	34		13.56		180			10x10	Asahi-U	6						16.11	1.79		11.50034676		9.37	73.7	905	14.04	5.2	74.7	4.62	77	2.86	5.30E-10		Ag-6	30'160°C														548.9692	55.3905625				14.1832534					
09D209	23.11.2009	AF, TZ	CO2	1								200				120	6	400		13.56		kalt			Dummy	Übrig												9.35	74	913	13.82	5.6	74.4	4.45	76.8	2.91	9.06E-10		Ag-9	30'160°C																		200			Substrate 1, 5 und 6 gesprungen			
																																																																										
09D210	23.11.2009	AF, TZ	a(i)	2			340	68	10.87							1500	4	90 / 100		60		180	280	280	10x10	Corning	6	7,8 / 1,5	492 / 544	241 / 178	0,1 / 0,1	9.00E-07	767.83	5.12	17.80821918	44.01149155																												339.32	41.39075						statische i-Schicht in PC2, Zündleistung 100/90W. Alles mit der Hand gefahren. Eurotherm eingelernt. Alter Carrier			
																																																																										
09D211	24.11.2009	TZ, AF	a(i)	2			340	68	10.87								4	45 / 50		60		180			10x10	Corning	6																																					339.32	41.39075						Statisch auf neuem Carrier. Schwer gezündet. Plasma nicht stabil. Bei 2 mbar versucht. Proben weggeschmissen.			
																																																																										
09D212	25.11.2009	JW, TM	a(i)	1			1026	68	3.86							3000	4	33		13.56		180			10x10	Corning	3					9.00E-07	345	1.15	1.449275362	9.887539342															4.39E-12	1.21E-11	6.44E-06	1.47E+06		0								1029.6936	41.39075						Charakterisierung Start-i-Schicht			
																																																																										
09D213	25.11.2009	JW, TM	a(i)	1			340	68	10.87							1980	4	33		13.56		180	280									9.00E-07	363.33	1.84	4.109589041	15.77721839															5.54E-12	1.49E-11	9.42E-06	1.70E+06								1.895	45	339.32	41.39075									
																																																																										
09D214	26.11.2009	JW, TM	a(p)	1			285	47	8.21	6	30					500	4	27		13.56		180			10x10	fz-c-Si	1					9.00E-07	15.79	0.32		4.413383856																												284.43	25.456375	7.716937582	23.764896				fz-si auf asahi u			
09D215	26.11.2009	JW, TM	a(i)	1			1026	68	3.86							205	4	33		13.56		180			10x10	fz-c-Si	1					9.00E-07																																1029.6936	41.39075						p-schicht mit grading am Ende (10s/15s)			
09D215	26.11.2009	JW, TM	a(i)	1			340	68	10.87							1520	4	33		13.56		180			10x10	fz-c-Si	1						26.65	0.18		1.507453796																												339.32	41.39075									
09D216	26.11.2009	JW, TM	a(p)	1			285	47	8.21	6	30					500	4	27		13.56		180			10x10	fz-c-Si	1					9.00E-07	314.55	6.29		87.94474659																												284.43	25.456375	7.716937582	23.764896							
09D217	26.11.2009	JW, TM	CO2	1								200				200	6	400		13.56		kalt			Dummy	Übrig	1						15.79	0.79		#DIV/0!																																200						
09D218	26.11.2009	JW, TM	a(i)	1			1026	68	3.86							205	4	33		13.56		180			10x10	fz-c-Si	1					9.00E-07	26.65	1.3		11.17721839																												1029.6936	41.39075									
09D218	26.11.2009	JW, TM	a(i)	1			340	68	10.87							1520	4	33		13.56		180			10x10	fz-c-Si	1						314.55	2.07		17.79219715																												339.32	41.39075									
																																																																										
09D219	26.11.2009	JW, TM	µc(i)	1			3000	50	0.89							900	12.5	800		13.56		180			10x10	ZnO	4					9.00E-07	494	5.49	2.636916836	72.1289173																8.02E-07	1.67E-05	2.08E+01		63.05								3010.8	27.08125						zus. 3 corning  platzt nach Schneiden schnell ab, grade noch messbar			
																																																																										
09D220	26.11.2009	JW, TM	µc(i)	1			3000	50	0.89							900	12.5	800		13.56		140			10x10	ZnO	3					9.00E-07	425	4.72	1.176470588	62.05423047																3.18E-07	1.34E-05	4.21E+01		72.05								3010.8	27.08125						zus. 2 corning  platzt nach Schneiden schnell ab, grade noch messbar			
																																																																										
09D221	27.11.2009	JW, TM	µc(p)	1			3000	13	0.23	1.2						2280	12.5	720		13.56		180			10x10	ZnO	4					9.00E-07	420.5	1.84	3.529411765	93.21435072																2.40E+00	2.42E+00	1.01E+00		85.35						1.96	900	3010.8	7.041125	1.543387516					zus. 3 corning  platzt nicht ab, gut messbar			
																																																																										
09D222	27.11.2009	JW, TM	a(p)	1			285	47	8.21	6	30					75	4	27		13.56		180		270	10x10	Asahi-U	4					9.00E-07	13.5	1.8		25.16341761																												284.43	25.456375	7.716937582	23.764896			1,5,6,9	Grading hat wahrscheinlich (prüfen) nicht funktioniert bei p --> dicke simple p 			
09D223	27.11.2009		a(i)	1			1026	68	3.86							205	4	33		13.56		180			10x10	Asahi-U	4					9.00E-07	23.58	1.15	6.849315068	9.887539342		8.12	68.2	901	13.21	5.2	70.6	4.62	67.2	2.63	2.90E-09	1.6	Ag-1	30'160°C														1029.6936	41.39075						(dringend nachschauen, ob das Problem schon länger besteht)			
09D223	27.11.2009	JW, TM	a(i)	1			340	68	10.87							1520	4	33		13.56		180			10x10	Asahi-U	4						310.21	2.04	6.849315068	17.54698844		gebrochen											ZnOAg-5	30'160°C														339.32	41.39075						Grading hat nicht funktioniert. Wurde aber auch nicht im logfile mitgeschrieben, erst ab jetzt			
09D224	27.11.2009	JW, TM	a(n)	1			547	91	9.17				23			85	4	34		13.56		180			10x10	Asahi-U	4						15.22	1.79		11.50034676		8.42	70.4	902	13.26	5.1	72.1	4.63	70	2.63	1.80E-09	1.56	Ag-6	30'160°C														548.9692	55.3905625				14.1832534		Meiner Meinung hat das Grading bis jetzt funktioniert, wenn, dann bei 09D214 ff nicht (JW)			
09D225	27.11.2009	JW, TM	CO2	1								200				120	6	400		13.56		kalt			Dummy	Übrig												8.96	69.7	904	14.21	5.1	71.8	5.58	68.7	2.6	3.10E-09	1.6	ZnOAg-9	30'160°C																		200			wdh von 09D180			
																																	362.5																																									
09D226	30.11.2009	JW	µc(i)	1			3000	50	0.89							2400	12.5	800		13.56		180			10x10	ZnO	3					9.00E-07	1371.45	5.71	7.52688172	75.09209806		1.84	43.5	456	9.26	11.2	38.4	3.42	52.7	1.91	3.60E-05	1.53	Ag-1	30'160°C														3010.8	27.08125					1,5,9	µc-Si:H Hüpfzelle (LA) 			
09D227	30.11.2009	JW	a(n)	1			547	91	9.17				23			85	4	34		13.56		180			10x10	ZnO	3						15.22	1.79		11.50034676		1.77	44.9	442	8.91	9.6	41.1	3.56	52.9	1.84	1.40E-04	1.68	ZnOAg-5	30'160°C														548.9692	55.3905625				14.1832534		R_sh bei nur 130 Ohm!!			
09D228	30.11.2009	JW	CO2	1								200				120	6	400		13.56		kalt			Dummy	Übrig	3											2.21	41.1	460	11.68	8.7	37.2	5.44	49.5	1.97	3.20E-04	1.91	ZnOAg-9	30'160°C																		200			Temperatur scheint in der Mitte am höchsten zu sein (Voc) und zum rand hin abzufallen			
																																	1386.67																																									
09D229	30.11.2009	AF, TZ	a(i)	2			228	94	20.09							1000	1.7	36 / 40		60		180	320	305	10x10	Corning	6					9.00E-07	366.5	3.67	48.22190612	22.79530578																												227.544	57.216625						Schwierigkeiten beim Zünden, auf 100 W gezündet. Manual Matching klappt nicht. -2,5,8 Dummy. Plasma nicht stabil			
																																																																										
09D230	01.12.2009	AF, TZ	a(i)	2			340	68	10.87							1500	2	36 / 40		60		180		305	10x10	Corning	6					9.00E-07	357.5	2.38	72.78106509	20.49156704																												339.32	41.39075						Plasma zündet und brennt stabil			
																																																																										
09D231	01.12.2009	AF, TZ	a(i)	2			340	68	10.87							1500	2	36 / 50		60		180			10x10	Corning	6					2.00E-06	493.23	3.29	12.48995984	28.27167529																												339.32	41.39075									
																																																																										
09D232	02.12.2009	AF, TZ	a(i)	2			340	68	10.87							300	2	36 / 50		60		kalt	280	280	40x40	Alu-Folie			528/466	176/265	0,1/0,1	2.00E-06	100	3.33		28.65953433																												339.32	41.39075						"Fehlversuch. Flackert. Danach 20 Min unter 320°C aufheizen. Wieder gezündet; etwas besser, flackert aber bißchen. Manual match, starke Pulverbildung (Temperatur zu niedrig)"			
																																																																										
09D233	02.12.2009	AF, TZ	a(i)	2			340	68	10.87							300	2	36 / 50		60			300		40x40	Alu-Folie		1,5 / 3,4	552/484	154/233			100	3.33		28.65953433																												339.32	41.39075									
																																																																										
09D234	02.12.2009	AF, TZ	a(i)	2			680	136	10.82							300	2	36 / 50		60			300		40x40	Alu-Folie		1,5 / 2,4	549/481	158/239			100	3.33		14.32976716																												682.448	82.7815						Plasma stabiler als bei 09D234. Kein/kaum flackern.			
																																																																										
09D235	02.12.2009	AF, TZ	a(i)	2			680	136	10.82							300	2	45 / 60		60			300		40x40	Alu-Folie		1,5 / 2,4	546 / 475	156 / 240			100	3.33		14.32976716																												682.448	82.7815									
																																																																										
09D236	02.12.2009	AF, TZ	a(i)	2			680	136	10.82							300	2	60 / 80		60			300		40x40	Alu-Folie		1,4 / 4,9	546 / 458	150 / 251			100	3.33		14.32976716																												682.448	82.7815						Plasma sehr schön und stabil. Gezündet bei 80W.			
																																																																										
09D237	02.12.2009	AF, TZ	a(i)	2			680	136	10.82							300	1.5	45 / 60		60			300		40x40	Alu-Folie		1,5 / 2,4	561 / 483	133 / 217	0,1 / 0,1		100	3.33		14.32976716																												682.448	82.7815						Plasma sehr schön und stabil. Gezündet bei 60W.			
																																																																										
09D238	03.12.2009	AF, TZ	a(i)	2			680	136	10.82							300	1.5	60 / 80		60			300		40x40	Alu-Folie			580 / 496	123 / 200			100	3.33		14.32976716																												682.448	82.7815									
																																																																										
09D239	03.12.2009	AF, TZ	a(i)	2			680	136	10.82							300	1.5	75 / 100		60			300		40x40	Alu-Folie			591 / 494	105 / 195			100	3.33		14.32976716																												682.448	82.7815									
																																																																										
09D240	03.12.2009	AF, TZ	a(i)	2			680	136	10.82							300	1.5	36 / 50		60			300		40x40	Alu-Folie			568 / 478	129 / 226			100	3.33		14.32976716																												682.448	82.7815									
																																																																										
09D241	03.12.2009	AF, TZ	a(i)	2			600	270	21.44							300	1	45 / 60		60			300		40x40	Alu-Folie			584 / 485	112 / 210			100	3.33		7.217956793																												602.16	164.345625									
																																																																										
09D242	03.12.2009	AF, TZ	a(i)	2			680	136	10.82							300	1	45 / 60		60			300		40x40	Alu-Folie			588 / 499	110 / 195			100	3.33		14.32976716																												682.448	82.7815									
																																																																										
09D243	03.12.2009	AF, TZ	a(i)	2			340	68	10.87							300	1.5	45 / 60		60			300		40x40	Alu-Folie			562 / 483	133 / 213			100	3.33		28.65953433																												339.32	41.39075									
																																																																										
09D244	03.12.2009	AF, TZ	a(i)	2			170	38	10.82							300	1.5	45 / 60		60			300		40x40	Alu-Folie			574 / 493	129 / 204			100	3.33		57.63550818																												169.66	20.58175						mit einem Dummy-Carrier, Carrier nicht in der Mitte, damit ganze Abscheidung einer LQ auf der Alu-Folie zu sehen ist			
																																																																										
09D245	03.12.2009	AF, TZ	a(i)	2			85	19	10.82							300	1.5	45 / 60		60			300		40x40	Alu-Folie			562 / 483	133 / 213			100	3.33		115.2710164																												84.83	10.290875						mit einem Dummy-Carrier, Carrier nicht in der Mitte, damit ganze Abscheidung einer LQ auf der Alu-Folie zu sehen ist			
																																																																										
09D246	04.12.2009	AF, TZ	a(i)	2			85	19	10.82							300	1.5	45 / 60		60			300		40x40	Alu-Folie							100	3.33		115.2710164																												84.83	10.290875						Kammer zuerst mit 1,5 mbar H2 füllen. Erst zünden, dann Silan zuschalten.
