Repository: juliabase/juliabase

JuliaBase
=========

JuliaBase is a Python web framework for creating databases for sample tracking
in scientific instituions or working groups.  It bases on Django.

For further information, visit its [web page](http://www.juliabase.org)

Community
---------

The mailing list is "juliabase at googlegroups.com"
(https://groups.google.com/forum/#!forum/juliabase).  It also exists in
newsgroup form on news.gmane.org as "gmane.comp.db.juliabase".

Licensing
---------

JuliaBase is Free Software under the terms of the GNU Affero General Public
License, see the file COPYING-AGPL.txt.

For the details of licensing, see
<http://www.juliabase.org/project.html#licenses>.

File: remote_client/LADA_data_2011.csv (part 2 of 13)
Nr.	Datum	Operator	Schicht	Kammer	vSubstr LQ	Pendel#	H2	SiH4	SC	TMB	CH4	CO2	PH3	Gas?	Gasfluss	t	p	P	Pump nach	f	del	Ts	Th	Th depo	Subst	Subst	Anzahl	Pr	CL	CT	UDC	Basis p	d	R	?d/d¯	Deplet	R dyn	h	FF	Voc	jsc	Rs	FF rot	jsc rot	FF blau	jsc blau	j0	n	Reflekt	Anneal	sd nT	sd vT/oT	sph	Photosens	Krist (%)	Krist (%)	Sims [O]	Sims [C]	Sims [N]	Sims [B]	Sims [?]	PDS E04	PDS a 1,2	H2	SiH4	TMB	CH4	CO2	PH3		Bemerkung					Hilfe-Spalten					
11D0153	09.02.2011	KD	NF3	2																60			280		40x40	Übrig	1																																												"2nd etch step; 1000/3500 (Ar/NF3);butterfly open. FTIR Data05"					#NV	#NV	#NV	#NV	#NV	2
																																																																												#NV	#NV	#NV	#NV	#NV	#NV
11D0154	09.02.2011	KD	a-Si(i)	1			329	80	12.4							2700	4	33		13.56			270		40x40	Übrig	1																																					346.39	49.03						500 nm a-Si					#NV	#NV	#NV	#NV	#NV	2
																																																																												#NV	#NV	#NV	#NV	#NV	#NV
11D0155	09.02.2011	KD	NF3	2																60			280		40x40	Übrig	1																																												"1st etch step; 1000/1200 (Ar/NF3);chamber pressure 10mbar; 30sek; picture 101-0228. FTIR Data06"					#NV	#NV	#NV	#NV	#NV	2
																																																																												#NV	#NV	#NV	#NV	#NV	#NV
11D0156	09.02.2011	KD	NF3	2																60			280		40x40	Übrig	1																																												"2nd etch step; 1000/1200 (Ar/NF3);chamber pressure 10mbar. FTIR Data07"					#NV	#NV	#NV	#NV	#NV	2
																																																																												#NV	#NV	#NV	#NV	#NV	#NV
11D0157	10.02.2011	KD	a-Si(i)	1			329	80	12.4							2700	4	33		13.56			270		40x40	Übrig	1																																					346.39	49.03						500 nm a-Si					#NV	#NV	#NV	#NV	#NV	2
																																																																												#NV	#NV	#NV	#NV	#NV	#NV
11D0158	10.02.2011	KD	NF3	2																60			280		40x40	Übrig	1																																												"1st etch step; 500/600 (Ar/NF3);chamber pressure 10mbar; 30sek; picture 101-0229. FTIR Data01"					#NV	#NV	#NV	#NV	#NV	2
																																																																												#NV	#NV	#NV	#NV	#NV	#NV
11D0159	10.02.2011	KD	NF3	2																60			280		40x40	Übrig	1																																												"2nd etch step; 500/600 (Ar/NF3);chamber pressure 1.5mbar. FTIR Data02"					#NV	#NV	#NV	#NV	#NV	2
																																																																												#NV	#NV	#NV	#NV	#NV	#NV
11D0160	10.02.2011	KD	a-Si(i)	1			329	80	12.4							2700	4	33		13.56			270		40x40	Übrig	1																																					346.39	49.03						500 nm a-Si					#NV	#NV	#NV	#NV	#NV	2
																																																																												#NV	#NV	#NV	#NV	#NV	#NV
11D0161	10.02.2011	KD	NF3	2																60			280		40x40	Übrig	1																																												"1st etch step; 500/600 (Ar/NF3);chamber pressure 1.5mbar; 30sek; picture 101-0235. FTIR Data03"					#NV	#NV	#NV	#NV	#NV	2
																																																																												#NV	#NV	#NV	#NV	#NV	#NV
11D0162	10.02.2011	KD	NF3	2																60			280		40x40	Übrig	1																																												"2nd etch step; 0/1200 (Ar/NF3);different chamber pressures (RPS fails above 6mbar). FTIR Data04"					#NV	#NV	#NV	#NV	#NV	2
																																																																												#NV	#NV	#NV	#NV	#NV	#NV
11D0163	10.02.2011	KD	a-Si(i)	1			329	80	12.4							2700	4	33		13.56			270		40x40	Übrig	1																																					346.39	49.03						500 nm a-Si					#NV	#NV	#NV	#NV	#NV	2
																																																																												#NV	#NV	#NV	#NV	#NV	#NV
11D0164	10.02.2011	KD	NF3	2																60			280		40x40	Übrig	1																																												"1st etch step; 0/3500 (Ar/NF3); RPS fails for 4mbar and 3mbar; no picture; finish etching. FTIR Data05"					#NV	#NV	#NV	#NV	#NV	2
																																																																												#NV	#NV	#NV	#NV	#NV	#NV
11D0165	10.02.2011	KD	NF3	2																60			280		40x40	Übrig	1																																												"2nd etch step; 0/3500 (Ar/NF3);butterfly open. FTIR Data06"					#NV	#NV	#NV	#NV	#NV	2
																																																																							matchboxes in PC2 reinstalled (capacitors have been replaced by FAP)					#NV	#NV	#NV	#NV	#NV	#NV
11D0166	10.02.2011	KD	a-Si(i)	2	0	0	350	250	29.46							900	1	40 / 44		60		180		~280									380.17	4.22	3.94	9.81																												366.84	153.22						test layer for thickness measurements (target 0.5 µm). FTIR Data07					158	#NV	#NV	#NV	#NV	2
																																																																												#NV	#NV	#NV	#NV	#NV	#NV
11D0167	11.02.2011	KD	a-Si(i)	2	0	0	350	250	29.42							1800	1	40 / 44		60			280		Dummy	Übrig																																						370.13	154.26						target on electrode: 1.5 µm total					#NV	#NV	#NV	#NV	#NV	14
																																																																												#NV	#NV	#NV	#NV	#NV	#NV
11D0168	11.02.2011	KD	NF3	2																60			280		Dummy	Übrig																																													"etching with 1000/3500 (Ar/NF3); butterfly open. FTIR Data01"					#NV	#NV	#NV	#NV	#NV	14
																																																																												#NV	#NV	#NV	#NV	#NV	#NV
11D0169	11.02.2011	KD	a-Si(i)	2	0	0	350	250	29.42							5400	1	40 / 44		60			280		Dummy	Übrig																																						370.13	154.26						target on electrode: 3 µm total					#NV	#NV	#NV	#NV	#NV	14
																																																																												#NV	#NV	#NV	#NV	#NV	#NV
11D0170	11.02.2011	KD	NF3	2																60			280		Dummy	Übrig																																													"etching with 1000/3500 (Ar/NF3); butterfly open. FTIR Data02"					#NV	#NV	#NV	#NV	#NV	14
																																																																							MFC calibration					#NV	#NV	#NV	#NV	#NV	#NV
11D0171	11.02.2011	KD	a-Si(i)	1			329	80	12.38							2700	4	33		13.56		180		261								2.50E-06																																349.52	49.36						cover layer on carrier in PC1					#NV	#NV	#NV	#NV	#NV	14
																																																																												#NV	#NV	#NV	#NV	#NV	#NV
11D0172	14.02.2011	TM	a-Si(i)	1			1056	40	2.28							3000	4	33		13.56		180		261	10x10	Corning	2					9.00E-07	215	0.72	2.33	10.17																												1077.66	25.09						new i1 layer of a-Si cells					222	#NV	#NV	#NV	#NV	14
																																																																												#NV	#NV	#NV	#NV	#NV	#NV
11D0173	14.02.2011	AF	µc(p)	1			3000	8.6	0.18	0.8						180	12.5	400		13.56		180			10x10	ZnO	3					9.00E-07	19.8	1.1		72.57		6.33	69.5	498	18.31	3.4	70	9.04	68	2.82	4.78E-05	1.54	Ag-1	55' 160°C						65								2997.73	5.39	1.02				1,5,6	"Zick-Zack; 52+-5 sccm; 33 periods; 76s --> 41 nm/period; like 11D0093 but starting with high silane value"					#NV	#NV	51	#NV	#NV	14
11D0174	14.02.2011	AF	CO2	1								200				120	6	180		13.56					Dummy	Übrig												7.86	68.5	503	22.84	2.7	69.5	13.44	68	2.71	4.17E-05	1.52	ZnO/Ag-5	30' 160°C																		210.92								#NV	#NV	#NV	#NV	#NV	14
11D0175	14.02.2011	AF	µc(i)	1			3000	52	1.06							2508	12.5	555		13.56		180		234	10x10	ZnO	3					9.00E-07	1349.99	5.38	3.61	59.7		7.72	69.3	513	21.74	3	70.2	12.8	67.6	2.57	3.84E-05	1.55	ZnO/Ag-6	30' 160°C														2997.73	32.09											162	#NV	#NV	#NV	#NV	14
11D0176	14.02.2011	AF	a(n)	1			582	93	8.74				22.7			85	4	34		13.56		180			10x10	ZnO	3						15.22	1.79		11.1																												599.32	57.38				14.22							#NV	#NV	#NV	#NV	#NV	14
11D0177	14.02.2011	AF	CO2	1								200				120	6	180		13.56					Dummy	Übrig																																										210.92								#NV	#NV	#NV	#NV	#NV	14
																																	1385																																											#NV	#NV	#NV	#NV	#NV	#NV
11D0178	14.02.2011	TM	a(i)	1			1056	40	2.28							2000	4	33		13.56		180		260	10x10	Corning	2					9.00E-07	227.5	1.14	1.1	16.13																										1.89		1077.66	25.09						old i1 layer of a-Si cells					226	#NV	#NV	#NV	3	14
																																																																												#NV	#NV	#NV	#NV	#NV	#NV
11D0179	15.02.2011	TM	a(i)	1			1056	40	2.28							300	4	33		13.56		180			10x10	Corning	2					9.00E-07	292.5	9.75	5.98	138.3																										1.85		1077.66	25.09						new i1/i2 stack of a-Si cells					230	#NV	#NV	#NV	4	14
11D0179	15.02.2011	TM	a(i)	1			329	80	12.38							1500	4	33		13.56		180		258	10x10	Corning	2																																					349.52	49.36											#BEZUG!	#BEZUG!	#BEZUG!	#BEZUG!	#BEZUG!	14
																																																																												#NV	#NV	#NV	#NV	#NV	#NV
11D0180	15.02.2011	AF	µc(p)	1			3000	8.6	0.18	0.8						180	12.5	400		13.56		180			10x10	ZnO	3					9.00E-07	19.8	1.1		72.57		6.42	66.9	501	19.13	3.6	68.6	9.84	67.6	2.86	4.48E-05	1.54	Ag-1	30' 160°C						63.9								2997.73	5.39	1.02				1,5,6	"Zick-Zack; 49+-20 sccm; 33 periods; 81s --> 41 nm/period; like 11D0103 but lower median SC"					#NV	#NV	55	#NV	#NV	14
11D0181	15.02.2011	AF	CO2	1								200				120	6	180		13.56					Dummy	Übrig												7.68	67.4	495	23.01	3	68.4	13.44	66.9	2.82	6.11E-05	1.54	ZnO/Ag-5	30' 160°C																		210.92								#NV	#NV	#NV	#NV	#NV	14
11D0182	15.02.2011	AF	µc(i)	1			3000	49	1.01							2673	12.5	555		13.56		180		234	10x10	ZnO	3					9.00E-07	1385.99	5.19	4.89	60.04		7.69	68.1	507	22.29	2.8	69	13	67.4	2.73	5.00E-05	1.55	ZnO/Ag-6	30' 160°C														2997.73	30.73											166	#NV	#NV	#NV	#NV	14
11D0183	15.02.2011	AF	a(n)	1			582	93	8.74				22.7			85	4	34		13.56		180			10x10	ZnO	3						15.22	1.79		11.1																												599.32	57.38				14.22							#NV	#NV	#NV	#NV	#NV	14
11D0184	15.02.2011	AF	CO2	1								200				120	6	180		13.56					Dummy	Übrig																																										210.92								#NV	#NV	#NV	#NV	#NV	14
																																	1421																																											#NV	#NV	#NV	#NV	#NV	#NV
11D0185	15.02.2011	AF	µc(p)	1			3000	8.6	0.18	0.8						180	12.5	400		13.56		180			10x10	ZnO	3					9.00E-07	19.8	1.1		72.57		5.7	66.7	485	17.63	3.3	68.4	8.83	66.8	2.44	6.64E-05	1.55	Ag-1	30' 160°C						55.5								2997.73	5.39	1.02				1,5,6	"Zick-Zack; 46+-30 sccm; 33 periods; 88s --> 41 nm/period; like 11D0108 but lower median SC"					#NV	#NV	59	#NV	#NV	14
11D0186	15.02.2011	AF	CO2	1								200				120	6	180		13.56					Dummy	Übrig												6.33	60.8	495	21.03	5.2	63.8	12.6	65.9	2.46	5.44E-05	1.56	ZnO/Ag-5	40' 160°C																		210.92			MFC SiH4 schaltet um bei 20 sccm!					#NV	#NV	#NV	#NV	#NV	14
11D0187	15.02.2011	AF	µc(i)	1			3000	46	0.95							2904	12.5	555		13.56		180		233	10x10	ZnO	3					9.00E-07	1324.99	4.56	1.32	56.28		6.25	62.8	503	19.75	4.5	65.8	11.94	66.2	2.26	3.80E-05	1.55	ZnO/Ag-6	40' 160°C														2997.73	28.85											170	#NV	#NV	#NV	#NV	14
11D0188	15.02.2011	AF	a(n)	1			582	93	8.74				22.7			85	4	34		13.56		180			10x10	ZnO	3						15.22	1.79		11.1																												599.32	57.38				14.22							#NV	#NV	#NV	#NV	#NV	14
11D0189	15.02.2011	AF	CO2	1								200				120	6	180		13.56					Dummy	Übrig																																										210.92								#NV	#NV	#NV	#NV	#NV	14
																																	1360																																											#NV	#NV	#NV	#NV	#NV	#NV
11D0190	16.02.2011	TM	a(i)	1			1056	80	4.38							205	4	33		13.56		180			10x10	Corning	2					9.00E-07																																1077.66	49.36						old i1/i2 stack of a-Si cells					#NV	#NV	#NV	#NV	#NV	14
11D0190	16.02.2011	TM	a(i)	1			329	80	12.38							1500	4	33		13.56		180		256	10x10	Corning	2						297.5	1.98	4.2	14.3																												349.52	49.36											234	#NV	#NV	#NV	#NV	14
																																																																												#NV	#NV	#NV	#NV	#NV	#NV
11D0191	16.02.2011	DW	a(i)	2	0.015	35	295	205	28.58							933.3333333	1	40 / 44		60		180+-1		302					500 / 480	170 / 225		8.00E-06	410	4.39	0	12.36	10.54																											316.11	126.49						"cover layer on carrier in PC2; bad base pressure because of NF3-MFC calibration before"					174	#NV	#NV	#NV	#NV	14
																																																																												#NV	#NV	#NV	#NV	#NV	#NV
11D0192	16.02.2011	DW	µc(p)	1			3000	8.6	0.18	0.8						180	12.5	400		13.56		180			10x10	ZnO	9					9.00E-07						8.63	70.8	520	23.42	2.5	71.8	13.52	70.1	2.83			ZnO/Ag-5	30' 160°C														2997.73	5.39	1.02					std µc-Si for Gabrielle Jost					#NV	#NV	#NV	#NV	#NV	14
11D0193	16.02.2011	DW	CO2	1								200				120	6	180		13.56					Dummy	Übrig																																										210.92			"std substrate at pos 5; 7 cells with efficiency of 8.4-8.6 %"					#NV	#NV	#NV	#NV	#NV	14
11D0194	16.02.2011	DW	µc(i)	1			3000	52	1.06							2580	12.5	520		13.56		180		240	10x10	ZnO	9					9.00E-07																																2997.73	32.09											#NV	#NV	#NV	#NV	#NV	14
11D0195	16.02.2011	DW	a(n)	1			582	93	8.74				22.7			85	4	34		13.56		180			10x10	ZnO	9																																					599.32	57.38				14.22							#NV	#NV	#NV	#NV	#NV	14
11D0196	16.02.2011	DW	CO2	1								200				120	6	180		13.56					Dummy	Übrig																																										210.92								#NV	#NV	#NV	#NV	#NV	14
																																																																												#NV	#NV	#NV	#NV	#NV	#NV
11D0197	17.02.2011	TZ	a(p)	1			278	41	7.91	6.1	28					50	4	27		13.56		180			10x10	Asahi-U	3					9.00E-07	9	1.8		24.91		8.68	72.9	889	13.39	5.8	74.6	3.97	75.9	2.93	8.95E-10	1.46	Ag-1	30' 160°C														299.37	25.72	7.8	23.35			1,5,6	like 11D0034 but with thinner i-layer					#NV	#NV	#NV	#NV	#NV	14
11D0198	17.02.2011	TZ	CO2	1								200				120	6	180		13.56					Dummy	Übrig												9.6	73.9	882	14.73	4.7	75.3	5.37	74.7	2.87	7.41E-10	1.44	ZnO/Ag-5	40' 160°C																		210.92			Al substrate for 4JET					#NV	#NV	#NV	#NV	#NV	14
11D0199	17.02.2011	TZ	a(i)	1			329	80	12.38							980	4	52		13.56		180		263	10x10	Asahi-U	3					9.00E-07	342.12	3.49	0.68	25.17		9.52	74	880	14.61	4.8	75.2	5.33	74.5	2.87	7.37E-10	1.44	ZnO/Ag-6	40' 160°C														349.52	49.36											178	#NV	#NV	#NV	#NV	14
11D0200	17.02.2011	TZ	a(n)	1			582	93	8.74				22.7			85	4	34		13.56		180			10x10	Asahi-U	3						15.22	1.79		11.1																												599.32	57.38				14.22							#NV	#NV	#NV	#NV	#NV	14
11D0201	17.02.2011	TZ	CO2	1								200				120	6	180		13.56					Dummy	Übrig																																										210.92								#NV	#NV	#NV	#NV	#NV	14
																																	366.33																																											#NV	#NV	#NV	#NV	#NV	#NV
11D0202	17.02.2011	JW	µc(p)	1			3000	8.6	0.18	0.8						180	12.5	400		13.56		180			10x10	ZnO	3					9.00E-07	19.8	1.1		72.57													ZnO/Ag-1	30' 160°C														2997.73	5.39	1.02				1,5,9	"i-layer in 5 blocks each 500s; between blocks 140sscm SiH4"					#NV	#NV	#NV	#NV	#NV	14
11D0203	17.02.2011	JW	CO2	1								200				120	6	180		13.56					Dummy	Übrig												8.28	70.9	511	22.87	2.6	71.3	13.35	69.9	2.77	2.05E-05	1.43	ZnO/Ag-5	30' 160°C																		210.92								#NV	#NV	#NV	#NV	#NV	14
11D0204	17.02.2011	JW	µc(i)	1			800	33	2.47							2500	12.5	520		13.56		180		232	10x10	ZnO	3					9.00E-07	1161.65	4.65	0.14	79.89		8.2	70.7	511	22.7	2.7	71.5	13.28	70	2.77	2.13E-05	1.44	ZnO/Ag-9	30' 160°C														818.15	20.7											198	#NV	#NV	#NV	#NV	14
11D0205	17.02.2011	JW	a(n)	1			582	93	8.74				22.7			85	4	34		13.56		180			10x10	ZnO	3						15.22	1.79		11.1																												599.32	57.38				14.22							#NV	#NV	#NV	#NV	#NV	14
11D0206	17.02.2011	JW	CO2	1								200				120	6	180		13.56					Dummy	Übrig																																										210.92								#NV	#NV	#NV	#NV	#NV	14
																																	1196.67																																											#NV	#NV	#NV	#NV	#NV	#NV
11D0207	17.02.2011	TZ	a(p)	1			278	41	7.91	6.1	28					50	4	27		13.56		180			10x10	Asahi-U	3					9.00E-07	9	1.8		24.91		8.79	73.9	893	13.32	5.5	75.2	3.92	75.9	2.94	5.34E-10	1.45	Ag-4	30' 160°C														299.37	25.72	7.8	23.35			4,5,6	"like 10D1395 but slightly thicker i-layer; power increased because of new matchboxes"					#NV	#NV	#NV	#NV	#NV	14
11D0208	17.02.2011	TZ	CO2	1								200				120	6	180		13.56					Dummy	Übrig												9.57	73.8	891	14.55	5	75.3	5.06	75.2	2.95	4.45E-10	1.44	ZnO/Ag-5	30' 160°C																		210.92			FTIR 2011_02_17_Data01. Depletion 13,3%. Dauert ~2 Min ab Zündung bis Signal stabil					#NV	#NV	#NV	#NV	#NV	14
11D0209	17.02.2011	TZ	a(i)	2	0.015	23	295	205	28.58							613.3333333	1	50 / 55		60		180-182		299	10x10	Asahi-U	3		510 / 480	150 / 210		9.00E-07	323.45	5.27	0.58	14.84	12.66	9.58	73.7	898	14.48	5.5	74.8	5.02	75.4	2.9	5.06E-10	1.45	ZnO/Ag-6	30' 160°C														316.11	126.49											182	#NV	#NV	#NV	#NV	14
11D0210	17.02.2011	TZ	a(n)	1			582	93	8.74				22.7			85	4	34		13.56		180			10x10	Asahi-U	3					9.00E-07	15.22	1.79		11.1																												599.32	57.38				14.22							#NV	#NV	#NV	#NV	#NV	14
11D0211	17.02.2011	TZ	CO2	1								200				120	6	180		13.56					Dummy	Übrig																																										210.92								#NV	#NV	#NV	#NV	#NV	14
																																	347.67																																											#NV	#NV	#NV	#NV	#NV	#NV
11D0212	18.02.2011	TZ	a(p)	1			278	41	7.91	6.1	28					50	4	27		13.56		180			10x10	Asahi-U	3					9.00E-07	9	1.8		24.91		9.3	73.3	900	14.1	5.9	74.4	4.57	76.2	2.96	6.23E-10	1.47	Ag-1	30' 160°C														299.37	25.72	7.8	23.35			1,5,6	std a-Si cell with slightly thicker i2-layer (like 11D0005 but with i1/i2)					#NV	#NV	#NV	#NV	#NV	14
11D0213	18.02.2011	TZ	CO2	1								200				120	6	180		13.56					Dummy	Übrig												9.88	74.3	888	14.97	4.7	75.8	5.59	75.3	2.87	5.03E-10	1.43	ZnO/Ag-5	30' 160°C																		210.92								#NV	#NV	#NV	#NV	#NV	14
11D0214	18.02.2011	TZ	a(i)	1			1056	80	4.38							205	4	33		13.56		180		262	10x10	Asahi-U	3					9.00E-07	23.58	1.15				9.87	73.4	893	15.07	4.9	75.1	5.57	76.2	2.88	4.11E-10	1.43	ZnO/Ag-6	30' 160°C														1077.66	49.36											#NV	#NV	#NV	#NV	#NV	14
11D0214	18.02.2011	TZ	a(i)	1			329	80	12.38							1575	4	33		13.56		180			10x10	Asahi-U	3						329.54	2.09	0.53	15.08																												349.52	49.36											202	#NV	#NV	#NV	#NV	14
11D0215	18.02.2011	TZ	a(n)	1			582	93	8.74				22.7			85	4	34		13.56		180			10x10	Asahi-U	3						15.22	1.79		11.1																												599.32	57.38				14.22							#NV	#NV	#NV	#NV	#NV	14
11D0216	18.02.2011	TZ	CO2	1								200				120	6	180		13.56					Dummy	Übrig																																										210.92								#NV	#NV	#NV	#NV	#NV	14
																																	377.33																																											#NV	#NV	#NV	#NV	#NV	#NV
11D0217	18.02.2011	TZ	a(p)	1			278	41	7.91	6.1	28					50	4	27		13.56		180			10x10	Asahi-U	3					9.00E-07	9	1.8		24.91		8.28	71.5	887	13.07	5.6	72.5	3.83	74	2.9	2.68E-09	1.58	Ag-1	30' 160°C														299.37	25.72	7.8	23.35			1,5,6	a-Si cell with simple i-layer at 150W (target rate: 0.7 nm/s)					#NV	#NV	#NV	#NV	#NV	14
11D0218	18.02.2011	TZ	CO2	1								200				120	6	180		13.56					Dummy	Übrig												9.22	72.1	885	14.44	5.3	73.5	5.08	73	2.87	8.14E-10	1.48	ZnO/Ag-5	30' 160°C																		210.92								#NV	#NV	#NV	#NV	#NV	14
11D0219	18.02.2011	TZ	a(i)	1			329	80	12.38							465	4	150		13.56		180		264	10x10	Asahi-U	3					9.00E-07	353.12	7.59	5.71	54.75		9.22	71.8	883	14.53	5.5	73	5.11	73.5	2.9	7.55E-10	1.47	ZnO/Ag-6	30' 160°C														349.52	49.36											218	#NV	#NV	#NV	#NV	14
11D0220	18.02.2011	TZ	a(n)	1			582	93	8.74				22.7			85	4	34		13.56		180			10x10	Asahi-U	3						15.22	1.79		11.1																												599.32	57.38				14.22							#NV	#NV	#NV	#NV	#NV	14
11D0221	18.02.2011	TZ	CO2	1								200				120	6	180		13.56					Dummy	Übrig																																										210.92								#NV	#NV	#NV	#NV	#NV	14
																																	377.33																																											#NV	#NV	#NV	#NV	#NV	#NV
11D0222	18.02.2011	JW	µc(p)	1			3000	8.6	0.18	0.8						180	12.5	400		13.56		180			10x10	ZnO	3					9.00E-07																																2997.73	5.39	1.02					like 11D0202 but i-layer in one run					#NV	#NV	#NV	#NV	#NV	14
11D0223	18.02.2011	JW	CO2	1								200				120	6	180		13.56					Dummy	Übrig																																										210.92								#NV	#NV	#NV	#NV	#NV	14
11D0224	18.02.2011	JW	µc(i)	1			800	33	2.47							2500	12.5	520		13.56		180		238	10x10	ZnO	3					9.00E-07																																818.15	20.7											#NV	#NV	#NV	#NV	#NV	14
11D0225	18.02.2011	JW	a(n)	1			582	93	8.74				22.7			85	4	34		13.56		180			10x10	ZnO	3						15.22	1.79		11.1																												599.32	57.38				14.22							#NV	#NV	#NV	#NV	#NV	14
11D0226	18.02.2011	JW	CO2	1								200				120	6	180		13.56					Dummy	Übrig																																										210.92								#NV	#NV	#NV	#NV	#NV	14
																																																																												#NV	#NV	#NV	#NV	#NV	#NV
11D0227	21.02.2011	AF	µc(i)	1			3000	8.6	0.18							180	12.5	400		13.56		180			10x10	Asahi-U						2.00E-06																																2997.73	5.39						OES-transition PC1					#NV	#NV	#NV	#NV	#NV	14
11D0228	21.02.2011	AF	µc(i)	1			3000	30-92								6247	12.5	520		13.56		180		231	10x10	Asahi-U																																						2997.73												#NV	#NV	#NV	#NV	#NV	14
11D0229	21.02.2011	AF	µc(i)	1			3000	30-92								2130	12.5	520		13.56		180		230	10x10	Asahi-U																																						2997.73												#NV	#NV	#NV	#NV	#NV	14
																																																																												#NV	#NV	#NV	#NV	#NV	#NV
11D0230	21.02.2011	TM	a(p)	1			278	41	7.91	6.1	28					500	4	27		13.56		180		249	10x10	Asahi-U	1					9.00E-07																																299.37	25.72	7.8	23.35				a(p)-short pump, no temp stab µc(i)-µc(p)-short pump, no temp stab a(i)					#NV	#NV	#NV	#NV	#NV	14
11D0231	21.02.2011	TM	µc(i)	1			3000	42-56								860	12.5	520		13.56		180		232	10x10	Asahi-U	1					2.00E-06																																2997.73												#NV	#NV	#NV	#NV	#NV	14
11D0232	21.02.2011	TM	µc(p)	1			3000	8.6	0.18	0.8						900	12.5	400		13.56		180		242	10x10	Asahi-U	1					1.00E-05																																2997.73	5.39	1.02										#NV	#NV	#NV	#NV	#NV	14
11D0233	21.02.2011	TM	a(i)	1			329	80	12.38							1520	4	33		13.56		180		258	10x10	Asahi-U	1					2.00E-06																																349.52	49.36											#NV	#NV	#NV	#NV	#NV	14
																																																																												#NV	#NV	#NV	#NV	#NV	#NV
11D0234	22.02.2011	JW	µc(p)	1			3000	8.6	0.18	0.8						180	12.5	400		13.56		180			10x10	ZnO	3					9.00E-07																																2997.73	5.39	1.02					like 11D0222 but i-layer in five blocks with regular refill (33 sccm SiH4)					#NV	#NV	#NV	#NV	#NV	14
11D0235	22.02.2011	JW	CO2	1								200				120	6	180		13.56																																																210.92								#NV	#NV	#NV	#NV	#NV	14
11D0236	22.02.2011	JW	µc(i)	1			800	33	2.47							2500	12.5	520		13.56		180		229	10x10	ZnO	3					9.00E-07																																818.15	20.7											#NV	#NV	#NV	#NV	#NV	14
11D0237	22.02.2011	JW	a(n)	1			582	93	8.74				22.7			120	4	34		13.56		180			10x10	ZnO	3						21.48	1.79		11.1																												599.32	57.38				14.22							#NV	#NV	#NV	#NV	#NV	14
11D0238	22.02.2011	JW	CO2	1								200				120	6	180		13.56																																																210.92								#NV	#NV	#NV	#NV	#NV	14
																																																																							Reinigung PC1 und Schieber PC1-LC					#NV	#NV	#NV	#NV	#NV	#NV
11D0239	23.02.2011	DW	a(i)	1			329	80	12.38							2700	4	33		13.56		180		275								9.00E-07																																349.52	49.36						cover layer PC1					#NV	#NV	#NV	#NV	#NV	14
																																																																												#NV	#NV	#NV	#NV	#NV	#NV
11D0240	23.02.2011	DW	a(p)	1			278	41	7.91	6.1	28					50	4	27		13.56		180			10x10	Asahi-U	4					9.00E-07	9	1.8		24.91		8.68	70.3	894	13.82	8	73.6	4.28	75	2.93	5.29E-10	1.45	Ag-1	30' 160°C														299.37	25.72	7.8	23.35			1,5	std a-Si for Andre Hoffmann (2 ZnO-substrates + 2 AsahiU)					#NV	#NV	#NV	#NV	#NV	14
11D0241	23.02.2011	DW	CO2	1								200				120	6	180		13.56																		9.76	72.7	888	15.12	5.5	75.1	5.66	74.6	2.84	7.48E-10	1.43	ZnO/Ag-5	30' 160°C																		210.92			pos 1 worse than normal - possibly bad substrate (cleaning 10N-251)					#NV	#NV	#NV	#NV	#NV	14
11D0242	23.02.2011	DW	a(i)	1			1056	80	4.38							205	4	33		13.56		180			10x10	Asahi-U	4					9.00E-07	23.58	1.15																														1077.66	49.36											#NV	#NV	#NV	#NV	#NV	14
11D0242	23.02.2011	DW	a(i)	1			329	80	12.38							1520	4	33		13.56		180		274	10x10	Asahi-U	4						312.21	2.05	0.83	14.81																												349.52	49.36											254	#NV	#NV	#NV	#NV	14
11D0243	23.02.2011	DW	a(n)	1			582	93	8.74				22.7			85	4	34		13.56		180			10x10	Asahi-U	4						15.22	1.79		11.1																												599.32	57.38				14.22							#NV	#NV	#NV	#NV	#NV	14
11D0244	23.02.2011	DW	CO2	1								200				120	6	180		13.56																																																210.92								#NV	#NV	#NV	#NV	#NV	14
																																	360																																											#NV	#NV	#NV	#NV	#NV	#NV
11D0245	23.02.2011	TM	µc(p)	1			3000	8.6	0.18	0.8						900	12.5	400		13.56		180		263	10x10	Asahi-U	1					9.00E-07																																2997.73	5.39	1.02					µc(p)-CO2-µc(i)-µc(p)-no plasma stop µc(i)					#NV	#NV	#NV	#NV	#NV	14
11D0246	23.02.2011	TM	CO2	1								200				120	6	180		13.56																																																210.92								#NV	#NV	#NV	#NV	#NV	14
11D0247	23.02.2011	TM	µc(i)	1			3000	42-56								860	12.5	520		13.56		180		253	10x10	Asahi-U	1					9.00E-07																																2997.73												#NV	#NV	#NV	#NV	#NV	14
11D0248	23.02.2011	TM	µc(p)	1			3000	8.6	0.18	0.8						900	12.5	400		13.56		180			10x10	Asahi-U	1					9.00E-07																																2997.73	5.39	1.02										#NV	#NV	#NV	#NV	#NV	14
11D0248	23.02.2011	TM	µc(i)	1			3000	42-56								860	12.5	520		13.56		180		254	10x10	Asahi-U	1																																					2997.73												#NV	#NV	#NV	#NV	#NV	14
																																																																												#NV	#NV	#NV	#NV	#NV	#NV
11D0249	24.02.2011	TZ	a(p)	1			278	41	7.91	6.1	28					50	4	27		13.56		180			10x10	Asahi-U	3					9.00E-07	9	1.8		24.91		8.33	72.2	899	12.82	6.3	73.9	3.5	73.5	2.86	7.05E-10	1.5	Ag-4	40' 160°C														299.37	25.72	7.8	23.35			4,5,6	"like 10D1422 but thicker i-layer; power increased because of matchboxes"					#NV	#NV	#NV	#NV	#NV	14
11D0250	24.02.2011	TZ	CO2	1								200				120	6	180		13.56					Dummy	Übrig												9.25	72.8	902	14.08	4.7	69	4.76	65.8	2.88	8.99E-07	2.22	ZnO/Ag-5	30' 160°C																		210.92								#NV	#NV	#NV	#NV	#NV	14
11D0251	24.02.2011	TZ	a(i)	2	0.015	14	150	110	28.43							373.3333333	1	90 / 100		60		182-184		300	10x10	Asahi-U	3		550 / 505	110 / 180		9.00E-07	292.45	7.83	1.26	41.07	18.8	9.29	72.9	902	14.13	4.6	73.5	4.81	72.5	2.89	1.04E-09	1.53	ZnO/Ag-6	30' 160°C														170.86	67.87											258	#NV	#NV	#NV	#NV	14
11D0252	24.02.2011	TZ	a(n)	1			582	93	8.74				22.7			85	4	34		13.56		180			10x10	Asahi-U	3						15.22	1.79		11.1																												599.32	57.38				14.22							#NV	#NV	#NV	#NV	#NV	14
11D0253	24.02.2011	TZ	CO2	1								200				120	6	180		13.56					Dummy	Übrig																																										210.92								#NV	#NV	#NV	#NV	#NV	14
																																	316.67																																											#NV	#NV	#NV	#NV	#NV	#NV
11D0254	24.02.2011	TZ	a(p)	1			278	41	7.91	6.1	28					50	4	27		13.56		180			10x10	Asahi-U	3					9.00E-07	9	1.8		24.91		8.34	72.1	892	12.98	6.6	73.3	3.65	72.8	2.94	1.24E-09	1.51	Ag-1	35' 160°C														299.37	25.72	7.8	23.35			1,5,6	like 11D0217 but with thinner i-layer					#NV	#NV	#NV	#NV	#NV	14
11D0255	24.02.2011	TZ	CO2	1								200				120	6	180		13.56					Dummy	Übrig												9.27	72.2	889	14.44	5.3	73.6	5.12	72	2.88	8.07E-10	1.48	ZnO/Ag-5	30' 160°C																		210.92								#NV	#NV	#NV	#NV	#NV	14
11D0256	24.02.2011	TZ	a(i)	1			329	80	12.38							420	4	150		13.56		180		278	10x10	Asahi-U	3					9.00E-07	322.12	7.67	3.17	55.29		9.1	71.6	889	14.29	5.5	73.2	5.02	71.9	2.86	1.05E-09	1.5	ZnO/Ag-6	30' 160°C														349.52	49.36											262	#NV	#NV	#NV	#NV	14
11D0257	24.02.2011	TZ	a(n)	1			582	93	8.74				22.7			85	4	34		13.56		180			10x10	Asahi-U	3						15.22	1.79		11.1																												599.32	57.38				14.22							#NV	#NV	#NV	#NV	#NV	14
11D0258	24.02.2011	TZ	CO2	1								200				120	6	180		13.56					Dummy	Übrig																																										210.92								#NV	#NV	#NV	#NV	#NV	14
																																	346.33																																											#NV	#NV	#NV	#NV	#NV	#NV
11D0259	24.02.2011	AF	µc(i)	1			3000	8.6	0.18							180	12.5	400		13.56		180										2.00E-06																																2997.73	5.39						"OES PC2; 10 minutes deposition and 60 seconds etching for each regime "					#NV	#NV	#NV	#NV	#NV	14
11D0260	24.02.2011	AF	µc(i)	2	0	0	2000	68	2.06							600	4	180 / 200		60		180							510 / 470	150 / 230		2.00E-06																																1998.48	41.96											#NV	#NV	#NV	#NV	#NV	14
11D0261	24.02.2011	AF	µc(i)	2	0	0	3000	110	2.21							600	4	290 / 330		60		180							525 / 475	130 / 210		5.00E-02																																2997.73	67.87						Grading funktioniert nicht gut: bei noch 40s SiH4 ausgeschaltet					#NV	#NV	#NV	#NV	#NV	14
11D0262	24.02.2011	AF	µc(i)	2	0	0	4000	140	2.12							600	4	420 / 500		60		180							530 / 480	120 / 200		5.00E-02																																3996.97	86.38											#NV	#NV	#NV	#NV	#NV	14
11D0263	24.02.2011	AF	µc(i)	2	0.015	10	2000	68	2.06							266.6666667	4	180 / 200		60		178-182							515 / 475	145 / 215		5.00E-02					#WERT!																											1998.48	41.96						Grading: mit der Hand SiH4 ausgeschaltet					#NV	#NV	#NV	#NV	#NV	14
																																																																												#NV	#NV	#NV	#NV	#NV	#NV
11D0264	25.02.2011	TM	µc(p)	1			3000	8.6	0.18	0.8						900	12.5	400		13.56		180		265	10x10	Asahi-U	1					9.00E-07																																2997.73	5.39	1.02					µc(p)-2*10-6, no TS µc(i)-µc(p)-9*10-7 µc(i)					#NV	#NV	#NV	#NV	#NV	14
11D0265	25.02.2011	TM	µc(i)	1			3000	42-56								860	12.5	520		13.56		180		257	10x10	Asahi-U	1					2.00E-06																																2997.73												#NV	#NV	#NV	#NV	#NV	14
11D0266	25.02.2011	TM	µc(p)	1			3000	8.6	0.18	0.8						900	12.5	400		13.56		180		259	10x10	Asahi-U	1					9.00E-07																																2997.73	5.39	1.02										#NV	#NV	#NV	#NV	#NV	14
11D0267	25.02.2011	TM	µc(i)	1			3000	42-56								860	12.5	520		13.56		180		249	10x10	Asahi-U	1					9.00E-07																																2997.73												#NV	#NV	#NV	#NV	#NV	14
																																																																												#NV	#NV	#NV	#NV	#NV	#NV
11D0268	25.02.2011	JW	µc(i)	1														520		13.56		180																																																	"OES PC1; reduced pressure for very low flow - test for silane series"					#NV	#NV	#NV	#NV	#NV	14
																																																																												#NV	#NV	#NV	#NV	#NV	#NV
11D0269	25.02.2011	JW	µc(i)	1			125	20-40								3600	5	520		13.56																																												144.7							silane series at 5 mbar, 125 sccm H2 and 520W (6 depositions plus H2 etching)					#NV	#NV	#NV	#NV	#NV	14
																																																																												#NV	#NV	#NV	#NV	#NV	#NV
11D0270	28.02.2011	TZ	a(p)	1			278	41	7.91	6.1	28					50	4	27		13.56		180			10x10	Asahi-U	4					9.00E-07	9	1.8		24.91		9.37	72.8	903	14.26	5.1	73.4	4.62	73.6	2.98	1.48E-09	1.55	Ag-1	30' 160°C														299.37	25.72	7.8	23.35			1,4,6,9	like 11D0207 but static					#NV	#NV	#NV	#NV	#NV	14
11D0271	28.02.2011	TZ	CO2	1								200				120	6	180		13.56					Dummy	Übrig												9.8	73.1	903	14.84	4.9	72.5	5.34	71.5	2.89	5.85E-08	1.86	ZnO/Ag-4	30' 160°C																		210.92			FTIR 2011_02_28_Data01. Depletion 12,3%. Dauert ~5 Min ab Zündung bis Signal stabil					#NV	#NV	#NV	#NV	#NV	14
11D0272	28.02.2011	TZ	a(i)	2	0	0	295	205	28.58							770	1	50 / 55		60		175-181		290	10x10	Asahi-U	4		515 / 475	150 / 220		9.00E-07	379.29	4.93	0.87	13.86		9.64	73	899	14.69	5.6	74.3	5.3	73.6	2.85	9.02E-10	1.5	ZnO/Ag-6	30' 160°C														316.11	126.49											266	#NV	#NV	#NV	#NV	14
11D0273	28.02.2011	TZ	a(n)	1			582	93	8.74				22.7			85	4	34		13.56		180			10x10	Asahi-U	4					9.00E-07	15.22	1.79		11.1		9.1	72.7	900	13.89	5	73.7	4.43	74	2.91	1.32E-09	1.54	Ag-9	30' 160°C														599.32	57.38				14.22							#NV	#NV	#NV	#NV	#NV	14
11D0274	28.02.2011	TZ	CO2	1								200				120	6	180		13.56					Dummy	Übrig																																										210.92								#NV	#NV	#NV	#NV	#NV	14
																																	403.5																																											#NV	#NV	#NV	#NV	#NV	#NV
11D0275	28.02.2011	TZ	a(p)	1			278	41	7.91	6.1	28					50	4	27		13.56		180			10x10	Asahi-U	3					9.00E-07	9	1.8		24.91		9.11	72.8	911	13.73	5.9	73.9	4.2	74.6	2.99	6.64E-10	1.51	Ag-4	30' 160°C														299.37	25.72	7.8	23.35			4,5,6	"like 11D0207 but with double i-layer (first 2 oscillations with 1000 sccm H2; ~ 15-20 nm)"					#NV	#NV	#NV	#NV	#NV	14
11D0276	28.02.2011	TZ	CO2	1								200				120	6	180		13.56					Dummy	Übrig												9.56	72.4	910	14.51	5.3	74	5.07	73.3	2.89	1.07E-09	1.54	ZnO/Ag-5	30' 160°C																		210.92			FTIR 2011_02_28_Data02. Depletion i1: 4,5%. Depletion i2: 27,2% (dauert ~9 Min ab H2-Änderung bis stabil).					#NV	#NV	#NV	#NV	#NV	14
11D0277	28.02.2011	TZ	a(i)	2	0.015	3	1000	205	11.03							80	1	50 / 55		60					10x10	Asahi-U	3					9.00E-07					#WERT!	9.69	73.7	910	14.45	5.2	74.6	5.02	74.9	2.9	5.90E-10	1.5	ZnO/Ag-6	30' 160°C														1020.76	126.49											#NV	#NV	#NV	#NV	#NV	14
11D0277	28.02.2011	TZ	a(i)	2	0.015	21	295	205	28.58							560	1	50 / 55		60		179-182		313	10x10	Asahi-U	3		515 / 480	145 / 210			328.79	5.87	0.85	16.52	14.09																											316.11	126.49											270	#NV	#NV	#NV	#NV	14
11D0278	28.02.2011	TZ	a(n)	1			582	93	8.74				22.7			85	4	34		13.56		180			10x10	Asahi-U	3					9.00E-07	15.22	1.79		11.1																												599.32	57.38				14.22							#NV	#NV	#NV	#NV	#NV	14
11D0279	28.02.2011	TZ	CO2	1								200				120	6	180		13.56					Dummy	Übrig																																										210.92								#NV	#NV	#NV	#NV	#NV	14
																																	353																																											#NV	#NV	#NV	#NV	#NV	#NV
11D0280	28.02.2011	JW	µc(i) seed	1			3000	8.6	0.18							180	12.5	400		13.56		180			10x10	ZnO	2					2.00E-06	19.8	1.1		72.57																												2997.73	5.39						"µc-Si at 125 H2 / 20 SiH4; 5 mbar; 520W"					#NV	#NV	#NV	#NV	#NV	14
11D0281	28.02.2011	JW	µc(i)	1			125	20	7.98							2580	5	520		13.56		180		247	10x10	ZnO	2					9.00E-07	968.7	3.75	0.56	106.52																												144.7	12.54											282	#NV	#NV	#NV	#NV	14
																																	988.5																																											#NV	#NV	#NV	#NV	#NV	#NV
11D0282	01.03.2011	TM	a(p)	1			278	41	7.91	6.1	28					75	4	27		13.56		180			10x10	Asahi-U	4					9.00E-07						11.7	73.2	1385	11.5	8.93							ZnO/Ag-1	U														299.37	25.72	7.8	23.35			1,6,7,9	like 10D1427 but with slightly thinner bottom cell					#NV	#NV	#NV	#NV	#NV	14
11D0283	01.03.2011	TM	CO2	1								200				120	6	180		13.56					Dummy	Übrig												12.2	73.6	1377	12	9.19							ZnO/Ag-6	VU																		210.92			pos.6 Asahi VU					#NV	#NV	#NV	#NV	#NV	14
11D0284	01.03.2011	TM	a(i)	1			1056	40	2.28							300	4	33		13.56		180			10x10	Asahi-U	4					9.00E-07						11.8	73.3	1385	11.7	8.66							ZnO/Ag-7	U														1077.66	25.09											#NV	#NV	#NV	#NV	#NV	14
11D0284	01.03.2011	TM	a(i)	1			329	80	12.38							1700	4	33		13.56		180		271	10x10	Asahi-U	4											11.7	73.3	1384	11.5	8.71							ZnO/Ag-9	U														349.52	49.36						QE jsc (11.9 / 11.7) pos. 1, cell 16					#NV	#NV	#NV	#NV	#NV	14
11D0285	01.03.2011	TM	a(n)	1			582	93	8.74				22.7			51	4	34		13.56		180			10x10	Asahi-U	4																																					599.32	57.38				14.22		QE jsc (12.3 / 12.3) pos.6  cell 29 Asahi VU					#NV	#NV	#NV	#NV	#NV	14
11D0286	01.03.2011	TM	µc(n)	1			3000	18	0.38				4			126	12.5	400		13.56		180			10x10	Asahi-U	4					1.00E-02																																2997.73	11.29				2.38		QE jsc (12.0 / 12.0) pos.7 , cell 16					#NV	#NV	#NV	#NV	#NV	14
11D0287	01.03.2011	TM	CO2	1								200				120	6	180		13.56					Dummy	Übrig																																										210.92			QE jsc (11.8 / 11.8) pos.9 , cell 16 					#NV	#NV	#NV	#NV	#NV	14
11D0288	01.03.2011	TM	µc(p)	1			3000	8.6	0.18	0.8						132	12.5	400		13.56		180			10x10	Asahi-U	4					9.00E-07																																2997.73	5.39	1.02										#NV	#NV	#NV	#NV	#NV	14
11D0289	01.03.2011	TM	CO2	1								200				120	6	180		13.56					Dummy	Übrig																																										210.92								#NV	#NV	#NV	#NV	#NV	14
11D0290	01.03.2011	TM	µc(i)	1			3000	54	1.1							3740	12.5	520		13.56		180		242	10x10	Asahi-U	4					9.00E-07	2435	6.51	1.64	69.54																												2997.73	33.32											306	#NV	#NV	#NV	#NV	14
11D0291	01.03.2011	TM	a(n)	1			582	93	8.74				22.7			120	4	34		13.56		180			10x10	Asahi-U	4																																					599.32	57.38				14.22							#NV	#NV	#NV	#NV	#NV	14
11D0292	01.03.2011	TM	CO2	1								200				120	6	180		13.56					Dummy	Übrig																																										210.92								#NV	#NV	#NV	#NV	#NV	14
																																	2435																																											#NV	#NV	#NV	#NV	#NV	#NV
11D0293	01.03.2011	AF	µc(i) seed	1			3000	8.6	0.18							180	12.5	400		13.56		180										2.00E-06	1409	78.28	0.14	5182.67																																			OES transition PC2 for target rate of 0.5 nm/s 										
11D0294	01.03.2011	AF	µc(i)	1			3000	30	0.62							583	12.5	520		13.56		180																																																											
11D0294	01.03.2011	AF	µc(i)	2	0.015	72	2000	38-86								7467	4	180 / 200		60		179-184		294					515 / 475	145 / 215		2.00E-06					#WERT!																																		Plasma nicht gezündet: 11D0294 abgebrochen bei 44 sccm (#14) (FTIR Data01) und neu gestartet (FTIR Data02)										
																																	6279																																											#NV	#NV	#NV	#NV	#NV	#NV
11D0295	02.03.2011	JW	µc(i) seed	1			3000	8.6	0.18							180	12.5	400		13.56		180			10x10	ZnO	2					2.00E-06	19.8	1.1		72.57																												2997.73	5.39						"µc-Si at 125 H2 / 20 SiH4; 5 mbar; 320W"					#NV	#NV	#NV	#NV	#NV	14
11D0296	02.03.2011	JW	µc(i)	1			125	20	7.98							2580	5	320		13.56		180		257	10x10	ZnO	2					9.00E-07	864.2	3.35	0.45	95.03																												144.7	12.54											354	#NV	#NV	#NV	#NV	14
																																	884																																											#NV	#NV	#NV	#NV	#NV	#NV
11D0297	02.03.2011	TZ	a(p)	1			278	41	7.91	6.1	28					50	4	27		13.56		180			10x10	Asahi-U	4					9.00E-07	9	1.8		24.91		9.14	73.8	902	13.71	4.8	74.2	4.22	73.9	2.94	1.01E-09	1.52	Ag-1	30' 160°C														299.37	25.72	7.8	23.35			1,4,6,9	like 11D0270 but thinner i-layer					#NV	#NV	#NV	#NV	#NV	14
11D0298	02.03.2011	TZ	CO2	1								200				120	6	180		13.56					Dummy	Übrig												9.83	73.5	902	14.82	4.6	74.3	5.23	73.2	2.92	1.47E-09	1.51	ZnO/Ag-4	30' 160°C																		210.92								#NV	#NV	#NV	#NV	#NV	14
11D0299	02.03.2011	TZ	a(i)	2	0	0	295	205	28.58							670	1	50 / 55		60		180-183		291	10x10	Asahi-U	4		515 / 480	150 / 215		9.00E-07	337.79	5.04	1.8	14.18		9.58	74	897	14.45	5.3	75.3	5.09	73.9	2.84	6.10E-10	1.47	ZnO/Ag-6	30' 160°C														316.11	126.49											286	#NV	#NV	#NV	#NV	14
11D0300	02.03.2011	TZ	a(n)	1			582	93	8.74				22.7			85	4	34		13.56		180			10x10	Asahi-U	4					9.00E-07	15.22	1.79		11.1		8.95	73.8	899	13.49	5.7	74.8	4.06	75.1	2.89	6.45E-10	1.48	Ag-9	30' 160°C														599.32	57.38				14.22							#NV	#NV	#NV	#NV	#NV	14
11D0301	02.03.2011	TZ	CO2	1								200				120	6	180		13.56					Dummy	Übrig																																										210.92								#NV	#NV	#NV	#NV	#NV	14
																																	362																																											#NV	#NV	#NV	#NV	#NV	#NV
