Repository: juliabase/juliabase

JuliaBase
=========

JuliaBase is a Python web framework for creating databases for sample tracking
in scientific instituions or working groups.  It bases on Django.

For further information, visit its [web page](http://www.juliabase.org)

Community
---------

The mailing list is "juliabase at googlegroups.com"
(https://groups.google.com/forum/#!forum/juliabase).  It also exists in
newsgroup form on news.gmane.org as "gmane.comp.db.juliabase".

Licensing
---------

JuliaBase is Free Software under the terms of the GNU Affero General Public
License, see the file COPYING-AGPL.txt.

For the details of licensing, see
<http://www.juliabase.org/project.html#licenses>.

File: remote_client/LADA_data_2009.csv (part 3 of 3)
09D082	14.09.2009	TM, AF	a(p)	1			285	47	8.21	6	35					2120	4	27		13.56		180	340	340	10x10	Corning	2	2	827	124	0.2	9.00E-07	397.5	1.88	6.918238994	26.21189335																1.38E-05	1.42E-05	1.03E+00								1.95	485	284.43	25.456375	7.716937582	27.725712				Schwierigkeiten beim Zünden, weil Cl=800 eingestellt war.			
09D083	15.09.2009	AF, TM	a(p)	1			285	47	8.21	6	17					61	4	27		13.56		180	340	340	10x10	Asahi-U	3					9.00E-07	12.44	2.04		28.51853996																												284.43	25.456375	7.716937582	13.4667744			1,5,9				
09D084	15.09.2009		CO2	1								200				120	6	400		13.56		kalt			Dummy	Übrig																																										200			It was complitly automatically It works now without problems			
09D247	04.12.2009	AF, TZ	a(i)	2			340	68	10.87							300	1.5	45 / 60		60			300		40x40	Alu-Folie							100	3.33		28.65953433																												339.32	41.39075						Kammer zuerst mit 1,5 mbar H2 füllen. Erst zünden, dann Silan zuschalten.			
																																																																										
09D248	04.12.2009	AF, TZ	a(i)	2			680	136	10.82							300	2.5	45 / 60		60			300		40x40	Alu-Folie							100	3.33		14.32976716																												682.448	82.7815						"Funktioniert nicht; Plasma bis 100/75 instabil; Versuch abgebrochen"			
																																																																										
09D249	04.12.2009	AF, TZ	a(i)	2			680	136	10.82							300	2	75 / 100		60			300		40x40	Alu-Folie							100	3.33		14.32976716																												682.448	82.7815									
																																																																										
09D250	04.12.2009	JW	µc(p)	1			3000	8.6	0.15	0.8						3000	12.5	400		13.56					10x10	ZnO	1					9.00E-07	349	1.16	2.158273381	88.87931505																1.50E+00	1.50E+00	1.00E+00	91.6	84.9						2.008	495	3010.8	4.657975	1.028925011					2 zus corning, soll geringere deporate haben			
																																																																										
09D251	07.12.2009	JW, TM	a(p)	1			285	47	8.21	6	30					75	4	27		13.56		180			10x10	Asahi-U	3					9.00E-07	13.5	1.8		25.16341761		9.27	72.6	904	14.13	5.2	74.4	4.62	74.2	2.95	1.98E-09	1.57	Ag-1	30'160°C														284.43	25.456375	7.716937582	23.764896			1,5,9	wdh von 09D222, da das Grading in der p-Schicht damals nicht funktioniert hatte			
09D252	07.12.2009		a(i)	1			1026	68	3.86							205	4	33		13.56		180			10x10	Asahi-U	3					9.00E-07	23.58	1.15	5.555555556	9.887539342		10.22	73.3	911	15.31	5.4	74.2	5.67	74.9	2.96	2.19E-09	1.58	ZnO/Ag-5	30'160°C														1029.6936	41.39075									
09D252	07.12.2009	JW, TM	a(i)	1			340	68	10.87							1520	4	33		13.56		180			10x10	Asahi-U	3						301.04	1.98	5.555555556	17.02847713		10.04	72.7	908	15.22	5.1	74.4	5.54	73.6	2.98	2.16E-09	1.57	ZnO/Ag-9	30'160°C														339.32	41.39075									
09D253	07.12.2009	JW, TM	a(n)	1			547	91	9.17				23			85	4	34		13.56		180			10x10	Asahi-U	3						15.22	1.79		11.50034676																												548.9692	55.3905625				14.1832534					
09D254	07.12.2009	JW, TM	CO2	1								200				120	6	400		13.56		kalt			Dummy	Übrig																																										200						
																																	353.33																																									
09D255	07.12.2009	JW	µc(p)	1			3000	8.6	0.15	0.8						180	12.5	400		13.56		180			10x10	ZnO	1					9.00E-07	20	1.11	0	84.88950817																8.00E-02			63.5									3010.8	4.657975	1.028925011					2 zus corning			
																																																																										
09D256	08.12.2009	JW, TM	µc(p)	1			3000	8.6	0.15	0.8						180	12.5	400		13.56		180			10x10	ZnO	3					9.00E-07	20.88	1.16		88.62464653		4.7	59.4	399	19.82	3.9	60	10.16	58.4	3.09		1.75	Ag-1	30'160°C						81								3010.8	4.657975	1.028925011				1,5,9	1. µc-Si:H Zelle komplett in LADA			
09D257	08.12.2009	JW, TM	CO2	1								200				200	6	400		13.56		kalt			Dummy	Übrig												4.58	60.1	393	19.42	3.5	60.9	10.02	59.7	3.06		1.65	Ag-5	30'160°C																		200						
09D258	08.12.2009	JW, TM	µc(i)	1			3000	50	0.89							2400	12.5	800		13.56		180			10x10	ZnO	3					9.00E-07	1335.57	5.56	3.435804702	73.12753413		6.25	61.2	417	24.49	3.2	62.1	14.09	59.7	3.16			ZnO/Ag-9	30'160°C														3010.8	27.08125									
09D259	08.12.2009	JW, TM	a(n)	1			547	91	9.17				23			85	4	34		13.56		180			10x10	ZnO	3						15.22	1.79		11.50034676																												548.9692	55.3905625				14.1832534					
09D260	08.12.2009	JW, TM	CO2	1								200				200	6	400		13.56		kalt			Dummy	Übrig																																										200						
																																	1371.67																																									
09D261	08.12.2009	JW, TM	µc(i)-seed	1			3000	8.6	0.15							180	12.5	400		13.56		180			10x10	ZnO	1					9.00E-07	20.88	1.16		88.62464653																												3010.8	4.657975						2 zus corning			
09D262	08.12.2009	JW, TM	µc(i)	1			3000	50	0.89							600	12.5	800		13.56		180			10x10	ZnO	1					9.00E-07	350.79	5.85	3.355704698	76.82751762															2.42E-06	5.02E-06	2.89E-05	1.19E+01										3010.8	27.08125									
																																	371.67																																									
09D263	08.12.2009	JW, TM	µc(p)	1			3000	8.6	0.15	0.8						180	12.5	400		13.56		180			10x10	ZnO	3					9.00E-07	20.88	1.16		88.62464653																												3010.8	4.657975	1.028925011					nach Depo sofort abgeplatzt			
09D264	08.12.2009	JW, TM	CO2	1								200				200	6	400		13.56		kalt			Dummy	Übrig												Zelle ist	nach der	Depo	sofort	abgeplatzt																										200			zellen weggeschmissen			
09D265	08.12.2009	JW, TM	µc(i)	1			3000	75	1.49							2400	12.5	800		13.56		180			10x10	ZnO	3					9.00E-07																																3010.8	45.6515625									
09D266	08.12.2009	JW, TM	a(n)	1			547	91	9.17				23			85	4	34		13.56		180			10x10	ZnO	3						15.22	1.79		11.50034676																												548.9692	55.3905625				14.1832534					
09D267	08.12.2009	JW, TM	CO2	1								200				200	6	400		13.56		kalt			Dummy	Übrig																																										200						
																																																																										
09D268	09.12.2009	AF, TZ	a(i)	2			680	136	10.82							1200	2	45 / 60		60		180		295	10x10	Corning	6					9.00E-07	464	3.87	5.477980666	16.62252991															7.93E-12	1.73E-11	1.33E-05	1.67E+06								1.92	7	682.448	82.7815						Zünden bei 100 / 75, Slave geht bei Reduzierung der Leistung aus -> kurze Erhöhung auf 60 W und dann zurück auf 45 W			
																																																																										
09D269	09.12.2009	AF, TZ	a(i)	2			680	136	10.82							1500	1.5	45 / 60		60		180		285	10x10	Corning	6					9.00E-07	493.5	3.29		14.14348019																												682.448	82.7815						Ab hier Zünden mit 80 / 60, Schichten haften nur auf Substrat 4 (platzen nach wenigen Stunden ab)			
																																																																										
09D270	09.12.2009	AF, TZ	a(i)	2			680	136	10.82							1350	1.5	60 / 80		60		180		285	10x10	Corning	6					9.00E-07	444.15	3.29		14.14348019																												682.448	82.7815						alle Schichten platzen nach einigen Minuten ab			
																																																																										
09D271	09.12.2009	AF, TZ	Ar	1										Ar	400	300	1.7	342		13.56		180			10x10	Corning	6					9.00E-07																			6.76E-12	1.66E-11	9.80E-06	1.45E+06																	Ar-Plasma vor i-Schicht für bessere Haftung			
09D272	09.12.2009	AF, TZ	a(i)	2			680	136	10.82							1350	1	45 / 60		60		180		290	10x10	Corning	6					9.00E-07	429	3.18	7.781649245	13.6610447																										1.95	22	682.448	82.7815						Schichten noch homogener als bei 09D268, aber Slave etwa 15 % dicker als Master			
																																																																										
09D273	10.12.2009	JW, TM	µc(i)-seed	1			3000	8.6	0.15							180	12.5	400		13.56		140			10x10	ZnO	1					9.00E-07	20.88	1.16		88.62464653															1.08E-05	8.34E-06	1.03E-04	9.54E+00	77.6	60.3								3010.8	4.657975						2 zus corning			
09D274	10.12.2009	JW, TM	µc(i)	1			3000	50	0.89							600	12.5	800		13.56		140			10x10	ZnO	1					9.00E-07	274.12	4.57	2.564102564	60.0363729																												3010.8	27.08125									
																																	295																																									
09D275	10.12.2009	JW, TM	µc(i)	1			3000	55	1.1							2100	12.5	800		13.56		180			10x10	ZnO	4					9.00E-07	1459.79	6.95	2.199661591	73.89349521		5.14	57.7	430	20.69	3.1	55.4	11.42	62	2.81			ZnO/Ag-1	30'160°C						72								3010.8	33.4778125					1,5,6,9	Hüphzellen mit p-Schicht aus:			
09D276	10.12.2009	JW, TM	a(n)	1			547	91	9.17				23			85	4	34		13.56		180			10x10	ZnO	4						15.22	1.79		11.50034676		5.69	60.6	466	20.14	3	58.5	11.6	65.5	2.55	1.79E-05	1.32	ZnO/Ag-5	30'160°C														548.9692	55.3905625				14.1832534		1:5K, 5&9:LA, 6:Cluster			
09D277	10.12.2009	JW, TM	CO2	1								200				200	6	400		13.56		kalt			Dummy	Übrig												4.89	49.3	463	21.4	4.3	46.3	10.89	58.8	3.23	6.59E-05	1.52	ZnO/Ag-6	30'160°C																		200						
																																	1475					6.36	61.9	470	21.82	2.9	60.2	12.75	64.3	2.68	4.49E-05	1.42	ZnO/Ag-9	30'160°C																								
09D278	10.12.2009	JW, TM	a(p)	1			285	47	8.21	6	30					50	4	27		13.56		180		270	10x10	Asahi-U	3					9.00E-07	9	1.8		25.16341761		9.49	73.1	900	14.42	6	74.5	4.65	75.4	3.03			Ag-1	30'160°C														284.43	25.456375	7.716937582	23.764896			1,5,9	after simple p-layer gas pumping and Ar-i-n (between i- and n- layers without stop for pumping and Ar)			
09D279	10.12.2009	JW, TM	a(i)	1			1026	68	3.86							205	4	33		13.56		180			10x10	Asahi-U	3					9.00E-07	23.58	1.15	5.109489051	9.887539342		10.28	73.8	905	15.38	4.7	75.1	5.63	75.5	2.98	1.27E-09	1.53	ZnO/Ag-5	30'160°C														1029.6936	41.39075									
09D279	10.12.2009	JW, TM	a(i)	1			340	68	10.87							1520	4	33				180			10x10	Asahi-U	3						291.32	1.92	5.109489051	16.47819521		10.35	73.1	899	15.76	5.5	75.1	5.74	75.3	3.04	1.40E-09	1.52	ZnO/Ag-9	30'160°C														339.32	41.39075									
09D279	10.12.2009	JW, TM	a(n)	1			547	91	9.17				23			90	4	34				180			10x10	Asahi-U	3						16.11	1.79	5.109489051	11.50034676																												548.9692	55.3905625				14.1832534					
09D280	10.12.2009	JW, TM	CO2	1								200				120	6	400		13.56		kalt			Dummy	Übrig												10.35	73.1	899	15.76	5.5	75.1	5.74	75.3	3.04	1.40E-09	1.52	ZnO/Ag-9	30'160°C																		200						
																																	340																																									
09D281	11.12.2009	AF, TZ	a(p)	1			285	47	8.21	6	30					50	4	27		13.56		180			10x10	Asahi-U	4					9.00E-07	9	1.8		25.16341761		4.79	45	840	12.66	9.7	26.4	3.2	26	3	1.46E+00	21.32	Ag-1	30'160°C														284.43	25.456375	7.716937582	23.764896			1,4,6,9	p-Schicht ohne grading  			
09D282	11.12.2009	AF, TZ	CO2	1								200				120	6	400		13.56		kalt			Dummy	Übrig												8.22	71.2	890	12.89	6.9	72.6	3.34	74.4	3.06	3.19E-09	1.6	Ag-4	30'160°C																		200			-1, -9: Viel geshuntet. -4,-6: ziemlich gut, paar Zellen geshuntet.			
09D283	11.12.2009	AF, TZ	a(i)	2			680	136	10.82							800	2	45 / 60		60		180			10x10	Asahi-U	4					9.00E-07	315.79	3.95	5.671641791	16.96922071		8.42	71.1	889	13.32	6.3	73.5	3.51	73.9	3.1	5.56E-09	1.65	Ag-6	30'160°C														682.448	82.7815						einfache i-Schicht			
09D284	11.12.2009	AF, TZ	a(n)	1			547	91	9.17				23			85	4	34		13.56		180			10x10	Asahi-U	4						15.22	1.79		11.50034676		7.98	70.4	889	12.74	6.8	71.9	3.31	73	3.02	4.59E-09	1.63	Ag-9	30'160°C														548.9692	55.3905625				14.1832534					
09D285	11.12.2009	AF, TZ	CO2	1								200				120	6	400		13.56		kalt			Dummy	Übrig																																										200						
																																	340																																									
09D286	11.12.2009	AF, TZ	a(p)	1			285	47	8.21	6	30					50	4	27		13.56		180			10x10	Asahi-U	5					9.00E-07	9	1.8		25.16341761		9.23	73.2	866	14.55	4.9	74.5	4.45	76.3	3.16	1.70E-09	1.47	Ag-1	30'160°C														284.43	25.456375	7.716937582	23.764896			1,4,5,6,9	"Referenzzelle in der PC1; single p, single i (ohne Grading)"			
09D287	11.12.2009	AF, TZ	CO2	1								200				120	6	400		13.56		kalt																9.33	73.7	867	14.6	4.8	74.3	4.49	75.3	3.15	5.28E-08	1.78	Ag-4	30'160°C																		200						
09D288	11.12.2009	AF, TZ	a(i)	1			340	68	10.87							1520	4	33		13.56		180			10x10	Asahi-U	5					9.00E-07	290.79	1.91	0.949367089	16.44821583		9.22	73.6	866	14.46	5	74.5	4.47	76.1	3.13	1.03E-09	1.43	Ag-6	30'160°C														339.32	41.39075									
09D289	11.12.2009	AF, TZ	a(n)	1			547	91	9.17							85	4	34		13.56		180			10x10	Asahi-U	5						15.22	1.79		11.50034676		9.08	73	860	14.47	5.7	74	4.46	76.3	3.14	1.70E-08	1.66	Ag-9	30'160°C														548.9692	55.3905625									
09D290	11.12.2009	AF, TZ	CO2	1								200				120	6	400		13.56		kalt																9.32	73.5	869	14.59	5	75	4.59	76.1	3.12	3.23E-09	1.53	Ag-5	30'160°C																		200						
																																	315					10.06	73.6	875	15.62	5.1	74.8	5.51	75.7	3.1	1.56E-09	1.47	ZnO/Ag-5	30'160°C																								
09D291	14.12.2009	JW, TM	a(p)	1			285	47	8.21	6	30					50	4	27		13.56		180		270	40x40	Asahi-U	1					9.00E-07	9	1.8		25.16341761																												284.43	25.456375	7.716937582	23.764896				1. Modul (a-Si:H)			
09D292	14.12.2009		a(i)	1			1026	68	3.86							205	4	33		13.56		180			40x40	Asahi-U	1					9.00E-07	23.58	1.15		9.887539342																												1029.6936	41.39075									
09D292	14.12.2009	JW, TM	a(i)	1			340	68	10.87							1520	4	33		13.56		180			40x40	Asahi-U	1																																					339.32	41.39075									
09D293	14.12.2009	JW, TM	a(n)	1			547	91	9.17				23			85	4	34		13.56		180			40x40	Asahi-U	1						15.22	1.79		11.50034676																												548.9692	55.3905625				14.1832534					
09D294	14.12.2009	JW, TM	CO2	1								200				120	6	400		13.56		kalt			Dummy	Übrig																																										200						
																																																																										
09D295	14.12.2009	JW, TM	µc(p)	1			3000	8.6	0.15	0.8						180	12.5	400		13.56		180			10x10	ZnO	4					9.00E-07	20.88	1.16		88.62464653		5.95	64.7	455	20.11	3.2	64.5	10.02	67.4	3.14	7.82E-05	1.44	Ag-1	30'160°C						70.13333333								3010.8	4.657975	1.028925011				1,5,6,9	µc-Si:H Zelle			
09D296	14.12.2009	JW, TM	CO2	1								200				200	6	400		13.56		kalt			Dummy	Übrig												6.25	65.6	460	20.7	2.5	65.7	10.49	66.4	3.14		1.5	Ag-6	30'160°C																		200			mehr SiH4, kürzer deponiert			
09D297	14.12.2009	JW, TM	µc(i)	1			3000	58	1.16							1800	12.5	800		13.56		180			10x10	ZnO	4					9.00E-07	1423.91	7.91	0.684931507	79.74065768		6.78	63.1	455	23.59	3	63.1	12.83	66.8	3.23	7.97E-05	1.45	ZnO/Ag-5	30'160°C														3010.8	35.303875						soll mehr Voc haben, als die vorherige µc-Si:H Zelle			
09D298	14.12.2009	JW, TM	a(n)	1			547	91	9.17				23			85	4	34		13.56		180			10x10	ZnO	4						15.22	1.79		11.50034676		7.02	65.9	476	22.38	2.8	65.5	12.2	68	3.03	4.24E-05	1.43	ZnO/Ag-9	30'160°C														548.9692	55.3905625				14.1832534					
09D299	14.12.2009	JW, TM	CO2	1								200				200	6	400		13.56		kalt			Dummy	Übrig																																										200						
																																	1460																																									
09D300	15.12.2009	JW, TM	a(p)	1			285	47	8.21	6	30					48	4	27		13.56		180			10x10	Asahi-U	3					9.00E-07	8.64	1.8	5.015673981	25.16341761		6.62	66.1	902	11.1	6.6	68	4.26	62.9	2.05	4.06E-09	1.65	Ag-1	30'160°C														284.43	25.456375	7.716937582	23.764896			1,5,9	keine Plasmaunterbrechung			
09D300	15.12.2009	JW, TM	a(i)	1			1026	68	3.86							205	4	33		13.56		180			10x10	Asahi-U	3					9.00E-07	23.58	1.15	5.015673981	9.887539342		7.72	67.2	908	12.66	6.1	69.1	5.36	64.2	2.12	5.12E-09	1.66	ZnO/Ag-5	30'160°C														1029.6936	41.39075									
09D300	15.12.2009	JW, TM	a(i)	1			340	68	10.87							1520	4	33		13.56		180			10x10	Asahi-U	3						272.68	1.79	5.015673981	15.42382603		7.62	65.7	907	12.8	6.7	68.4	5.22	62.6	2.25	6.88E-09	1.7	ZnO/Ag-9	30'160°C														339.32	41.39075									
09D300	15.12.2009	JW, TM	a(n)	1			547	91	9.17				23			90	4	34		13.56		180			10x10	Asahi-U	3						16.11	1.79	5.015673981	11.50034676																												548.9692	55.3905625				14.1832534					
09D301	15.12.2009	JW, TM	CO2	1								200				120	6	400		13.56		kalt			Dummy	Übrig																																										200						
																																	321																																									
09D302	15.12.2009	TM, TZ, JW	a(p)	1			285	47	8.21	6	30					50	4	27		13.56		180			10x10	Asahi-U	3					9.00E-07	9	1.8		25.16341761		9.19	72.5	891	14.23	5.4	72.7	4.33	73.6	3.08	6.21E-09	1.46	Ag-1	30'160°C														284.43	25.456375	7.716937582	23.764896			1,5,6,9	Wiederholung von 09D161 			
09D303	15.12.2009	TM, TZ, JW	CO2	1								200				120	6	400		13.56		kalt			Dummy	Übrig												10.24	73.7	898	15.48	5.2	75.2	5.59	76.3	3.03	8.46E-10	1.48	ZnO/Ag-6	30'160°C																		200			p-Schicht ohne grading  			
09D304	15.12.2009		a(i)	1			1026	68	3.86							205	4	33		13.56		180			10x10	Asahi-U	3					9.00E-07	23.58	1.15	3.703703704	9.887539342		10.29	73.3	897	15.66	5.3	74.8	5.7	75.9	3.03	9.06E-10	1.49	ZnO/Ag-5	30'160°C														1029.6936	41.39075						2 min CO2 plasma nach dem p-Schicht			
09D304	15.12.2009	TM, TZ, JW	a(i)	1			340	68	10.87							1520	4	33		13.56		180			10x10	Asahi-U	3						285.96	1.88	3.703703704	16.17529033		10.28	73.4	898	15.6	5.3	75	5.59	76.4	3.06	8.44E-10	1.48	ZnO/Ag-9	30'160°C														339.32	41.39075						position-1,6 very inhomogenious			
09D305	15.12.2009	TM, TZ, JW	a(n)	1			547	91	9.17				23			85	4	34		13.56		180			10x10	Asahi-U	3						15.22	1.79		11.50034676																												548.9692	55.3905625				14.1832534					
09D306	15.12.2009	TM, TZ, JW	CO2	1								200				120	6	400		13.56		kalt			Dummy	Übrig																																										200						
																																	333.75																																									
09D307	22.12.2009	AF	a(p)	1			285	47	8.21	6	30					50	4	27		13.56		180			10x10	Asahi-U	4						9	1.8		25.16341761		6.29	54.8	821	13.99	13	58.4	4.21	68.6	3.08	2.38E-10	1.3	Ag-1	30'160°C							1.00E+19	4.00E+18	6.00E+17					284.43	25.456375	7.716937582	23.764896			1,4,6,9	a-Si Zelle LQ 1 mbar. -1, -4, -6, -9 Asahi-U. Andere Stellen Dummygläser.			
09D308	22.12.2009	AF	CO2	1								200				120	6	400		13.56		kalt			Dummy	Übrig												7.69	65.3	851	13.84	7.6	67.4	4.15	74.4	3.01	1.93E-10	1.33	Ag-4	30'160°C																		200						
09D309	22.12.2009	AF	a(i)	2			680	136	10.82							1300	1	42 / 63		60		180			10x10	Asahi-U	4						421.54	3.24	4.017857143	13.93961169		7.84	66.3	853	13.84	6.5	67.3	4.16	74.6	3.04	2.74E-10	1.36	Ag-6	30'160°C														682.448	82.7815									
09D310	22.12.2009	AF	a(n)	1			547	91	9.17				23			85	4	34		13.56		180			10x10	Asahi-U	4						15.22	1.79		11.50034676		7.65	66.8	856	13.37	6.9	67.7	3.66	75	3.05	2.34E-10	1.35	Ag-9	30'160°C														548.9692	55.3905625				14.1832534					
09D311	22.12.2009	AF	CO2	1								200				120	6	400		13.56		kalt			Dummy	Übrig																																										200			Aus versehen 20 Min in LC auf 250°C während abkühlen mit N2. Bei 135°C geöffnet.			
																																	445.75																																									
09D312	23.12.2009	AF	a(p)	1			285	47	8.21	6	30					50	4	27		13.56		180			10x10	Asahi-U	5						9	1.8		25.16341761		0.85	19.6	849	5.09	>1000	21.2	2.3	32.9	1.92			Ag-5	30'160°C							2.00E+19	2.00E+18	9.00E+17					284.43	25.456375	7.716937582	23.764896			1,4,5,6,9	Asahi-U auf -1, -4, -5, -6, -9. Rest Dummy-Gläser			
09D313	23.12.2009	AF	CO2	1								200				120	6	400		13.56		kalt			Dummy	Übrig												0.57	18.1	857	3.69	>1000							Ag-9	30'160°C																		200						
09D314	23.12.2009	AF	a(i)	2	0.02	66	680	136	10.82							3300	1	42 / 63		60		180			10x10	Asahi-U	5						450.79	1.37	2.315789474	5.872403719	3.28																											682.448	82.7815						"Slave hat nicht sofort gezündet. Noch Fehler im Program mit Matching; jetzt behoben."			
09D315	23.12.2009	AF	a(n)	1			547	91	9.17				23			85	4	34		13.56		180			10x10	Asahi-U	5						15.22	1.79		11.50034676																												548.9692	55.3905625				14.1832534					
09D316	23.12.2009	AF	CO2	1								200				120	6	400		13.56		kalt			Dummy	Übrig																																										200			Nächstes Mal auch vor Tempern vermessen.
