Repository: juliabase/juliabase

JuliaBase
=========

JuliaBase is a Python web framework for creating databases for sample tracking
in scientific instituions or working groups.  It bases on Django.

For further information, visit its [web page](http://www.juliabase.org)

Community
---------

The mailing list is "juliabase at googlegroups.com"
(https://groups.google.com/forum/#!forum/juliabase).  It also exists in
newsgroup form on news.gmane.org as "gmane.comp.db.juliabase".

Licensing
---------

JuliaBase is Free Software under the terms of the GNU Affero General Public
License, see the file COPYING-AGPL.txt.

For the details of licensing, see
<http://www.juliabase.org/project.html#licenses>.

File: remote_client/LADA_data_2010.csv (part 3 of 11)
Nr.	Datum	Operator	Schicht	Kammer	vSubstr LQ	Pendel#	H2	SiH4	SC	TMB	CH4	CO2	PH3	Gas?	Gasfluss	t	p	P	Pump nach	f	del	Ts	Th	Th depo	Subst	Subst	Anzahl	Pr	CL	CT	UDC	Basis p	d	R	?d/d¯	Deplet	R dyn	h	FF	Voc	jsc	Rs	FF rot	jsc rot	FF blau	jsc blau	j0	n	Reflekt	Anneal	sd nT	sd vT/oT	sph	Photosens	Krist (%)	Krist (%)	Sims [O]	Sims [C]	Sims [N]	Sims [B]	Sims [?]	PDS E04	PDS a 1,2	H2	SiH4	TMB	CH4	CO2	PH3		Bemerkung					Hilfe-Spalten					
10D284	17.06.2010	TZ, AF	µc(i)	2	0	0	2000	50	1.52							2000	4	400 / 400		60		180			10x10	ZnO	2		584 / 467	105 / 216		9.00E-07	793.5	3.97	3.34	45.78		2.04	56.1	346	10.55	5.8	54.6	3.83	55.6	2.26			Ag-4	30' 160°C														1994.03	30.84						regelt anfangs statt auf den Heizer auf das Pyrometer (seit vorhergehender i-Schicht!) - noch vor Gaseinlass					281	#NV	#NV	#NV	#NV	38
10D285	17.06.2010	TZ, AF	a(n)	1			582	93	9.02				22.7			85	4	34		13.56		180			10x10	ZnO	2		786	131		9.00E-07	15.22	1.79		11.1		1.57	53.8	320	9.13	7.1	53.2	3.06	53.4	2.13			Ag-6	30' 160°C														578.68	57.36				14.26		Elektrode auf 190°C, Heizer deutlich über 600°C, langes Warten, bis Temperatur und Basisdruck wieder ok sind					#NV	#NV	#NV	#NV	#NV	38
10D286	17.06.2010	TZ, AF	CO2	1								200				120	6	180		13.56					Dummy	Übrig			842	126																																						206.93			-4 (auf ZnO) gemessen mit SolarSim2 und DSR (C. Zahren). Temperaturregelung PC2 hat nicht richtig funktioniert.					#NV	#NV	#NV	#NV	#NV	38
																																																																							Wechsel der p/n Silanflasche					#NV	#NV	#NV	#NV	#NV	#NV
10D287	18.06.2010	TZ, AF	µc(p)	1			3000	8.6	0.18	0.8						180	12.5	400		13.56		180			10x10	ZnO	2		760	130		9.00E-07	19.8	1.1		72.5		7	70	518	19.4	2.98	70.3	10.1	70.3	2.7			Ag-1	30' 160°C						66.7								2989.85	5.4	1.01				1,5,9	Wdh von 10D241					#NV	#NV	60	#NV	#NV	38
10D288	18.06.2010	TZ, AF	CO2	1								200				120	6	180		13.56					Dummy	Übrig			859	124								7.3	62	519	22.6	7.3	65.7	13	69.1	2.7			ZnO/Ag-5	30' 160°C																		206.93			IV characteristics done with Sun Sim2					#NV	#NV	#NV	#NV	#NV	38
10D289	18.06.2010	TZ, AF	µc(i)	1			3000	52	1.06							2580	12.5	555		13.56		180		245	10x10	ZnO	2		756	130		9.00E-07	1367.49	5.3	3.03	58.81		5.5	66.1	501	16.6	3.63	66.3	8.4	67.2	2.4	5.01E-05	1.59	Ag-9	30' 160°C														2989.85	32.07						MAIKE kaput					308	#NV	#NV	#NV	#NV	38
10D290	18.06.2010	TZ, AF	a(n)	1			582	93	9.02				22.7			85	4	34		13.56		180			10x10	ZnO	2		787	129			15.22	1.79		11.1		7.16	69.6	521	19.75	2.7	70	10.41	70.7	2.77	3.12E-05	1.56	Ag-1	30' 160°C														578.68	57.36				14.26		Pos 9 Asahi U					#NV	#NV	#NV	#NV	#NV	38
10D291	18.06.2010	TZ, AF	CO2	1								200				120	6	180		13.56					Dummy	Übrig			848	124																																						206.93			ZnO back contact was not good??????					#NV	#NV	#NV	#NV	#NV	38
																																	1402.5																																											#NV	#NV	#NV	#NV	#NV	#NV
10D292	21.06.2010	TZ, TM	µc(p)	1			3000	8.6	0.18	0.8						180	12.5	400		13.56		180			10x10	ZnO	2		762	129		9.00E-07	19.8	1.1		72.5		6	68.6	502	17.6	3.04	68.8	9.6	67.4	2.3	3.74E-05	1.54	Ag-1	30' 160°C						60.4								2989.85	5.4	1.01				1,5,9	inhomogenious one half a-Si Voc 527 mV					#NV	#NV	64	#NV	#NV	38
10D293	21.06.2010	TZ, TM	CO2	1								200				120	6	180		13.56					Dummy	Übrig			852	123								6.9	66.7	520	19.8	3.99	68.3	12.4	66.6	2	3.00E-05	1.53	ZnO/Ag-5	30' 160°C																		206.93			Pos 9 Asahi U					#NV	#NV	#NV	#NV	#NV	38
10D294	21.06.2010	TZ, TM	µc(i)	1			3000	52	1.06							2580	12.5	555		13.56		180		243	10x10	ZnO	2		757	129		9.00E-07	1301.49	5.04	3.18	55.97		4.6	63	502	14.6	4.46	63.3	7.9	63.9	1.8	9.45E-05	1.69	Ag-9	30' 160°C														2989.85	32.07						Vorfüllen bei der i-Schicht mit 20 sccm Silan, nach Plasmastart auf 52 sccm					300	#NV	#NV	#NV	#NV	38
10D295	21.06.2010	TZ, TM	a(n)	1			582	93	9.02				22.7			85	4	34		13.56		180			10x10	ZnO	2		806	127			15.22	1.79		11.1																												578.68	57.36				14.26		Fehler im Rezept. MFC von H2 statt SiH4, per Hand sofort korregiert					#NV	#NV	#NV	#NV	#NV	38
10D296	21.06.2010	TZ, TM	CO2	1								200				120	6	180		13.56					Dummy	Übrig			845	125																																						206.93			Sun Sim2					#NV	#NV	#NV	#NV	#NV	38
																																	1336.5																																											#NV	#NV	#NV	#NV	#NV	#NV
10D297	21.06.2010	TZ, AF	µc(p)	1			3000	8.6	0.18	0.8						180	12.5	400		13.56		180			10x10	ZnO	2		758	130		9.00E-07	19.8	1.1		72.5		2.84	57.4	425	11.64	5.7	55.6	4.01	58	2.41	1.13E-03	1.89	Ag-1	30' 160°C														2989.85	5.4	1.01				1,4,6	"4,-6 ZnO; -1 Asahi-U"					#NV	#NV	#NV	#NV	#NV	38
10D298	21.06.2010	TZ, AF	CO2	1								200				120	6	180		13.56					Dummy	Übrig			845	124								2.81	57	399	12.38	6.2	55.8	4.81	58.6	2.53			Ag-4	30' 160°C																		206.93			zusätzlich 4 Corning auf 1,3,7,9					#NV	#NV	#NV	#NV	#NV	38
10D299	21.06.2010	TZ, AF	µc(i)	2	0	0	2000	60	1.82							2000	4	400 / 400		60		180		235	10x10	ZnO	2		536 / 437	150 / 274		9.00E-07	1215.99	6.08	5.12	58.46		3.2	59.9	414	12.57	5	59.6	4.96	59.9	2.67	1.94E-03	1.91	Ag-6	30' 160°C														1994.03	37.01											304	#NV	#NV	#NV	#NV	38
10D300	21.06.2010	TZ, AF	a(n)	1			582	93	9.02				22.7			85	4	34		13.56		180			10x10	ZnO	2		787	130		9.00E-07	15.22	1.79		11.1																												578.68	57.36				14.26							#NV	#NV	#NV	#NV	#NV	38
10D301	21.06.2010	TZ, AF	CO2	1								200				120	6	180		13.56					Dummy	Übrig			841	125																																						206.93								#NV	#NV	#NV	#NV	#NV	38
																																	1251																																											#NV	#NV	#NV	#NV	#NV	#NV
10D302	22.06.2010	JW, TZ	a(p)	1			259	41	9.09	6.1	28					50	4	27		13.56		180			10x10	Asahi-U	2		816	127		9.00E-07	9	1.8		24.88		9.04	69.6	896	14.51	8.3	72.3	4.8	74.9	3.01	1.93E-09	1.55	Ag-1	30' 160°C														257.52	25.74	7.7	23.95			1,5						#NV	#NV	#NV	#NV	#NV	38
10D303	22.06.2010	JW, TZ	CO2	1								200				120	6	180		13.56					Dummy	Übrig			850	123								9.9	71.6	893	15.48	7.1	73.4	5.85	75.2	2.99	1.15E-09	1.5	ZnO/Ag-5	30' 160°C																		206.93								#NV	#NV	#NV	#NV	#NV	38
10D304	22.06.2010	JW, TZ	a(i)	1			1088	72	3.94							205	4	33		13.56		180			10x10	Asahi-U	2					9.00E-07	23.58	1.15	0.27	9.22																												1081.8	44.41											312	#NV	#NV	#NV	#NV	38
10D304	22.06.2010	JW, TZ	a(i)	1			309	72	12.63							1620	4	33		13.56		180		267	10x10	Asahi-U	2		812	127			321.21	1.98	0.27	15.89																												307.24	44.41											312	#NV	#NV	#NV	#NV	38
10D305	22.06.2010	JW, TZ	a(n)	1			617	98	8.97				22.7			85	4	34		13.56		180			10x10	Asahi-U	2		805	128			15.22	1.79		10.54																												613.48	60.45				14.26							#NV	#NV	#NV	#NV	#NV	38
10D306	22.06.2010	JW, TZ	CO2	1								200				120	6	180		13.56					Dummy	Übrig			843	125																																						206.93								#NV	#NV	#NV	#NV	#NV	38
																																	369																																											#NV	#NV	#NV	#NV	#NV	#NV
10D307	22.06.2010	TZ, AF	a(p)	1			278	41	8.52	6.1	28.5					50	4	27		13.56		180			10x10	Asahi-U	2		813	127		9.00E-07	9	1.8		24.88		7.73	69.3	917	12.17	10.1	71.4	2.98	69.8	2.96	2.09E-09	1.63	Ag-1	30' 160°C														276.42	25.74	7.7	24.36			1,5	10 A/s Testzelle					#NV	#NV	#NV	#NV	#NV	38
10D308	22.06.2010	TZ, AF	CO2	1								200				120	6	180		13.56					Dummy	Übrig			846	124								8.96	69.8	916	14.02	7.6	71.9	4.62	70.1	2.95	1.56E-09	1.59	ZnO/Ag-5	30' 160°C																		206.93								#NV	#NV	#NV	#NV	#NV	38
10D309	22.06.2010	TZ, AF	a(i)	1			703	126	10.01							300	10	340		13.56		180		263	10x10	Asahi-U	2		729	135		9.00E-07	360.79	12.03	3.9	55.07																												698.99	77.72						Maike-Messungen bei Arjan					316	#NV	#NV	#NV	#NV	38
10D310	22.06.2010	TZ, AF	a(n)	1			582	93	9.02				22.7			85	4	34		13.56		180			10x10	Asahi-U	2		805	128			15.22	1.79		11.1																												578.68	57.36				14.26		10D307-5 für Degradation abgegeben an Carsten (29.06.2010)					#NV	#NV	#NV	#NV	#NV	38
10D311	22.06.2010	TZ, AF	CO2	1								200				120	6	180		13.56					Dummy	Übrig			843	125																																						206.93			10D307-5: 8,81% (0h)--> 5,26% (1000h) = -40%					#NV	#NV	#NV	#NV	#NV	38
																																	385																																						Wechsel der p/n Wasserstoffflasche					#NV	#NV	#NV	#NV	#NV	#NV
10D313	23.06.2010	TZ, JW	a(p)	1			278	41	8.52	4.3	28					50	4	27		13.56		180			10x10	Asahi-U	2		814	126		9.00E-07	9	1.8		24.88		8.81	69.3	893	14.22	8.7	72.4	4.54	74.7	3.01	1.69E-09	1.51	Ag-1	30' 160°C														276.42	25.74	5.43	23.95			1,5	weniger TMB (4,3 statt 6,1)					#NV	#NV	#NV	#NV	#NV	38
10D314	23.06.2010	TZ, JW	CO2	1								200				120	6	180		13.56					Dummy	Übrig			852	123								2.96	22.4	898	14.69	468							ZnO/Ag-5	30' 160°C																		206.93								#NV	#NV	#NV	#NV	#NV	38
10D315	23.06.2010	TZ, JW	a(i)	1			1056	69	3.9							205	4	33		13.56		180			10x10	Asahi-U	2						23.58	1.15	1.56	9.62																												1049.98	42.56											320	#NV	#NV	#NV	#NV	38
10D315	23.06.2010	TZ, JW	a(i)	1			329	69	11.51							1620	4	33		13.56		180		267	10x10	Asahi-U	2		812	127		9.00E-07	304.71	1.88	1.56	15.73																												327.12	42.56											320	#NV	#NV	#NV	#NV	38
10D316	23.06.2010	TZ, JW	a(n)	1			582	93	9.02				22.7			85	4	34		13.56		180			10x10	Asahi-U	2		789	129			15.22	1.79		11.1																												578.68	57.36				14.26							#NV	#NV	#NV	#NV	#NV	38
10D317	23.06.2010	TZ, JW	CO2	1								200				120	6	180		13.56					Dummy	Übrig			843	126																																						206.93								#NV	#NV	#NV	#NV	#NV	38
																																	352.5																																					1,5						#NV	#NV	#NV	#NV	#NV	#NV
10D318	24.06.2010	TM, TZ	µc(p)	1			3000	8.6	0.18	0.9						180	12.5	400		13.56		180			10x10	ZnO	2		761	130		9.00E-07	19.8	1.1		72.5		6.7	68.3	509	19.3	3.1	68.8	9.95	68.9	2.75	3.94E-05	1.52	Ag-1	30' 160°C						62.9								2989.85	5.4	1.14					mehr TMB (0,9 statt 0,8)					#NV	#NV	116	#NV	#NV	38
10D319	24.06.2010	TM, TZ	CO2	1								200				120	6	180		13.56					Dummy	Übrig			850	124								7.55	65.9	505	22.7	3.2	67.2	13.21	67.3	2.78	8.53E-05	1.61	ZnO/Ag-5	30' 160°C																		206.93								#NV	#NV	#NV	#NV	#NV	38
10D320	24.06.2010	TM, TZ	µc(i)	1			3000	52	1.06							2580	12.5	555		13.56		180		242	10x10	ZnO	2		757	130		9.00E-07	1379.49	5.35	3.85	59.32																												2989.85	32.07											324	#NV	#NV	#NV	#NV	38
10D321	24.06.2010	TM, TZ	a(n)	1			582	93	9.02				22.7			85	4	34		13.56		180			10x10	ZnO	2		789	128			15.22	1.79		11.1																												578.68	57.36				14.26							#NV	#NV	#NV	#NV	#NV	38
10D322	24.06.2010	TM, TZ	CO2	1								200				120	6	180		13.56					Dummy	Übrig			844	125																																						206.93								#NV	#NV	#NV	#NV	#NV	38
																																	1414.5																																											#NV	#NV	#NV	#NV	#NV	#NV
10D323	24.06.2010	AF, TZ	µc(p)	1			3000	8.6	0.18	0.8						180	12.5	400		13.56		180			10x10	ZnO	2		758	130		9.00E-07	19.8	1.1		72.5		2.67	50	362	14.72	6	50	5.59	51.7	2.82			Ag-4	30' 160°C														2989.85	5.4	1.01				4,6	Leistung i-Schicht auf 2x300 W heruntergesetzt					#NV	#NV	#NV	#NV	#NV	38
10D324	24.06.2010	AF, TZ	CO2	1								200				120	6	180		13.56					Dummy	Übrig			848	124								3.86	58	421	15.8	4.2	58	6.56	59.5	2.89			Ag-6	30' 160°C																		206.93			zusätzlich 4 Corning auf 1,3,7,9					#NV	#NV	#NV	#NV	#NV	38
10D325	24.06.2010	AF, TZ	µc(i)	2	0	0	2000	60	1.82							2000	4	300 / 300		60		180			10x10	ZnO	2		528 / 454	163 / 258		9.00E-07	1243.49	6.22	3.79	59.79																												1994.03	37.01											348	#NV	#NV	#NV	#NV	38
10D326	24.06.2010	AF, TZ	a(n)	1			582	93	9.02				22.7			85	4	34		13.56		180			10x10	ZnO	2		787	130		9.00E-07	15.22	1.79		11.1																												578.68	57.36				14.26							#NV	#NV	#NV	#NV	#NV	38
10D327	24.06.2010	AF, TZ	CO2	1								200				120	6	180		13.56					Dummy	Übrig			841	125																																						206.93								#NV	#NV	#NV	#NV	#NV	38
																																	1278.5																																											#NV	#NV	#NV	#NV	#NV	#NV
10D328	25.06.2010	TZ, TM	µc(p)	1			3000	8.6	0.18	0.8						150	12.5	400		13.56		180			10x10	ZnO	4		762	130		9.00E-07	16.5	1.1		72.5		6.77	69.8	509	19.05	3	70.5	10.01	70.1	2.71	1.80E-05	1.45	Ag-1	30' 160°C						60.7								2989.85	5.4	1.01				1,5,6,9	dünnere p-Schicht (150s statt 180s)					#NV	#NV	120	#NV	#NV	38
10D329	25.06.2010	TZ, TM	CO2	1								200				120	6	180		13.56					Dummy	Übrig			851	123								7.82	67.2	509	22.85	3	68.4	13.27	67.9	2.78	4.57E-05	1.54	ZnO/Ag-5	30' 160°C																		206.93			ZnO auf Pos 6 und 9 mit deutlich höherem Schichtwiderstand (~20 Ohm/sq)					#NV	#NV	#NV	#NV	#NV	38
10D330	25.06.2010	TZ, TM	µc(i)	1			3000	52	1.06							2580	12.5	555		13.56		180		241	10x10	ZnO	4		757	130		9.00E-07	1387.04	5.38	3.35	59.65		6.45	65.3	519	19.02	4.8	67.7	9.77	70.6	2.78	7.69E-06	1.39	Ag-6	30' 160°C														2989.85	32.07											352	#NV	#NV	#NV	#NV	38
10D331	25.06.2010	TZ, TM	a(n)	1			582	93	9.02				22.7			85	4	34		13.56		180			10x10	ZnO	4		807	127			15.22	1.79		11.1		7.54	66	525	21.77	3.8	68.7	12.5	70.4	2.69	7.92E-06	1.41	ZnO/Ag-9	30' 160°C														578.68	57.36				14.26							#NV	#NV	#NV	#NV	#NV	38
10D332	25.06.2010	TZ, TM	CO2	1								200				120	6	180		13.56					Dummy	Übrig			843	125																																						206.93								#NV	#NV	#NV	#NV	#NV	38
																																	1418.75																																											#NV	#NV	#NV	#NV	#NV	#NV
10D333	25.06.2010	TZ, TM, JW	a(p)	1			278	41	8.52	6.1	28					50	4	27		13.56		180			10x10	Asahi-U	8		813	127		9.00E-07	9	1.8		24.88		9.14	74	891	13.85	5.6	75.7	4.4	75.9	2.93	1.20E-09	1.51	Ag-3	30' 160°C														276.42	25.74	7.7	23.95			3,5	2 Asahi U plus 6 Substrate für David Wippler (12 halbe ZnO)					#NV	#NV	#NV	#NV	#NV	38
10D334	25.06.2010	TZ, TM, JW	a(i)	1			1056	69	3.9							205	4	33		13.56		180			10x10	Asahi-U	8					9.00E-07	23.58	1.15	2.87	9.62		9.71	71.4	900	15.1	7.4	73.4	5.6	73.4	2.92	4.60E-08	1.85	ZnO/Ag-5	30' 160°C														1049.98	42.56						Std a-Si ohne CO2					376	#NV	#NV	#NV	#NV	38
10D334	25.06.2010	TZ, TM, JW	a(i)	1			329	69	11.51							1620	4	33		13.56		180		266	10x10	Asahi-U	8		810	127			301.21	1.86	2.87	15.55																												327.12	42.56											376	#NV	#NV	#NV	#NV	38
10D335	25.06.2010	TZ, TM, JW	a(n)	1			582	93	9.02				22.7			85	4	34		13.56		180			10x10	Asahi-U	8		789	129			15.22	1.79		11.1																												578.68	57.36				14.26							#NV	#NV	#NV	#NV	#NV	38
10D336	25.06.2010	TZ, TM, JW	CO2	1								200				120	6	180		13.56					Dummy	Übrig			843	125																																						206.93								#NV	#NV	#NV	#NV	#NV	38
																																	349																																											#NV	#NV	#NV	#NV	#NV	#NV
10D337	28.06.2010	AF, TZ	µc(p)	1			3000	8.6	0.18	0.8						180	12.5	400		13.56		180			10x10	ZnO	2		764	129		9.00E-07	19.8	1.1		72.5		2.97	47.2	433	14.54	6.7	42.4	6.02	51.4	2.74	3.02E-03	2.15	Ag-4	30' 160°C														2989.85	5.4	1.01				4,6	Temperatur pendelt zwischen 185°C und 190°C					#NV	#NV	#NV	#NV	#NV	38
10D338	28.06.2010	AF, TZ	CO2	1								200				120	6	180		13.56					Dummy	Übrig			851	123								2.83	49.1	361	15.96	5	46.3	6.78	55.4	3.04			Ag-6	30' 160°C																		206.93			zusätzlich 4 Corning auf 1,3,7,9					#NV	#NV	#NV	#NV	#NV	38
10D339	28.06.2010	AF, TZ	µc(i)	2	0	0	2000	60	1.82							2000	4	200 / 200		60		185-190		285	10x10	ZnO	2		537 / 453	164 / 265		9.00E-07	1004.99	5.02	1.83	48.32																												1994.03	37.01											380	#NV	#NV	#NV	#NV	38
10D340	28.06.2010	AF, TZ	a(n)	1			582	93	9.02				22.7			85	4	34		13.56		180			10x10	ZnO	2		804	128		9.00E-07	15.22	1.79		11.1																												578.68	57.36				14.26							#NV	#NV	#NV	#NV	#NV	38
10D341	28.06.2010	AF, TZ	CO2	1								200				120	6	180		13.56					Dummy	Übrig			839	125																																						206.93								#NV	#NV	#NV	#NV	#NV	38
																																	1040																																											#NV	#NV	#NV	#NV	#NV	#NV
10D342	28.06.2010	TZ, AF	a(i)	2																60		180		290																																															Test Generatorleistung a-Si in PC2 bei untersch. Prozessparametern					#NV	#NV	#NV	#NV	#NV	38
																																																																												#NV	#NV	#NV	#NV	#NV	#NV
10D343	29.06.2010	TZ, TM	µc(p)	1			3000	8.6	0.18	0.8						180	12.5	400		13.56		180			10x10	ZnO	2		762	130		9.00E-07	19.8	1.1		72.5		7.17	70.6	517	19.66	3.2	71.3	10.25	70.1	2.84	1.80E-05	1.45	Ag-1	30' 160°C						60.2								2989.85	5.4	1.01				1,5	Wdh von 10D287 / 10D241					#NV	#NV	124	#NV	#NV	38
10D344	29.06.2010	TZ, TM	CO2	1								200				120	6	180		13.56					Dummy	Übrig			849	125								8.3	67.9	512	23.87	3.1	69.4	13.86	69.3	2.94	2.63E-05	1.49	ZnO/Ag-5	30' 160°C																		206.93								#NV	#NV	#NV	#NV	#NV	38
10D345	29.06.2010	TZ, TM	µc(i)	1			3000	52	1.06							2580	12.5	555		13.56		180		241	10x10	ZnO	2		752	130		9.00E-07	1354.99	5.25	2.88	58.27																												2989.85	32.07											384	#NV	#NV	#NV	#NV	38
10D346	29.06.2010	TZ, TM	a(n)	1			582	93	9.02				22.7			85	4	34		13.56		180			10x10	ZnO	2		804	127			15.22	1.79		11.1																												578.68	57.36				14.26							#NV	#NV	#NV	#NV	#NV	38
10D347	29.06.2010	TZ, TM	CO2	1								200				120	6	180		13.56					Dummy	Übrig			842	125																																						206.93								#NV	#NV	#NV	#NV	#NV	38
																																	1390																																											#NV	#NV	#NV	#NV	#NV	#NV
10D348	29.06.2010	JW	a(p)	1			278	41	8.52	6.1	28					50	4	27		13.56		180			10x10	Asahi-U	5		813	127		9.00E-07	9	1.8		24.88		9.12	73.4	888	13.99	5.5	74.8	4.32	76.5	3.03	1.73E-09	1.53	Ag-1	30' 160°C														276.42	25.74	7.7	23.95			1,5	plus 3 Modulsubstrate von Stefan Haas					#NV	#NV	#NV	#NV	#NV	38
10D349	29.06.2010	JW	CO2	1								200				120	6	180		13.56					Dummy	Übrig			845	124								10.02	73.5	892	15.27	5.4	75.1	5.58	76.4	2.96	8.83E-10	1.48	ZnO/Ag-5	30' 160°C																		206.93								#NV	#NV	#NV	#NV	#NV	38
10D350	29.06.2010	JW	a(i)	1			1056	80	4.49							205	4	33		13.56		180			10x10	Asahi-U	5					9.00E-07	23.58	1.15	5.39	8.29																												1049.98	49.35											388	#NV	#NV	#NV	#NV	38
10D350	29.06.2010	JW	a(i)	1			329	80	13.11							1520	4	33		13.56		180		267	10x10	Asahi-U	5		808	127			295.71	1.95	5.39	14.03																												327.12	49.35											388	#NV	#NV	#NV	#NV	38
10D351	29.06.2010	JW	a(n)	1			582	93	9.02				22.7			85	4	34		13.56		180			10x10	Asahi-U	5		788	130			15.22	1.79		11.1																												578.68	57.36				14.26							#NV	#NV	#NV	#NV	#NV	38
10D352	29.06.2010	JW	CO2	1								200				120	6	180		13.56					Dummy	Übrig			842	125																																						206.93								#NV	#NV	#NV	#NV	#NV	38
																																	343.5																																											#NV	#NV	#NV	#NV	#NV	#NV
10D353	30.06.2010	TM, TZ	µc(p)	1			3000	8.6	0.18	0.8						180	12.5	400		13.56		180			10x10	ZnO	4		762	129		9.00E-07	19.8	1.1		72.5																				57.4								2989.85	5.4	1.01					2 Standard ZnO plus 4 halbe Substrate von Gabrielle Jost					#NV	#NV	96	#NV	#NV	38
10D354	30.06.2010	TM, TZ	CO2	1								200				120	6	180		13.56					Dummy	Übrig			851	123								7.02	69.8	516	19.49	3.1	70.6	10.01	70.4	2.83	9.17E-06	1.4	Ag-2	30' 160°C																		206.93		2,5						#NV	#NV	#NV	#NV	#NV	38
10D355	30.06.2010	TM, TZ	µc(i)	1			3000	52	1.06							2580	12.5	555		13.56		180		240	10x10	ZnO	4		765	130		9.00E-07	1434.99	5.56	0	61.71		8.14	69.1	514	22.91	3	70.6	13.38	69.7	2.81	1.27E-05	1.42	ZnO/Ag-5	30' 160°C														2989.85	32.07											392	#NV	#NV	#NV	#NV	38
10D356	30.06.2010	TM, TZ	a(n)	1			582	93	9.02				22.7			85	4	34		13.56		180			10x10	ZnO	4		805	127			15.22	1.79		11.1																												578.68	57.36				14.26							#NV	#NV	#NV	#NV	#NV	38
10D357	30.06.2010	TM, TZ	CO2	1								200				120	6	180		13.56					Dummy	Übrig			844	125																																						206.93								#NV	#NV	#NV	#NV	#NV	38
																																	1470																																											#NV	#NV	#NV	#NV	#NV	#NV
10D358	30.06.2010	TM	µc(p)	1			3000	8.6	0.18	0.8						180	12.5	400		13.56		180			10x10	ZnO	3		758	130		9.00E-07	19.8	1.1		72.5		6.76	69.5	505	19.24	2.8	69.4	9.94	64.1	2.78			Ag-1	30' 160°C						61.4								2989.85	5.4	1.01				1,2,5	Silanfluss im i-layer auf 53 sccm erhöht					#NV	#NV	100	#NV	#NV	38
10D359	30.06.2010	TM	CO2	1								200				120	6	180		13.56					Dummy	Übrig			846	124								6.67	69.6	509	18.83	3	70.2	9.74	65.6	2.65	2.80E-05	1.82	Ag-2	30' 160°C																		206.93			zwei neue ZnO auf Pos 2 und 5, ein altes ZnO auf Pos 1					#NV	#NV	#NV	#NV	#NV	38
10D360	30.06.2010	TM	µc(i)	1			3000	53	1.08							2580	12.5	555		13.56		180		241	10x10	ZnO	3		755	131		9.00E-07	1415.99	5.49	3.81	59.75		7.64	66.2	505	22.85	3.7	69	13.38	69.4	2.76	2.80E-05	1.48	ZnO/Ag-5	30' 160°C														2989.85	32.69						new ZnO sub jsc blue 2.65mA/cm2 compare to old 2.78mA/cm2					396	#NV	#NV	#NV	#NV	38
10D361	30.06.2010	TM	a(n)	1			582	93	9.02				22.7			85	4	34		13.56		180			10x10	ZnO	3		790	128			15.22	1.79		11.1																												578.68	57.36				14.26							#NV	#NV	#NV	#NV	#NV	38
10D362	30.06.2010	TM	CO2	1								200				120	6	180		13.56					Dummy	Übrig			843	125																																						206.93								#NV	#NV	#NV	#NV	#NV	38
																																	1451																																											#NV	#NV	#NV	#NV	#NV	#NV
10D363	01.07.2010	AF, TZ	µc(p)	1			3000	8.6	0.18	0.8						180	12.5	400		13.56		180			10x10	ZnO	2		763	129		9.00E-07	19.8	1.1		72.5		6.73	68.8	508	19.25	3.3	69.8	9.84	69.7	2.86	3.08E-05	1.52	Ag-1	30' 160°C						61.5								2989.85	5.4	1.01				1,5	Grading i-Schicht mit 52 sccm +- 5 sccm (Dreieck, Periode 26s)					#NV	#NV	88	#NV	#NV	38
10D364	01.07.2010	AF, TZ	CO2	1								200				120	6	180		13.56					Dummy	Übrig			849	123								6.76	58.8	498	23.06	6.4	63.8	13.56	67.9	2.77			ZnO/Ag-5	30' 160°C																		206.93			"-5: Rückkontakt zweimal bedampft (Streifen, Zellen nur 1x); Zellenanordnung anders"					#NV	#NV	#NV	#NV	#NV	38
10D365	01.07.2010	AF, TZ	µc(i)	1			3000	52	1.06							2600	12.5	555		13.56		180		240	10x10	ZnO	2		752	130		9.00E-07	1384.99	5.33	2.32	59.1																												2989.85	32.07											400	#NV	#NV	#NV	#NV	38
10D366	01.07.2010	AF, TZ	a(n)	1			582	93	9.02				22.7			85	4	34		13.56		180			10x10	ZnO	2		794	128			15.22	1.79		11.1																												578.68	57.36				14.26		"Zündete nicht; manuell gezündet: Schicht bisschen (~5s) dünner."					#NV	#NV	#NV	#NV	#NV	38
10D367	01.07.2010	AF, TZ	CO2	1								200				120	6	180		13.56					Dummy	Übrig			844	125																																						206.93								#NV	#NV	#NV	#NV	#NV	38
																																	1420																																											#NV	#NV	#NV	#NV	#NV	#NV
10D368	01.07.2010	TZ, AF	a(i)	2	0	0	600	250	20.54							600	1.5	45 / 60		60		180-185		267	10x10	Corning	6		555 / 467	152 / 244		1.10E-06	316.1	5.27	18.79	12.16																												596.58	154.2						Leistung manuell runter gestellt - Grading nicht funktioniert, ca 30-40 Sekunden bei höherer Leistung					428	#NV	#NV	#NV	#NV	38
																																																																												#NV	#NV	#NV	#NV	#NV	#NV
10D369	01.07.2010	TZ, AF	a(i)	2	0	0	638	187	15.39							700	1.5	45 / 60		60		180		275	10x10	Corning	6		558 / 479	145 / 224		9.00E-07	282	4.03	15.07	12.43																												634.36	115.34											456	#NV	#NV	#NV	#NV	38
																																																																												#NV	#NV	#NV	#NV	#NV	#NV
10D370	02.07.2010	TZ, AF	µc(p)	1			3000	8.6	0.18	0.8						180	12.5	400		13.56		180			10x10	ZnO	2		763	129		9.00E-07																																2989.85	5.4	1.01					"Proben nicht aufbewahrt; als Dummy benutzt."					#NV	#NV	#NV	#NV	#NV	38
10D371	02.07.2010	TZ, AF	CO2	1								200				120	6	180		13.56					Dummy	Übrig			852	123																																						206.93								#NV	#NV	#NV	#NV	#NV	38
10D372	02.07.2010	TZ, AF	µc(i)	2	0	0	2000	70	2.12							2000	4	45 / 60		60		180			10x10	ZnO	2		623 / 520	120 / 206		9.00E-07																																1994.03	43.18						Aus Versehen 45/60W (200/200W war geplant) wegen Fehler in Grading.tec					#NV	#NV	#NV	#NV	#NV	38
10D373	02.07.2010	TZ, AF	a(n)	1			582	93	9.02				22.7			85	4	34		13.56		180			10x10	ZnO	2		806	128		9.00E-07																																578.68	57.36				14.26							#NV	#NV	#NV	#NV	#NV	38
10D374	02.07.2010	TZ, AF	CO2	1								200				120	6	180		13.56					Dummy	Übrig			842	125																																						206.93								#NV	#NV	#NV	#NV	#NV	38
																																																																												#NV	#NV	#NV	#NV	#NV	#NV
10D375	02.07.2010	TZ, AF	µc(p)	1			3000	8.6	0.18	0.8						180	12.5	400		13.56		180			10x10	ZnO	2		759	130		9.00E-07	19.8	1.1		72.5		4.89	65.1	503	14.92	4.3	68.8	5.86	66.6	2.82	1.57E-05	1.46	Ag-4 µc-Si	30' 160°C	d~1099 nm													2989.85	5.4	1.01				4,6	"-4: Zellen 1-6, 14-19 µc-Si; 27-32 a-Si"					#NV	#NV	#NV	#NV	#NV	38
10D376	02.07.2010	TZ, AF	CO2	1								200				120	6	180		13.56					Dummy	Übrig			849	124								2.53	45.9	596	9.23	16.6	51.7	3.69	33.7	1.07	2.59E-07	2.08	Ag-4 a-Si	30' 160°C	d~1235 nm																	206.93			"-6: Zellen 14-19, 27-32 µc-Si; 1-6 a-Si"					#NV	#NV	#NV	#NV	#NV	38
10D377	02.07.2010	TZ, AF	µc(i)	2	0	0	2000	70	2.12							1800	4	200 / 200		60		178-180		256	10x10	ZnO	2		536 / 451	168 / 271		9.00E-07	1065.59	5.92	2.83	48.79		4.97	65	462	16.54	3.4	65.1	7.33	63.4	2.87	4.86E-04	1.76	Ag-6 µc-Si	30' 160°C	d~934 nm													1994.03	43.18						zusätzlich 4 Corning auf 1,3,7,9					468	#NV	#NV	#NV	#NV	38
10D378	02.07.2010	TZ, AF	a(n)	1			582	93	9.02				22.7			85	4	34		13.56		180			10x10	ZnO	2		788	130		9.00E-07	15.22	1.79		11.1		2.24	49.2	614	7.4	17.2	52.5	3.14	38.2	0.7	4.97E-07	1.83	Ag-6 a-Si	30' 160°C	d~1290 nm													578.68	57.36				14.26							#NV	#NV	#NV	#NV	#NV	38
10D379	02.07.2010	TZ, AF	CO2	1								200				120	6	180		13.56					Dummy	Übrig			841	125																																						206.93								#NV	#NV	#NV	#NV	#NV	38
																																	1100.6																																						MFC Kalibrierung 05.07.2010					#NV	#NV	#NV	#NV	#NV	#NV
10D380	05.07.2010	TM, TZ	µc(p)	1			3000	8.6	0.18	0.8						1800	12.5	400		13.56		180		250	10x10	ZnO	2		760	129		9.00E-07																																3028.56	5.42	1.06					1 ZnO, 1 Corning					#NV	#NV	104	#NV	#NV	50
																																																																												#NV	#NV	#NV	#NV	#NV	#NV
10D381	05.07.2010	TM, TZ	µc(p)	1			3000	8.6	0.18	0.8						180	12.5	400		13.56		180		242	10x10	ZnO	2		759	130		9.00E-07																																3028.56	5.42	1.06					1 ZnO, 1 Corning					#NV	#NV	#NV	#NV	#NV	50
																																																																												#NV	#NV	#NV	#NV	#NV	#NV
10D382	06.07.2010	JW	a(p)	1			278	41	8.43	6.1	28					50	4	27		13.56		180			10x10	Asahi-U	2		816	125		9.00E-07	9	1.8		24.79		9.07	73.4	886	13.96	5.5	74.9	4.16	76.2	3.11	7.37E-10	1.48	Ag-1	30' 160°C														280.67	25.84	7.74	23.22			1,5						#NV	#NV	#NV	#NV	#NV	50
10D383	06.07.2010	JW	CO2	1								200				120	6	180		13.56					Dummy	Übrig			852	122								9.95	74.2	884	15.16	4.4	75.9	5.63	75.5	2.91	1.11E-09	1.47	ZnO/Ag-5	30' 160°C																		208.23								#NV	#NV	#NV	#NV	#NV	50
10D384	06.07.2010	JW	a(i)	1			1056	90	4.97							205	4	33		13.56		180			10x10	Asahi-U	2					9.00E-07	23.58	1.15	0.95	7.33																												1066.13	55.8											520	#NV	#NV	#NV	#NV	50
10D384	06.07.2010	JW	a(i)	1			329	90	14.38							1420	4	33		13.56		180		262	10x10	Asahi-U	2		812	128			269.21	1.9	0.95	12.09																												332.16	55.8											520	#NV	#NV	#NV	#NV	50
10D385	06.07.2010	JW	a(n)	1			582	93	8.94				22.7			85	4	34		13.56		180			10x10	Asahi-U	2		779	130			15.22	1.79		11.05																												587.58	57.66				14.25							#NV	#NV	#NV	#NV	#NV	50
10D386	06.07.2010	JW	CO2	1								200				120	6	180		13.56					Dummy	Übrig			843	125																																						208.23								#NV	#NV	#NV	#NV	#NV	50
																																	317																																											#NV	#NV	#NV	#NV	#NV	#NV
10D387	06.07.2010	TM	µc(p)	1			3000	8.6	0.18	0.8						240	12.5	400		13.56		180			10x10	ZnO	6		759	130		9.00E-07	26.4	1.1		72.22		6.59	71.3	509	18.14	3	71.9	9.35	70.5	2.65	2.34E-05	1.5	Ag-1	30' 160°C						64.8								3028.56	5.42	1.06				1,5	2 Modulsubstrate für Stefan Haas, 2 Substrate (Std ZnO, geätzt + 1 Sekunde geätztes ZnO) für Andreas Gerber					#NV	#NV	108	#NV	#NV	50
10D388	06.07.2010	TM	CO2	1								200				120	6	180		13.56					Dummy	Übrig			846	124								7.87	69	510	22.37	2.8	70	13.2	69.5	2.62		1.81	ZnO/Ag-5	30' 160°C																		208.23			dickere p-Schicht (4 statt 3 Minuten)					#NV	#NV	#NV	#NV	#NV	50
10D389	06.07.2010	TM	µc(i)	1			3000	52	1.05							2580	12.5	555		13.56		180		240	10x10	ZnO	6		756	130		9.00E-07	1368.39	5.3	4.26	58.55																												3028.56	32.24											492	#NV	#NV	#NV	#NV	50
10D390	06.07.2010	TM	a(n)	1			582	93	8.94				22.7			85	4	34		13.56		180			10x10	ZnO	6		792	129			15.22	1.79		11.05																												587.58	57.66				14.25							#NV	#NV	#NV	#NV	#NV	50
10D391	06.07.2010	TM	CO2	1								200				120	6	180		13.56					Dummy	Übrig			841	125																																						208.23								#NV	#NV	#NV	#NV	#NV	50
																																	1410																																											#NV	#NV	#NV	#NV	#NV	#NV
10D392	06.07.2010	TM	µc(i)-seed	1			3000	8.6	0.18							180	12.5	400		13.56		180		250	10x10	ZnO	2		757	130		9.00E-07																								53.6								3028.56	5.42						µc-Si (i) mit Saatschicht, 1 ZnO und 1 Corning					#NV	#NV	112	#NV	#NV	50
10D393	06.07.2010	TM	µc(i)	1			3000	52	1.05							600	12.5	555		13.56		180		246	10x10	ZnO	2		756	130		9.00E-07																																3028.56	32.24											#NV	#NV	#NV	#NV	#NV	50
																																																																												#NV	#NV	#NV	#NV	#NV	#NV
10D394	07.07.2010	TZ, AF	µc(p)	1			3000	8.6	0.18	0.8						180	12.5	400		13.56		180			10x10	ZnO	2		772	127		9.00E-07	19.8	1.1		72.22		6.44	64.8	491	20.22	3.6	66.7	9.6	68.3	3.29	5.70E-05	1.54	Ag-4-6	30' 160°C	~ 1160 nm													3028.56	5.42	1.06				4,6	"Slave 10 % weniger Leistung; 68 statt 70 sccm Silan; Zieldicke ~ 1,2-1,4 µm"					#NV	#NV	#NV	#NV	#NV	50
10D395	07.07.2010	TZ, AF	CO2	1								200				120	6	180		13.56					Dummy	Übrig			852	123								5.66	61.4	455	20.24	4	63.1	9.71	64.7	3.23	3.79E-04	1.71	Ag-6-30	30' 160°C	~ 1200 nm																	208.23			zusätzlich 4 Corning auf 1,3,7,9					#NV	#NV	#NV	#NV	#NV	50
10D396	07.07.2010	TZ, AF	µc(i)	2	0	0	2000	68	2.04							2400	4	180 / 200		60		180		265	10x10	ZnO	2		534 / 448	171 / 276		9.00E-07	1280.49	5.34	2.77	45.04																												2026.15	42.16											516	#NV	#NV	#NV	#NV	50
10D397	07.07.2010	TZ, AF	a(n)	1			582	93	8.94				22.7			85	4	34		13.56		180			10x10	ZnO	2		788	130		9.00E-07	15.22	1.79		11.05																												587.58	57.66				14.25							#NV	#NV	#NV	#NV	#NV	50
10D398	07.07.2010	TZ, AF	CO2	1								200				120	6	180		13.56					Dummy	Übrig			847	125																																						208.23								#NV	#NV	#NV	#NV	#NV	50
																																	1315.5																																											#NV	#NV	#NV	#NV	#NV	#NV
10D399	07.07.2010	AF	µc(p)	1			3000	8.6	0.18	0.8						180	12.5	400		13.56		180			10x10	ZnO	2		759	130		9.00E-07	19.8	1.1		72.22		6.5	69.5	501	18.65	3	70.4	9.65	70.1	2.69	1.60E-05	1.43	Ag-1	30' 160°C						63.5								3028.56	5.42	1.06				1,5	Grading i-Schicht mit 52 sccm +- 12 sccm (Dreieck, Periode 26s)					#NV	#NV	92	#NV	#NV	50
10D400	07.07.2010	AF	CO2	1								200				120	6	180		13.56					Dummy	Übrig			852	124								6.94	64.9	479	22.31	4	68.4	13.13	69	2.61	1.31E-05	1.35	Ag/ZnO-5	30' 160°C																		208.23			"Proben bisschen zu kristallin; nächstes Mal 53 oder 54 sccm?"					#NV	#NV	#NV	#NV	#NV	50
10D401	07.07.2010	AF	µc(i)	1			3000	52	1.05							2600	12.5	555		13.56		180		241	10x10	ZnO	2		757	130		9.00E-07	1362.99	5.24	0	57.87																												3028.56	32.24											524	#NV	#NV	#NV	#NV	50
10D402	07.07.2010	AF	a(n)	1			582	93	8.94				22.7			85	4	34		13.56		180			10x10	ZnO	2		795	128			15.22	1.79		11.05																												587.58	57.66				14.25							#NV	#NV	#NV	#NV	#NV	50
10D403	07.07.2010	AF	CO2	1								200				120	6	180		13.56					Dummy	Übrig			842	125																																						208.23								#NV	#NV	#NV	#NV	#NV	50
																																	1398																																											#NV	#NV	#NV	#NV	#NV	#NV
10D404	07.07.2010	TZ	a(i)	2	0	0	675	125	10.21							1000	1.5	45 / 60		60		180			10x10	Corning	6		568 / 496	134 / 202		9.00E-07	308.03	3.08	8.47	14.15																												681.48	77.49											552	#NV	#NV	#NV	#NV	50
																																																																												#NV	#NV	#NV	#NV	#NV	#NV
10D405	08.07.2010	TM, TZ	µc(p)	1			3000	8.6	0.18	0.8						200	12.5	400		13.56		180			10x10	ZnO	4		762	130			22	1.1		72.22		6.63	69	501	19.15	3.2	70.2	10.11	68.2	2.66	3.40E-05	1.51	Ag-1	30' 160°C														3028.56	5.42	1.06				1,4,5,6	dickere p-Schicht (200 Sekunden statt 180 Sekunden)					#NV	#NV	#NV	#NV	#NV	50
10D406	08.07.2010	TM, TZ	CO2	1								200				120	6	180		13.56					Dummy	Übrig			849	123								6.24	66.3	496	18.99	3.3	65.2	10.01	53.8	2.67	8.10E-04	2	Ag-4	30' 160°C																		208.23			Ätzserie ZnO -> 4 Substrate					#NV	#NV	#NV	#NV	#NV	50
10D407	08.07.2010	TM, TZ	µc(i)	1			3000	52	1.05							2580	12.5	555		13.56		180			10x10	ZnO	4						1382.79	5.36	3.24	59.17		6.72	68.6	506	19.38	3.2	70	10.28	68.1	2.68	8.10E-05	1.67	Ag-5	30' 160°C														3028.56	32.24											556	#NV	#NV	#NV	#NV	50
10D408	08.07.2010	TM, TZ	a(n)	1			582	93	8.94				22.7			85	4	34		13.56		180			10x10	ZnO	4						15.22	1.79		11.05		8.09	69	510	22.84	3	70.6	13.28	70	2.76	2.42E-05	1.47	ZnO/Ag-6	30' 160°C														587.58	57.66				14.25							#NV	#NV	#NV	#NV	#NV	50
10D409	08.07.2010	TM, TZ	CO2	1								200				120	6	180		13.56					Dummy	Übrig																																										208.23								#NV	#NV	#NV	#NV	#NV	50
																																	1420																																											#NV	#NV	#NV	#NV	#NV	#NV
10D410	08.07.2010	TM, TZ	a(p)	1			278	41	8.43	6.1	28					50	4	27		13.56		180			10x10	Asahi-U	4		814	127		9.00E-07	9	1.8		24.79		11.4	72.7	1357	11.5	10.5					1.22E-06	1.88	ZnO/Ag-1	30' 160°C														280.67	25.84	7.74	23.22			1,4,5,6	erste Tandemzelle 30'/60'					#NV	#NV	#NV	#NV	#NV	50
10D411	08.07.2010	TM, TZ	CO2	1								200				120	6	180		13.56					Dummy	Übrig			845	124								11.4	72.8	1353	11.6	9.43					2.95E-06	5.89	ZnO/Ag-4	30' 160°C																		208.23			a-Si analog zu 10D348 mit etwas dickerer i-Schicht (1600 statt 1520 für i2)					#NV	#NV	#NV	#NV	#NV	50
10D412	08.07.2010	TM, TZ	a(i)	1			1056	80	4.45							205	4	33		13.56		180			10x10	Asahi-U	4					9.00E-07	23.58	1.15		8.25		11.4	73.5	1353	11.5	9.32					1.43E-07	2.91	ZnO/Ag-5	30' 160°C														1066.13	49.6						µc-Si analog zu 10D343 mit dickerer i-Schicht (60 statt 43 Min --> etwa 1,8 µm)					#NV	#NV	#NV	#NV	#NV	50
10D412	08.07.2010	TM, TZ	a(i)	1			329	80	12.99							1600	4	33		13.56		180		264	10x10	Asahi-U	4		809	128			312	1.95		13.99		11.2	73	1342	11.4	8.79					4.97E-06	5.47	ZnO/Ag-6	30' 160°C														332.16	49.6						µc-Si p 220 Sekunden und a-Si n der Bottomzelle 120 Sekunden (beide etwas dicker als bei Standard µc-Si Zelle)					#NV	#NV	#NV	#NV	#NV	50
10D413	08.07.2010	TM, TZ	a(n)	1			582	93	8.94				22.7			85	4	34		13.56		180			10x10	Asahi-U	4		786	130			15.22	1.79		11.05																												587.58	57.66				14.25		QE jsc (11.7/11.7) Poz. 1					#NV	#NV	#NV	#NV	#NV	50
10D414	08.07.2010	TM, TZ	µc(n)	1			3000	18	0.37				4			210	12.5	400		13.56		180			10x10	Asahi-U	4		759	131		1.00E-02	25	1.19		37.35																												3028.56	11.34				2.37		QE jsc (11.7/11.8) Poz. 4					#NV	#NV	#NV	#NV	#NV	50
10D415	08.07.2010	TM, TZ	CO2	1								200				120	6	180		13.56					Dummy	Übrig			843	124																																						208.23			QE jsc (11.7/11.8) Poz. 5					#NV	#NV	#NV	#NV	#NV	50
10D416	08.07.2010	TM, TZ	µc(p)	1			3000	8.6	0.18	0.8						220	12.5	400		13.56		180			10x10	Asahi-U	4		757	131		9.00E-07	24.2	1.1		72.22																												3028.56	5.42	1.06					QE jsc (11.8/12.0) Poz. 6					#NV	#NV	#NV	#NV	#NV	50
10D417	08.07.2010	TM, TZ	CO2	1								200				120	6	180		13.56					Dummy	Übrig			851	124																																						208.23								#NV	#NV	#NV	#NV	#NV	50
10D418	08.07.2010	TM, TZ	µc(i)	1			3000	52	1.05							3600	12.5	555		13.56		180		235	10x10	Asahi-U	4		757	129		9.00E-07	1927.03	5.35	3.85	59.09																												3028.56	32.24											592	#NV	#NV	#NV	#NV	50
10D419	08.07.2010	TM, TZ	a(n)	1			582	93	8.94				22.7			120	4	34		13.56		180			10x10	Asahi-U	4		802	128			21.48	1.79		11.05																												587.58	57.66				14.25							#NV	#NV	#NV	#NV	#NV	50
10D420	08.07.2010	TM, TZ	CO2	1								200				120	6	180		13.56					Dummy	Übrig			843	125																																						208.23								#NV	#NV	#NV	#NV	#NV	50
																																	2357.5																																											#NV	#NV	#NV	#NV	#NV	#NV
10D421	09.07.2010	TZ, AF	µc(p)	1			3000	8.6	0.18	0.8						180	12.5	400		13.56		180			10x10	ZnO	2		765	129		9.00E-07	19.8	1.1		72.22		5.07	63.1	520	15.43	5.1	66	6.87	63.5	2.47	1.05E-04	1.78	Ag-4 µc-Si	30' 160°C														3028.56	5.42	1.06				4,6	µc-Si Zelle PC2					#NV	#NV	#NV	#NV	#NV	50
10D422	09.07.2010	TZ, AF	CO2	1								200				120	6	180		13.56					Dummy	Übrig			853	123								2.62	47.2	602	9.07	14.4	66	6.87	34.5	0.85	-	-	Ag-4 a-Si	30' 160°C																		208.23								#NV	#NV	#NV	#NV	#NV	50
10D423	09.07.2010	TZ, AF	µc(i)	2	0	0	2000	65	1.95							2500	4	180 / 200		60		180		268	10x10	ZnO	2		541 / 453	170 / 269		9.00E-07	1244.79	4.98	6.27	43.97		5.71	64.3	459	18.65	4	65.3	9.85	65	2.83	5.04E-04	1.73	Ag-6 µc-Si	30' 160°C														2026.15	40.3											568	#NV	#NV	#NV	#NV	50
10D424	09.07.2010	TZ, AF	a(n)	1			582	93	8.94				22.7			85	4	34		13.56		180			10x10	ZnO	2		789	129		9.00E-07	15.22	1.79		11.05																												587.58	57.66				14.25							#NV	#NV	#NV	#NV	#NV	50
10D425	09.07.2010	TZ, AF	CO2	1								200				120	6	180		13.56					Dummy	Übrig			841	125																																						208.23								#NV	#NV	#NV	#NV	#NV	50
												Gesamtdepozeit PC1 (2010) in Std:				14.1628804	Dicke:	20.96807	µm				Gesamt Depozeit PC2 (2010) in Std:				0.929166667	Dicke:	9.131478333	µm			1279.8	903.63																																					Stromausfall. PC1 und PC2 geöffnet, Kammern gereinigt					#NV	#NV	#NV	#NV	#NV	#NV
10D426	13.07.2010	TZ	a(i)	2	0.01	25	600	250	20.37							2600	1.5	50 / 52		60		180		325					568 / 501	135 / 204		1.50E-06					#WERT!																											605.76	154.99						Blindbeschichtung PC2 und PC1					#NV	#NV	#NV	#NV	#NV	50
10D427	13.07.2010	TZ	a(i)	1			329	69	11.41							2700	4	33		13.56		180		261					787	131		1.20E-06																																332.16	42.78											#NV	#NV	#NV	#NV	#NV	50
																																																																												#NV	#NV	#NV	#NV	#NV	#NV
10D428	14.07.2010	JW	a(p)	1			278	41	8.43	6.1	28					50	4	27		13.56		180			10x10	Asahi-U	6		813	127		9.00E-07	9	1.8		24.79		9.34	72.9	887	14.44	6.1	74.4	4.58	75.7	3.08	1.03E-09	1.49	Ag-1 	30' 160°C														280.67	25.84	7.74	23.22			 	a-Si Testzelle analog 10D348					#NV	#NV	#NV	#NV	#NV	50
10D429	14.07.2010	JW	CO2	1								200				120	6	180		13.56					Dummy	Übrig			849	124								10.01	73.3	885	15.43	5	75.5	5.67	76.1	2.96	7.52E-10	1.46	ZnO/Ag-5	30' 160°C																		208.23			etwa 10 min länger auf Basisdruck gewartet - ähnlich 10D267					#NV	#NV	#NV	#NV	#NV	50
10D430	14.07.2010	JW	a(i)	1			1056	80	4.45							205	4	33		13.56		180			10x10	Asahi-U	6					9.00E-07	23.58	1.15	0.74	8.25																												1066.13	49.6						4 zusätzliche Asahi U für Christoph Zahren					596	#NV	#NV	#NV	#NV	50
10D430	14.07.2010	JW	a(i)	1			329	80	12.99							1520	4	33		13.56		180		266	10x10	Asahi-U	6		810	128			291.71	1.92	0.74	13.77																												332.16	49.6											596	#NV	#NV	#NV	#NV	50
