Repository: juliabase/juliabase

JuliaBase
=========

JuliaBase is a Python web framework for creating databases for sample tracking
in scientific instituions or working groups.  It bases on Django.

For further information, visit its [web page](http://www.juliabase.org)

Community
---------

The mailing list is "juliabase at googlegroups.com"
(https://groups.google.com/forum/#!forum/juliabase).  It also exists in
newsgroup form on news.gmane.org as "gmane.comp.db.juliabase".

Licensing
---------

JuliaBase is Free Software under the terms of the GNU Affero General Public
License, see the file COPYING-AGPL.txt.

For the details of licensing, see
<http://www.juliabase.org/project.html#licenses>.

File: remote_client/LADA_data_2011.csv (part 3 of 13)
Nr.	Datum	Operator	Schicht	Kammer	vSubstr LQ	Pendel#	H2	SiH4	SC	TMB	CH4	CO2	PH3	Gas?	Gasfluss	t	p	P	Pump nach	f	del	Ts	Th	Th depo	Subst	Subst	Anzahl	Pr	CL	CT	UDC	Basis p	d	R	?d/d¯	Deplet	R dyn	h	FF	Voc	jsc	Rs	FF rot	jsc rot	FF blau	jsc blau	j0	n	Reflekt	Anneal	sd nT	sd vT/oT	sph	Photosens	Krist (%)	Krist (%)	Sims [O]	Sims [C]	Sims [N]	Sims [B]	Sims [?]	PDS E04	PDS a 1,2	H2	SiH4	TMB	CH4	CO2	PH3		Bemerkung					Hilfe-Spalten					
11D0302	02.03.2011	TM	a(n)	1			582	93	8.74				22.7			500	4	34		13.56		180			10x10	Asahi-U	1					9.00E-07																																599.32	57.38				14.22		sandwich n(a)-n(µc)-CO2-p(µc)-i(µc)					#NV	#NV	#NV	#NV	#NV	14
11D0303	02.03.2011	TM	µc(n)	1			3000	18	0.38				4			600	12.5	400		13.56		180			10x10	Asahi-U	1					1.00E-02																																2997.73	11.29				2.38							#NV	#NV	#NV	#NV	#NV	14
11D0304	02.03.2011	TM	CO2	1								200				120	6	180		13.56		180			Dummy	Übrig																																										210.92								#NV	#NV	#NV	#NV	#NV	14
11D0305	02.03.2011	TM	µc(p)	1			3000	8.6	0.18	0.8						132	12.5	400		13.56		180			10x10	Asahi-U	1					9.00E-07																																2997.73	5.39	1.02										#NV	#NV	#NV	#NV	#NV	14
11D0306	02.03.2011	TM	µc(i)	1			3000	52	1.06							1020	12.5	520		13.56		180		253	10x10	Asahi-U	1					9.00E-07																																2997.73	32.09											#NV	#NV	#NV	#NV	#NV	14
																																																																												#NV	#NV	#NV	#NV	#NV	#NV
11D0307	03.03.2011	JW	µc(p)	1			3000	8.6	0.18	0.8						180	12.5	400		13.56		180			10x10	ZnO	3					9.00E-07																																2997.73	5.39	1.02					like 11D0222 but prefill with 140 sccm SiH4 before i-layer					#NV	#NV	#NV	#NV	#NV	14
11D0308	03.03.2011	JW	CO2	1								200				120	6	180		13.56					Dummy	Übrig																																										210.92								#NV	#NV	#NV	#NV	#NV	14
11D0309	03.03.2011	JW	µc(i)	1			800	33	2.47							2500	12.5	520		13.56		180		248	10x10	ZnO	3					9.00E-07																																818.15	20.7											#NV	#NV	#NV	#NV	#NV	14
11D0310	03.03.2011	JW	a(n)	1			582	93	8.74				22.7			85	4	34		13.56		180			10x10	ZnO	3																																					599.32	57.38				14.22							#NV	#NV	#NV	#NV	#NV	14
11D0311	03.03.2011	JW	CO2	1								200				120	6	180		13.56					Dummy	Übrig																																										210.92								#NV	#NV	#NV	#NV	#NV	14
																																																																												#NV	#NV	#NV	#NV	#NV	#NV
11D0312	03.03.2011	AF	µc(i) seed	1			3000	8.6	0.18							180	12.5	400		13.56		180										2.00E-06																																2997.73	5.39						OES transition PC2 for target rate of 1 nm/s 					#NV	#NV	#NV	#NV	#NV	14
11D0313	03.03.2011	AF	µc(i)	1			3000	30	0.62							583	12.5	520		13.56		180																																										2997.73	18.82											#NV	#NV	#NV	#NV	#NV	14
11D0313	03.03.2011	AF	µc(i)	2	0.015	81	3000	70-134								5400	4	290 / 330		60		181-187		286					530 / 485	125 / 195		2.00E-06					#WERT!																											2997.73							numbers for OES signals wrong --> repeat					#NV	#NV	#NV	#NV	#NV	14
																																																																												#NV	#NV	#NV	#NV	#NV	#NV
11D0314	03.03.2011	TM	a(n)	1			582	93	8.74				22.7			500	4	34		13.56		180			10x10	Asahi-U	2					9.00E-07																																599.32	57.38				14.22		sandwich n(a)-n(µc)-p(µc)-CO2-i(µc)					#NV	#NV	#NV	#NV	#NV	14
11D0315	03.03.2011	TM	µc(n)	1			3000	18	0.38				4			600	12.5	400		13.56		180			10x10	Asahi-U	2					1.00E-02																																2997.73	11.29				2.38							#NV	#NV	#NV	#NV	#NV	14
11D0316	03.03.2011	TM	µc(p)	1			3000	8.6	0.18	0.8						132	12.5	400		13.56		180			10x10	Asahi-U	2					9.00E-07																																2997.73	5.39	1.02										#NV	#NV	#NV	#NV	#NV	14
11D0317	03.03.2011	TM	CO2	1								200				120	6	180		13.56					Dummy	Übrig																																										210.92								#NV	#NV	#NV	#NV	#NV	14
11D0318	03.03.2011	TM	µc(i)	1			3000	52	1.06							1020	12.5	520		13.56		180		253	10x10	Asahi-U	2					9.00E-07																																2997.73	32.09											#NV	#NV	#NV	#NV	#NV	14
																																																																												#NV	#NV	#NV	#NV	#NV	#NV
11D0319	04.03.2011	TZ	a(p)	1			278	41	7.91	6.1	28					50	4	27		13.56		180			10x10	Asahi-U	3					9.00E-07	9	1.8		24.91		8.37	70.3	894	13.32	6.1	70.4	3.84	72.8	2.96	1.46E-09	1.54	Ag-4	75' 160°C														299.37	25.72	7.8	23.35			4,5,6	"like 11D0249 but thicker i-layer; further increase in power to reach gas utilization of 10D1422"					#NV	#NV	#NV	#NV	#NV	14
11D0320	04.03.2011	TZ	CO2	1								200				120	6	180		13.56					Dummy	Übrig												9.23	71.4	896	14.42	5.6	71.8	4.9	73.1	2.92	1.68E-09	1.52	ZnO/Ag-5	30' 160°C																		210.92			substrate pos 6 broken					#NV	#NV	#NV	#NV	#NV	14
11D0321	04.03.2011	TZ	a(i)	2	0.015	14	150	110	28.43							373.3333333	1	105 / 115		60		180-186		300	10x10	Asahi-U	3		550 / 505	110 / 175		9.00E-07	327.79	8.78	0.28	46.04	21.07	9.12	70.8	891	14.45	5.4	71.2	4.93	72.9	2.93	1.08E-09	1.52	ZnO/Ag-6	30' 160°C														170.86	67.87											290	#NV	#NV	#NV	#NV	14
11D0322	04.03.2011	TZ	a(n)	1			582	93	8.74				22.7			85	4	34		13.56		180			10x10	Asahi-U	3						15.22	1.79		11.1																												599.32	57.38				14.22							#NV	#NV	#NV	#NV	#NV	14
11D0323	04.03.2011	TZ	CO2	1								200				120	6	180		13.56					Dummy	Übrig																																										210.92								#NV	#NV	#NV	#NV	#NV	14
																																	352																																											#NV	#NV	#NV	#NV	#NV	#NV
11D0324	04.03.2011	AF	µc(i) seed	1			3000	8.6	0.18							180	12.5	400		13.56		180										2.00E-06																																2997.73	5.39						OES transition PC2 for target rate of 1 nm/s 					#NV	#NV	#NV	#NV	#NV	14
11D0325	04.03.2011	AF	µc(i)	1			3000	30	0.62							583	12.5	520		13.56		180																																										2997.73	18.82											#NV	#NV	#NV	#NV	#NV	14
11D0325	04.03.2011	AF	µc(i)	2	0.015	81	3000	70-134								5400	4	290 / 330		60		180-188							530 / 490	125 / 190		2.00E-06					#WERT!																											2997.73												#NV	#NV	#NV	#NV	#NV	14
																																																																												#NV	#NV	#NV	#NV	#NV	#NV
11D0326	04.03.2011	JW	µc(p)	1			3000	8.6	0.18	0.8						180	12.5	400		13.56		180			10x10	ZnO	2					9.00E-07	19.8	1.1		72.57																												2997.73	5.39	1.02					"µc-Si cell at very low flow --> only 5 mbar; regular power"					#NV	#NV	#NV	#NV	#NV	14
11D0327	04.03.2011	JW	CO2	1								200				120	6	180		13.56					Dummy	Übrig																																										210.92								#NV	#NV	#NV	#NV	#NV	14
11D0328	04.03.2011	JW	µc(i)	1			125	20	7.98							2580	5	520		13.56		180			10x10	ZnO	2					9.00E-07	921.49	3.57	0.68	101.32																												144.7	12.54											910	#NV	#NV	#NV	#NV	14
11D0329	04.03.2011	JW	a(n)	1			582	93	8.74				22.7			85	4	34		13.56		180			10x10	ZnO	2						15.22	1.79		11.1																												599.32	57.38				14.22							#NV	#NV	#NV	#NV	#NV	14
11D0330	04.03.2011	JW	CO2	1								200				120	6	180		13.56					Dummy	Übrig																																										210.92								#NV	#NV	#NV	#NV	#NV	14
																																	956.5																																											#NV	#NV	#NV	#NV	#NV	#NV
11D0331	08.03.2011	TZ	a(p)	1			278	41	7.91	6.1	28					50	4	27		13.56		180			10x10	Asahi-U	3					9.00E-07	9	1.8		24.91		9.46	73.8	906	14.15	4.9	74.5	4.39	75.3	3.03	2.84E-09	1.61	Ag-4	2h 160°C														299.37	25.72	7.8	23.35			4,5,6	"rpt of 11D0275; again problem with grading. This time only one osc. with higher H2-flow"					#NV	#NV	#NV	#NV	#NV	14
11D0332	08.03.2011	TZ	CO2	1								200				120	6	180		13.56					Dummy	Übrig												9.95	74.5	902	14.8	4.3	75.2	5.23	75	2.96	6.75E-10	1.48	ZnO/Ag-5	30' 160°C																		210.92								#NV	#NV	#NV	#NV	#NV	14
11D0333	08.03.2011	TZ	a(i)	2	0.015	1	1000	205	11.03							26.66666667	1	50 / 55		60					10x10	Asahi-U	3					9.00E-07					#WERT!	9.94	74.2	902	14.85	4.4	74.9	5.21	75.1	2.97	9.34E-10	1.49	ZnO/Ag-6	30' 160°C														1020.76	126.49											#NV	#NV	#NV	#NV	#NV	14
11D0333	08.03.2011	TZ	a(i)	2	0.015	23	295	205	28.58							613.3333333	1	50 / 55		60		179-183		299	10x10	Asahi-U	3		520 / 480	140 / 210			343.45	5.6	0.41	15.75	13.44																											316.11	126.49											294	#NV	#NV	#NV	#NV	14
11D0334	08.03.2011	TZ	a(n)	1			582	93	8.74				22.7			85	4	34		13.56		180			10x10	Asahi-U	3					9.00E-07	15.22	1.79		11.1																												599.32	57.38				14.22							#NV	#NV	#NV	#NV	#NV	14
11D0335	08.03.2011	TZ	CO2	1								200				120	6	180		13.56					Dummy	Übrig																																										210.92								#NV	#NV	#NV	#NV	#NV	14
																																	367.67																																											#NV	#NV	#NV	#NV	#NV	#NV
11D0336	08.03.2011	TZ	a(p)	1			278	41	7.91	6.1	28					50	4	27		13.56		180			10x10	Asahi-U	4					9.00E-07	9	1.8		24.91		9.18	73.4	915	13.67	5.9	74	4.14	74.4	2.96	8.90E-10	1.53	Ag-1	30' 160°C														299.37	25.72	7.8	23.35			1,4,9	a-Si static in PC2 with double i-layer					#NV	#NV	#NV	#NV	#NV	14
11D0337	08.03.2011	TZ	CO2	1								200				120	6	180		13.56					Dummy	Übrig												10.01	73.5	917	14.86	5.5	74.1	5.27	74.1	2.94	1.22E-09	1.54	ZnO/Ag-4	30' 160°C																		210.92			pos 6 lost in LISSY					#NV	#NV	#NV	#NV	#NV	14
11D0338	08.03.2011	TZ	a(i)	2	0	0	1000	205	11.03							60	1	50 / 55		60					10x10	Asahi-U	4					9.00E-07						9.04	73.1	913	13.54	5.7	74.2	4.13	74.9	2.89	8.41E-10	1.53	Ag-9	30' 160°C														1020.76	126.49											#NV	#NV	#NV	#NV	#NV	14
11D0338	08.03.2011	TZ	a(i)	2	0	0	295	205	28.58							630	1	50 / 55		60		180-183		266	10x10	Asahi-U	4		510 / 480	150 / 210		9.00E-07	340.45	5.4	0.68	15.2																												316.11	126.49											298	#NV	#NV	#NV	#NV	14
11D0339	08.03.2011	TZ	a(n)	1			582	93	8.74				22.7			85	4	34		13.56		180			Dummy	Übrig							15.22	1.79		11.1																												599.32	57.38				14.22							#NV	#NV	#NV	#NV	#NV	14
11D0340	08.03.2011	TZ	CO2	1								200				120	6	180		13.56																																																210.92								#NV	#NV	#NV	#NV	#NV	14
																																	364.67																																											#NV	#NV	#NV	#NV	#NV	#NV
11D0341	08.03.2011	AF	µc(i) seed	1			3000	8.6	0.18							180	12.5	400		13.56		180										2.00E-06																																2997.73	5.39						OES transition PC2 for target rate of 1.5 nm/s 					#NV	#NV	#NV	#NV	#NV	14
11D0342	08.03.2011	AF	µc(i)	1			3000	30	0.62							583	12.5	520		13.56		180																																										2997.73	18.82											#NV	#NV	#NV	#NV	#NV	14
11D0342	08.03.2011	AF	µc(i)	2	0.015	81	4000	80-176								5400	4	420 / 500		60									530 / 490	130 / 190		2.00E-06					#WERT!																											3996.97							plasma not stable, went out --> matchboxes at fixed values					#NV	#NV	#NV	#NV	#NV	14
																																																																												#NV	#NV	#NV	#NV	#NV	#NV
11D0343	09.03.2011	JW	µc(p)	1			3000	8.6	0.18	0.8						180	12.5	400		13.56		180			10x10	ZnO	2					9.00E-07	19.8	1.1		72.57																												2997.73	5.39	1.02					like 11D0326 but with more silane in i-layer					#NV	#NV	#NV	#NV	#NV	14
11D0344	09.03.2011	JW	CO2	1								200				120	6	180		13.56					Dummy	Übrig																																										210.92								#NV	#NV	#NV	#NV	#NV	14
11D0345	09.03.2011	JW	µc(i)	1			125	20	7.98							2580	5	520		13.56		180		247	10x10	ZnO	2					9.00E-07	1127.49	4.37	1.08	123.98																												144.7	12.54											914	#NV	#NV	#NV	#NV	14
11D0346	09.03.2011	JW	a(n)	1			582	93	8.74				22.7			85	4	34		13.56		180			10x10	ZnO	2						15.22	1.79		6																												599.32	57.38				14.22							#NV	#NV	#NV	#NV	#NV	14
11D0347	09.03.2011	JW	CO2	1								200				120	6	180		13.56					Dummy	Übrig																																										210.92								#NV	#NV	#NV	#NV	#NV	14
																																	1162.5																																											#NV	#NV	#NV	#NV	#NV	#NV
11D0348	09.03.2011	AF	µc(i) seed	1			3000	8.6	0.18							180	12.5	400		13.56		180										2.00E-06																																2997.73	5.39						OES transition PC2 for target rate of 2 nm/s 					#NV	#NV	#NV	#NV	#NV	14
11D0349	09.03.2011	AF	µc(i)	1			3000	30	0.62							583	12.5	520		13.56		180																																										2997.73	18.82						Bei den ersten 6 Pendelhüben: Plasma nicht gezündet/instabil					#NV	#NV	#NV	#NV	#NV	14
11D0349	09.03.2011	AF	µc(i)	2	0.015	81	5000	100-212								5400	4	500 / 600		60		178-184		260				14/30	500/460	160/230		2.00E-06					#WERT!																											4996.21							FTIR: 64 background / 4 scans, 3s zwischen Messungen					#NV	#NV	#NV	#NV	#NV	14
																																																																												#NV	#NV	#NV	#NV	#NV	#NV
11D0350	09.03.2011	TM	a(n)	1			582	93	8.74				22.7			500	4	34		13.56		180			10x10	Asahi-U	2					9.00E-07																																599.32	57.38				14.22		sandwich n(a)-n(µc)-CO2-p(µc)-CO2-i(µc)					#NV	#NV	#NV	#NV	#NV	14
11D0351	09.03.2011	TM	µc(n)	1			3000	18	0.38				4			600	12.5	400		13.56		180			10x10	Asahi-U	2					1.00E-02																																2997.73	11.29				2.38							#NV	#NV	#NV	#NV	#NV	14
11D0352	09.03.2011	TM	CO2	1								200				120	6	180		13.56		180			Dummy	Übrig																																										210.92								#NV	#NV	#NV	#NV	#NV	14
11D0353	09.03.2011	TM	µc(p)	1			3000	8.6	0.18	0.8						132	12.5	400		13.56		180			10x10	Asahi-U	2					9.00E-07																																2997.73	5.39	1.02										#NV	#NV	#NV	#NV	#NV	14
11D0354	09.03.2011	TM	CO2	1								200				120	6	180		13.56					Dummy	Übrig																																										210.92								#NV	#NV	#NV	#NV	#NV	14
11D0355	09.03.2011	TM	µc(i)	1			3000	52	1.06							1020	12.5	520		13.56		180			10x10	Asahi-U	2					9.00E-07																																2997.73	32.09											#NV	#NV	#NV	#NV	#NV	14
																																																																												#NV	#NV	#NV	#NV	#NV	#NV
11D0356	10.03.2011	TZ	a(p)	1			278	41	7.91	6.1	28					50	4	27		13.56		180			10x10	Asahi-U	3					9.00E-07	9	1.8		24.91		9.05	74.1	913	13.37	5.5	74.8	3.91	75.2	2.96	1.59E-10	1.57	Ag-4	30' 160°C														299.37	25.72	7.8	23.35			4,5,6	rpt of 11D0275					#NV	#NV	#NV	#NV	#NV	14
11D0357	10.03.2011	TZ	CO2	1								200				120	6	180		13.56					Dummy	Übrig												9.86	74.5	908	14.58	4.7	75.2	5.16	74.5	2.9	6.30E-10	1.49	ZnO/Ag-5	30' 160°C																		210.92								#NV	#NV	#NV	#NV	#NV	14
11D0358	10.03.2011	TZ	a(i)	2	0.015	2	1000	205	11.03							53.33333333	1	50 / 55		60					10x10	Asahi-U	3					9.00E-07					#WERT!	9.84	74.5	910	14.52	4.7	75.1	5.13	74.6	2.9	8.28E-10	1.5	ZnO/Ag-6	30' 160°C														1020.76	126.49											#NV	#NV	#NV	#NV	#NV	14
11D0358	10.03.2011	TZ	a(i)	2	0.015	22	295	205	28.58							586.6666667	1	50 / 55		60		180-183		300	10x10	Asahi-U	3		520 / 480	140 / 210			340.12	5.8	0.41	16.31	13.91																											316.11	126.49											302	#NV	#NV	#NV	#NV	14
11D0359	10.03.2011	TZ	a(n)	1			582	93	8.74				22.7			85	4	34		13.56		180			10x10	Asahi-U	3					9.00E-07	15.22	1.79		11.1																												599.32	57.38				14.22							#NV	#NV	#NV	#NV	#NV	14
11D0360	10.03.2011	TZ	CO2	1								200				120	6	180		13.56					Dummy	Übrig																																										210.92								#NV	#NV	#NV	#NV	#NV	14
																																																																												#NV	#NV	#NV	#NV	#NV	#NV
11D0361	10.03.2011	JW	µc(p)	1			3000	8.6	0.18	0.8						180	12.5	400		13.56		180			10x10	ZnO	2					9.00E-07	19.8	1.1		72.57																												2997.73	5.39	1.02					Vorgefüllt mit 800 H2 / 140 SiH4					#NV	#NV	#NV	#NV	#NV	14
11D0362	10.03.2011	JW	CO2	1								200				120	6	180		13.56					Dummy	Übrig																																										210.92								#NV	#NV	#NV	#NV	#NV	14
11D0363	10.03.2011	JW	µc(i)	1			800	33	2.47							2400	12.5	520		13.56		180		249	10x10	ZnO	2					9.00E-07	1014.99	4.23	0.95	72.71																												818.15	20.7											918	#NV	#NV	#NV	#NV	14
11D0364	10.03.2011	JW	a(n)	1			582	93	8.74				22.7			85	4	34		13.56		180			10x10	ZnO	2						15.22	1.79		11.1																												599.32	57.38				14.22							#NV	#NV	#NV	#NV	#NV	14
11D0365	10.03.2011	JW	CO2	1								200				120	6	180		13.56					Dummy	Übrig																																										210.92								#NV	#NV	#NV	#NV	#NV	14
																																	1050																																											#NV	#NV	#NV	#NV	#NV	#NV
11D0366	10.03.2011	TM	a(n)	1			582	93	8.74				22.7			500	4	34		13.56		180			10x10	Asahi-U	2					9.00E-07																																599.32	57.38				14.22		sandwich n(a)-n(µc)-p(µc)-i(µc)					#NV	#NV	#NV	#NV	#NV	14
11D0367	10.03.2011	TM	µc(n)	1			3000	18	0.38				4			600	12.5	400		13.56		180			10x10	Asahi-U	2					1.00E-02																																2997.73	11.29				2.38							#NV	#NV	#NV	#NV	#NV	14
11D0368	10.03.2011	TM	µc(p)	1			3000	8.6	0.18	0.8						132	12.5	400		13.56		180			10x10	Asahi-U	2					9.00E-07																																2997.73	5.39	1.02										#NV	#NV	#NV	#NV	#NV	14
11D0369	10.03.2011	TM	µc(i)	1			3000	52	1.06							1020	12.5	520		13.56		180			10x10	Asahi-U	2					9.00E-07																																2997.73	32.09											#NV	#NV	#NV	#NV	#NV	14
																																																																												#NV	#NV	#NV	#NV	#NV	#NV
11D0370	11.03.2011	JW	µc(i)	1																13.56																																																								#NV	#NV	#NV	#NV	#NV	14
																																																																												#NV	#NV	#NV	#NV	#NV	#NV
11D0371	11.03.2011	AF	µc(i) seed	1			3000	8.6	0.18							180	12.5	400		13.56		180										2.00E-06																																2997.73	5.39						"Grading hat 50s zu spät angefangen wegen Bug Software; behoben am 14.03."					#NV	#NV	#NV	#NV	#NV	14
11D0372	11.03.2011	AF	µc(i)	1			3000	30	0.62							583	12.5	520		13.56		180																																										2997.73	18.82						(damit hat die erste SiH4-Schritt 50s zu lange gedauert und die letzte H2-Schritt 50s zu kurz)					#NV	#NV	#NV	#NV	#NV	14
11D0372	11.03.2011	AF	µc(i)	2	0	0	3000	70-134								5345	4	290/330		60		178-183		224					520 / 470	130 / 210		2.00E-06																																2997.73												#NV	#NV	#NV	#NV	#NV	14
																																																																												#NV	#NV	#NV	#NV	#NV	#NV
11D0373	11.03.2011	TM	a(n)	1			582	93	8.74				22.7			500	4	34		13.56		180			10x10	Asahi-U	2					9.00E-07																																599.32	57.38				14.22		sandwich n(a)-n(µc)-p(µc)-i(µc) but only short pumping and no temp stab. before p- and i-layer					#NV	#NV	#NV	#NV	#NV	14
11D0374	11.03.2011	TM	µc(n)	1			3000	18	0.38				4			600	12.5	400		13.56		180			10x10	Asahi-U	2					1.00E-02																																2997.73	11.29				2.38							#NV	#NV	#NV	#NV	#NV	14
11D0375	11.03.2011	TM	µc(p)	1			3000	8.6	0.18	0.8						132	12.5	400		13.56		180			10x10	Asahi-U	2					2.00E-06																																2997.73	5.39	1.02										#NV	#NV	#NV	#NV	#NV	14
11D0376	11.03.2011	TM	µc(i)	1			3000	52	1.06							1020	12.5	520		13.56		180			10x10	Asahi-U	2					2.00E-06																																2997.73	32.09											#NV	#NV	#NV	#NV	#NV	14
																																																																												#NV	#NV	#NV	#NV	#NV	#NV
11D0377	14.03.2011	KD	NF3	2										NF3/Ar	3500/1000	1800	3.9			60																																																			start etching electrodes --> pic 101-324…328					#NV	#NV	#NV	#NV	#NV	14
																																																																							change of SiH4 p/n and NF3 bottle					#NV	#NV	#NV	#NV	#NV	#NV
11D0378	14.03.2011	KD	NF3	2										NF3/Ar	3500/1000	600	3.9			60																																																			abort after 10' because of gas being coming through fresh air supply					#NV	#NV	#NV	#NV	#NV	14
																																																																												#NV	#NV	#NV	#NV	#NV	#NV
11D0379	14.03.2011	KD	NF3	2										NF3/Ar	3500/1000	1800	3.9			60																																																			another 30' etching --> pic 101-329…331					#NV	#NV	#NV	#NV	#NV	14
																																																																												#NV	#NV	#NV	#NV	#NV	#NV
11D0380	14.03.2011	KD	NF3	2										NF3/Ar	3500/1000	1500	1.5			60																																																			another 25' etching (aborted after 25' because purge gas in pumps shut off (19:00)) --> pic 101-332…334					#NV	#NV	#NV	#NV	#NV	14
																																																																							Einbau Blende hinter T-Stück bei Astron-Ausgang					#NV	#NV	#NV	#NV	#NV	14
11D0381	16.03.2011	KD	a(i)	2			295	205	28.58							1000	1	50 / 55		60		180			10x10	Asahi-U	6																																					316.11	126.49						influence grounding AsahiU on film thickness (old carrier inlay)					#NV	#NV	#NV	#NV	#NV	14
																																																																							"replacing glasses PC2 (4x laser - right hand side; OES; slave camera)"					#NV	#NV	#NV	#NV	#NV	#NV
11D0382	17.03.2011	KD	NF3	2										NF3	2400					60																																																								#NV	#NV	#NV	#NV	#NV	14
																																																																												#NV	#NV	#NV	#NV	#NV	#NV
11D0383	17.03.2011	KD	NF3	2										NF3	3500		3.1			60																																																								#NV	#NV	#NV	#NV	#NV	14
																																																																												#NV	#NV	#NV	#NV	#NV	#NV
11D0384	17.03.2011	KD	NF3	2										NF3/Ar	3500/1000		5.2			60																																																								#NV	#NV	#NV	#NV	#NV	14
																																																																							MFC-calibration					#NV	#NV	#NV	#NV	#NV	#NV
11D0385	18.03.2011	KD	a(i)	2			295	205	28.6							1000	1	50 / 55		60		180			10x10	Asahi-U	6						444.75	4.45	5.06	12.5																												316.06	126.59						influence grounding AsahiU on film thickness (new carrier inlay)					326	#NV	#NV	#NV	#NV	26
																																																																												#NV	#NV	#NV	#NV	#NV	#NV
11D0386	18.03.2011	DW	a(i)	1			329	80	12.39							2700	4	33		13.56		180										1.10E-06																																349.32	49.4						cover layer PC1, new inlay. Proben nicht aufbewart.					#NV	#NV	#NV	#NV	#NV	26
																																																																												#NV	#NV	#NV	#NV	#NV	#NV
11D0387	21.03.2011	JW	µc(p)	1			3000	8.6	0.18	0.8						180	12.5	400		13.56		180			10x10	ZnO	2					9.00E-07	19.8	1.1		72.3																												3001.15	5.41	1.02					"grading i starting at 8 sccm; 20 sccm reached after 400s"					#NV	#NV	#NV	#NV	#NV	26
11D0388	21.03.2011	JW	CO2	1								200				120	6	180		13.56					Dummy	Übrig																																										211.95								#NV	#NV	#NV	#NV	#NV	26
11D0389	21.03.2011	JW	µc(i)	1			125	20	7.98							2580	5	520		13.56		180		245	10x10	ZnO	2					9.00E-07	936.49	3.63	1.7	102.58																												145.15	12.59											922	#NV	#NV	#NV	#NV	26
11D0390	21.03.2011	JW	a(n)	1			582	93	8.76				22.7			85	4	34		13.56		180			10x10	ZnO	2						15.22	1.79		11.09																												597.98	57.43				14.18							#NV	#NV	#NV	#NV	#NV	26
11D0391	21.03.2011	JW	CO2	1								200				120	6	180		13.56					Dummy	Übrig																																										211.95								#NV	#NV	#NV	#NV	#NV	26
																																	971.5																																											#NV	#NV	#NV	#NV	#NV	#NV
11D0392	21.03.2011	TM	µc(p)	1			3000	8.6	0.18	0.8						900	12.5	400		13.56		180			10x10	Asahi-U	1					9.00E-07																																3001.15	5.41	1.02					µc(p)-CO2-µc(i)-µc(p)-no plasma stop µc(i) (rpt. of 11D0245)					#NV	#NV	#NV	#NV	#NV	26
11D0393	21.03.2011	TM	CO2	1								200				120	6	180		13.56																																																211.95								#NV	#NV	#NV	#NV	#NV	26
11D0394	21.03.2011	TM	µc(i)	1			3000	42-56								860	12.5	520		13.56		180			10x10	Asahi-U	1					9.00E-07																																3001.15												#NV	#NV	#NV	#NV	#NV	26
11D0395	21.03.2011	TM	µc(p)	1			3000	8.6	0.18	0.8						900	12.5	400		13.56		180			10x10	Asahi-U	1					9.00E-07																																3001.15	5.41	1.02										#NV	#NV	#NV	#NV	#NV	26
11D0395	21.03.2011	TM	µc(i)	1			3000	42-56								860	12.5	520		13.56		180			10x10	Asahi-U	1																																					3001.15												#NV	#NV	#NV	#NV	#NV	26
																																																																												#NV	#NV	#NV	#NV	#NV	#NV
11D0396	22.03.2011	DW	a(i)	2	0.015	35	295	205	28.6							933.3333333	1	50 / 55		60		178-183		278					510 / 485	155 / 205		2.00E-06					#WERT!																											316.06	126.59						cover layer PC2, OES calibration PC2					#NV	#NV	#NV	#NV	#NV	26
																																																																							cleaning gate valve PC1/LC					#NV	#NV	#NV	#NV	#NV	#NV
11D0397	22.03.2011	DW	a(i)	1			329	80	12.39							2700	4	33		13.56		180										2.00E-06	433.27	1.6	17.57	11.56																												349.32	49.4						cover layer PC1					342	#NV	#NV	#NV	#NV	26
																																																																												#NV	#NV	#NV	#NV	#NV	#NV
11D0398	23.03.2011	JW	µc(i)	1																13.56																																																			OES experiment, low flow					#NV	#NV	#NV	#NV	#NV	26
																																																																												#NV	#NV	#NV	#NV	#NV	#NV
11D0399	23.03.2011	AF	µc-(i)	1			3000	8.6	0.18							180	12.5	400		13.56		180			10x10	Asahi-U	9																																					3001.15	5.41						"OES experiment; etching signal (t) for PC1 and PC2"					#NV	#NV	#NV	#NV	#NV	26
11D0400	23.03.2011	AF	µc-(i)	1			3000	30 / 70								1249	12.5	520		13.56		180			10x10	Asahi-U	9																																					3001.15												#NV	#NV	#NV	#NV	#NV	26
11D0401	23.03.2011	AF	H2	1			3000									1800	12.5	520		13.56		180			10x10	Asahi-U	9																																					3001.15												#NV	#NV	#NV	#NV	#NV	26
11D0402	23.03.2011	AF	µc-(i)	1			3000	8.6	0.18							180	12.5	400		13.56		180			10x10	Asahi-U	9																																					3001.15	5.41											#NV	#NV	#NV	#NV	#NV	26
11D0403	23.03.2011	AF	µc-(i)	2			3000	50 / 120								844	4	290 / 330		60		180			10x10	Asahi-U	9																																					3001.15												#NV	#NV	#NV	#NV	#NV	26
11D0404	23.03.2011	AF	H2	2			3000									1200	4	290 / 330		60		180			10x10	Asahi-U	9																																					3001.15												#NV	#NV	#NV	#NV	#NV	26
																																																																												#NV	#NV	#NV	#NV	#NV	#NV
11D0405	23.03.2011	TM	µc(p)	1			3000	8.6	0.18	0.8						900	12.5	400		13.56		180			10x10	Asahi-U	2					9.00E-07																																3001.15	5.41	1.02					µc(p)-H2-2e-6-µc(i)-µc(p)-H2-9e-7-µc(i) (H2 plasma like for 10D0755)					#NV	#NV	#NV	#NV	#NV	26
11D0406	23.03.2011	TM	H2	1			3000									30	12.5	100		13.56		180			10x10	Asahi-U	2					2.00E-06																																3001.15												#NV	#NV	#NV	#NV	#NV	26
11D0407	23.03.2011	TM	µc(i)	1			3000	52	1.06							860	12.5	520		13.56		180			10x10	Asahi-U	2					2.00E-06																																3001.15	32.11											#NV	#NV	#NV	#NV	#NV	26
11D0408	23.03.2011	TM	µc(p)	1			3000	8.6	0.18							900	12.5	400		13.56		180			10x10	Asahi-U	2					9.00E-07																																3001.15	5.41											#NV	#NV	#NV	#NV	#NV	26
11D0409	23.03.2011	TM	H2	1			3000									30	12.5	100		13.56		180			10x10	Asahi-U	2					2.00E-06																																3001.15												#NV	#NV	#NV	#NV	#NV	26
11D0410	23.03.2011	TM	µc(i)	1			3000	52	1.06							860	12.5	520		13.56		180			10x10	Asahi-U	2					9.00E-07																																3001.15	32.11											#NV	#NV	#NV	#NV	#NV	26
																																																																												#NV	#NV	#NV	#NV	#NV	#NV
11D0411	24.03.2011	JW	µc(p)	1			3000	8.6	0.18	0.8						180	12.5	400		13.56		180			10x10	ZnO	2					9.00E-07	19.8	1.1		72.3																												3001.15	5.41	1.02										#NV	#NV	#NV	#NV	#NV	26
11D0412	24.03.2011	JW	CO2	1								200				120	6	180		13.56					Dummy	Übrig																																										211.95								#NV	#NV	#NV	#NV	#NV	26
11D0413	24.03.2011	JW	µc(i)	1			125	15-32								2580	5	520		13.56		180		245	10x10	ZnO	2					9.00E-07	1402.49	5.44	4.35	#WERT!																												145.15												926	#NV	#NV	#NV	#NV	26
11D0414	24.03.2011	JW	a(n)	1			582	93	8.76				22.7			85	4	34		13.56		180			10x10	ZnO	2						15.22	1.79		11.09																												597.98	57.43				14.18							#NV	#NV	#NV	#NV	#NV	26
11D0415	24.03.2011	JW	CO2	1								200				120	6	180		13.56					Dummy	Übrig																																										211.95								#NV	#NV	#NV	#NV	#NV	26
																																	1437.5																																											#NV	#NV	#NV	#NV	#NV	#NV
11D0416	24.03.2011	TM	µc(p)	1			3000	8.6	0.18	0.8						195	12.5	400		13.56		180			10x10	ZnO	2					9.00E-07						5.65	69.4	480	16.98	3.4	71.1	8.4	68.4	2.58	7.14E-06	1.28	Ag-1	30'160°C														3001.15	5.41	1.02				1,5,9	like 10D755 but with slightly thicker p-layer					#NV	#NV	#NV	#NV	#NV	26
11D0417	24.03.2011	TM	H2	1			3000									30	12.5	100		13.56					Dummy	Übrig												8.18	71.2	509	22.6	2.4	72.7	13.37	70.3	2.61	6.52E-06	1.3	ZnO/Ag-5	30'160°C														3001.15							H2 plasma 30sec 					#NV	#NV	#NV	#NV	#NV	26
11D0418	24.03.2011	TM	µc(i)	1			3000	52	1.06							2580	12.5	520		13.56		180		246	10x10	ZnO	2					9.00E-07						7.71	68.4	485	23.24	2.5	70.4	13.69	68.3	2.7	9.03E-06	1.28	ZnO/Ag-9	30'160°C														3001.15	32.11						chamber evacuation to 9x10-7mbar					#NV	#NV	#NV	#NV	#NV	26
11D0419	24.03.2011	TM	a(n)	1			582	93	8.76				22.7			120	4	34		13.56		180			10x10	ZnO	2																																					597.98	57.43				14.18		Pos. 1 with Ag contacts very bed					#NV	#NV	#NV	#NV	#NV	26
11D0420	24.03.2011	TM	CO2	1								200				120	6	180		13.56					Dummy	Übrig																																										211.95			Pos. 5 with ZnO/Ag very good					#NV	#NV	#NV	#NV	#NV	26
																																																																												#NV	#NV	#NV	#NV	#NV	#NV
11D0421	24.03.2011	TZ	µc(p)	1			3000	8.6	0.18	0.8						180	12.5	400		13.56		180			10x10	ZnO	2					9.00E-07	19.8	1.1		72.3		6.54	65.4	467	21.4		64.9	11.86	61.2	2.7			ZnO/Ag-4	30'160°C														3001.15	5.41	1.02				4,6	like 10D394 but with 50 nm buffer in PC1					#NV	#NV	#NV	#NV	#NV	26
11D0422	24.03.2011	TZ	CO2	1								200				120	6	180		13.56					Dummy	Übrig												6.7	65.7	451	22.57		63.8	12.31	59.4	2.98			ZnO/Ag-6	30'160°C																		211.95			layer thickness fairly uniform, but Slave significantly thinner than Master					#NV	#NV	#NV	#NV	#NV	26
11D0423	24.03.2011	TZ	µc(i)	1			3000	40	0.83							120	12.5	520		13.56		180			10x10	ZnO	2					9.00E-07	50.4	4.2		59.35																												3001.15	25.18						best cell pos 4: 1140 nm (i) / best cell pos 6: 1010 nm (i)					#NV	#NV	#NV	#NV	#NV	26
11D0424	24.03.2011	TZ	µc(i)	2	0	0	2000	68	2.06							2400	4	180 / 200		60		179-181		243	10x10	ZnO	2		490 / 445	185 / 295		9.00E-07	1107.32	4.61	11.01	39.1																												2000.77	41.99											366	#NV	#NV	#NV	#NV	26
11D0425	24.03.2011	TZ	a(n)	1			582	93	8.76				22.7			120	6	180		13.56		180			10x10	ZnO	2					9.00E-07	21.48	1.79		11.09																												597.98	57.43				14.18							#NV	#NV	#NV	#NV	#NV	26
11D0426	24.03.2011	TZ	CO2	1								200								13.56					Dummy	Übrig																																										211.95								#NV	#NV	#NV	#NV	#NV	26
																																	1199																																											#NV	#NV	#NV	#NV	#NV	#NV
11D0427	25.03.2011	TZ	µc(p)	1			3000	8.6	0.18	0.8						180	12.5	400		13.56		180			10x10	ZnO	2					9.00E-07	19.8	1.1		72.3		2.94	57.1	416	12.37		56.9	4.69	48.8	2.45			ZnO/Ag-4	30'160°C														3001.15	5.41	1.02				4,6	like 10D1438 but with 50 nm buffer in PC1					#NV	#NV	#NV	#NV	#NV	26
11D0428	25.03.2011	TZ	CO2	1								200				120	6	180		13.56					Dummy	Übrig												5.45	60.5	442	20.4		60.6	10.95	59.3	2.68			ZnO/Ag-6	30'160°C																		211.95			good power matching, too amorphous					#NV	#NV	#NV	#NV	#NV	26
11D0429	25.03.2011	TZ	µc(i)	1			3000	40	0.83							120	12.5	520		13.56		180			10x10	ZnO	2					9.00E-07	50.4	4.2		59.35																												3001.15	25.18						best cell pos 4: 1510 nm (i) / best cell pos 6: 1250 nm (i)					#NV	#NV	#NV	#NV	#NV	26
11D0430	25.03.2011	TZ	µc(i)	2	0	0	3000	110	2.21							1500	4	290 / 330		60		180-182		214	10x10	ZnO	2		485 / 440	185 / 280		9.00E-07	1497.32	9.98	0.31	52.3																												3001.15	67.93											378	#NV	#NV	#NV	#NV	26
11D0431	25.03.2011	TZ	a(n)	1			582	93	8.76				22.7			120	6	180		13.56		180			10x10	ZnO	2					9.00E-07	21.48	1.79		11.09																												597.98	57.43				14.18							#NV	#NV	#NV	#NV	#NV	26
11D0432	25.03.2011	TZ	CO2	1								200								13.56					Dummy	Übrig																																										211.95								#NV	#NV	#NV	#NV	#NV	26
																																	1589																																											#NV	#NV	#NV	#NV	#NV	#NV
11D0433	25.03.2011	AF	µc(i)	1			3000	8.6	0.18							180	12.5	400		13.56		180			Dummy							2.00E-06																																3001.15	5.41											#NV	#NV	#NV	#NV	#NV	26
11D0434	25.03.2011	AF	µc(i)	2			0-3000	50-118								5728	4	290/330		60		180			Dummy							2.00E-06																																												#NV	#NV	#NV	#NV	#NV	26
																																																																												#NV	#NV	#NV	#NV	#NV	#NV
11D0435	25.03.2011	JW	µc(p)	1			3000	8.6	0.18	0.8						180	12.5	400		13.56		180			10x10	ZnO	2					9.00E-07						1.68	50.3	370	8.99	10	49.5	2.69	51.8	2.17			ZnO/Ag-1															3001.15	5.41	1.02				1,5						#NV	#NV	#NV	#NV	#NV	26
11D0436	25.03.2011	JW	CO2	1								200				120	6	180		13.56					Dummy	Übrig												2.14	37.6	350	16.25	10	43.2	7.87	40.5	2.53			ZnO/Ag-5																			211.95								#NV	#NV	#NV	#NV	#NV	26
11D0437	25.03.2011	JW	µc(i)	1			125	0-22								2580	5	520		13.56		180		246	10x10	ZnO	2					9.00E-07																																145.15												#NV	#NV	#NV	#NV	#NV	26
11D0438	25.03.2011	JW	a(n)	1			582	93	8.76				22.7			85	4	34		13.56		180			10x10	ZnO	2																																					597.98	57.43				14.18							#NV	#NV	#NV	#NV	#NV	26
11D0439	25.03.2011	JW	CO2	1								200				120	6	180		13.56					Dummy	Übrig																																										211.95								#NV	#NV	#NV	#NV	#NV	26
																																																																												#NV	#NV	#NV	#NV	#NV	#NV
11D0440	28.03.2011	TZ	µc(p)	1			3000	8.6	0.18	0.8						180	12.5	400		13.56		180			10x10	ZnO	2					9.00E-07	19.8	1.1		72.3		3.12	53.7	450	12.92		56.3	6.32	49.7	1.89			ZnO/Ag-4	~ 990nm														3001.15	5.41	1.02				4,6	like 10D1443 but with 50 nm buffer in PC1					#NV	#NV	#NV	#NV	#NV	26
11D0441	28.03.2011	TZ	CO2	1								200				120	6	180		13.56					Dummy	Übrig												3.11	57.7	373	14.42		56.2	6.28	55.7	2.55			ZnO/Ag-6	~ 1320nm																		211.95			temperature does not get down to 180°C within deposition time					#NV	#NV	#NV	#NV	#NV	26
11D0442	28.03.2011	TZ	µc(i)	1			3000	40	0.83							120	12.5	520		13.56		180			10x10	ZnO	2					9.00E-07	50.4	4.2		59.35																												3001.15	25.18											#NV	#NV	#NV	#NV	#NV	26
11D0443	28.03.2011	TZ	µc(i)	2	0	0	4000	140	2.11							1000	4	420 / 500		60		183-185		171	10x10	ZnO	2		490 / 445	170 / 265		9.00E-07	1410.82	14.11	1.43	58.07																												4001.54	86.45											390	#NV	#NV	#NV	#NV	26
11D0444	28.03.2011	TZ	a(n)	1			582	93	8.76				22.7			120	6	180		13.56		180			10x10	ZnO	2					9.00E-07	21.48	1.79		11.09																												597.98	57.43				14.18							#NV	#NV	#NV	#NV	#NV	26
11D0445	28.03.2011	TZ	CO2	1								200								13.56					Dummy	Übrig																																										211.95								#NV	#NV	#NV	#NV	#NV	26
																																	1502.5																																											#NV	#NV	#NV	#NV	#NV	#NV
11D0446	28.03.2011	TZ	µc(p)	1			3000	8.6	0.18	0.8						180	12.5	400		13.56		180			10x10	ZnO	2					9.00E-07	19.8	1.1		72.3		3.99	61	409	16		60.9	7.63	58.9	2.53			ZnO/Ag-4	~ 880nm														3001.15	5.41	1.02				4,6	"highest flow possible; target of 2 nm/s"					#NV	#NV	#NV	#NV	#NV	26
11D0447	28.03.2011	TZ	CO2	1								200				120	6	180		13.56					Dummy	Übrig												3.51	57.4	423	14.43		58.7	7.6	53.3	2.14			ZnO/Ag-6	~ 930nm																		211.95			also 50 nm buffer in PC1					#NV	#NV	#NV	#NV	#NV	26
11D0448	28.03.2011	TZ	µc(i)	1			3000	40	0.83							120	12.5	520		13.56		180			10x10	ZnO	2					9.00E-07	50.4	4.2		59.35																												3001.15	25.18											#NV	#NV	#NV	#NV	#NV	26
11D0449	28.03.2011	TZ	µc(i)	2	0	0	5000	160	1.94							820	4	500 / 600		60		182-183		172	10x10	ZnO	2		500 / 455	155 / 245		9.00E-07	1317.32	16.06	0.14	57.86																												5001.92	98.8											402	#NV	#NV	#NV	#NV	26
11D0450	28.03.2011	TZ	a(n)	1			582	93	8.76				22.7			120	6	180		13.56		180			10x10	ZnO	2					9.00E-07	21.48	1.79		11.09																												597.98	57.43				14.18							#NV	#NV	#NV	#NV	#NV	26
11D0451	28.03.2011	TZ	CO2	1								200								13.56					Dummy	Übrig																																										211.95								#NV	#NV	#NV	#NV	#NV	26
																																	1409																																											#NV	#NV	#NV	#NV	#NV	#NV
11D0452	28.03.2011	TM	a(n)	1			582	93	8.76				22.7			500	4	34		13.56		180			10x10	Asahi-U	2					9.00E-07																																597.98	57.43				14.18		sandwich n(a)-n(µc)-9e-7-p(µc)-1e-2, no TS-i(µc)					#NV	#NV	#NV	#NV	#NV	26
11D0453	28.03.2011	TM	µc(n)	1			3000	18	0.38				4			600	12.5	400		13.56		180			10x10	Asahi-U	2					1.00E-02																																3001.15	11.33				2.39							#NV	#NV	#NV	#NV	#NV	26
11D0454	28.03.2011	TM	µc(p)	1			3000	8.6	0.18	0.8						132	12.5	400		13.56		180			10x10	Asahi-U	2					9.00E-07																																3001.15	5.41	1.02										#NV	#NV	#NV	#NV	#NV	26
11D0455	28.03.2011	TM	µc(i)	1			3000	52	1.06							1020	12.5	520		13.56		180			10x10	Asahi-U	2					1.00E-02																																3001.15	32.11											#NV	#NV	#NV	#NV	#NV	26
																																																																												#NV	#NV	#NV	#NV	#NV	#NV
11D0456	29.03.2011	JW	µc(p)	1			3000	8.6	0.18	0.8						180	12.5	400		13.56		180			10x10	ZnO	2					9.00E-07						4.04	50.1	388	20.83	5.3	54.5	9.99	59.2	3.11			ZnO/Ag-1															3001.15	5.41	1.02				1,5	SIH4: 0-->35 (12s) --> plasma					#NV	#NV	#NV	#NV	#NV	26
11D0457	29.03.2011	JW	CO2	1								200				120	6	180		13.56					Dummy	Übrig												3.73	43.5	385	22.21	5.9							ZnO/Ag-5																			211.95								#NV	#NV	#NV	#NV	#NV	26
11D0458	29.03.2011	JW	µc(i)	1			125									2580	5	520		13.56		180		244	10x10	ZnO	2					9.00E-07																																145.15												#NV	#NV	#NV	#NV	#NV	26
11D0459	29.03.2011	JW	a(n)	1			582	93	8.76				22.7			85	4	34		13.56		180			10x10	ZnO	2																																					597.98	57.43				14.18							#NV	#NV	#NV	#NV	#NV	26
11D0460	29.03.2011	JW	CO2	1								200				120	6	180		13.56					Dummy	Übrig																																										211.95								#NV	#NV	#NV	#NV	#NV	26
																																																																												#NV	#NV	#NV	#NV	#NV	#NV
11D0461	29.03.2011	TZ	a(i)	2	0	0	1000	205	11.06							300	1	50 / 55		60		180			10x10	Asahi-U	9		520 / 490	140 / 200		2.00E-06																																1017.9	126.59						OES/FTIR experiment --> determine gas utilization / deposition rate in advance to cell depos					#NV	#NV	#NV	#NV	#NV	26
11D0462	29.03.2011	TZ	a(i)	2	0	0	380	80	11.01							300	1	50 / 55		60			270		10x10	Asahi-U	9		525 / 490	135 / 200		1.00E-02																																399.15	49.4											#NV	#NV	#NV	#NV	#NV	26
11D0463	29.03.2011	TZ	a(i)	2	0	0	350	125	17.27							300	1	50 / 55		60			270		10x10	Asahi-U	9		520 / 490	140 / 200		1.00E-02																																369.84	77.19											#NV	#NV	#NV	#NV	#NV	26
11D0464	29.03.2011	TZ	a(i)	2	0	0	320	165	23.03							300	1	50 / 55		60			270		10x10	Asahi-U	9		520 / 485	140 / 205		1.00E-02																																340.52	101.89											#NV	#NV	#NV	#NV	#NV	26
