Repository: juliabase/juliabase

JuliaBase
=========

JuliaBase is a Python web framework for creating databases for sample tracking
in scientific instituions or working groups.  It bases on Django.

For further information, visit its [web page](http://www.juliabase.org)

Community
---------

The mailing list is "juliabase at googlegroups.com"
(https://groups.google.com/forum/#!forum/juliabase).  It also exists in
newsgroup form on news.gmane.org as "gmane.comp.db.juliabase".

Licensing
---------

JuliaBase is Free Software under the terms of the GNU Affero General Public
License, see the file COPYING-AGPL.txt.

For the details of licensing, see
<http://www.juliabase.org/project.html#licenses>.

File: remote_client/LADA_data_2010.csv (part 4 of 11)
Nr.	Datum	Operator	Schicht	Kammer	vSubstr LQ	Pendel#	H2	SiH4	SC	TMB	CH4	CO2	PH3	Gas?	Gasfluss	t	p	P	Pump nach	f	del	Ts	Th	Th depo	Subst	Subst	Anzahl	Pr	CL	CT	UDC	Basis p	d	R	?d/d¯	Deplet	R dyn	h	FF	Voc	jsc	Rs	FF rot	jsc rot	FF blau	jsc blau	j0	n	Reflekt	Anneal	sd nT	sd vT/oT	sph	Photosens	Krist (%)	Krist (%)	Sims [O]	Sims [C]	Sims [N]	Sims [B]	Sims [?]	PDS E04	PDS a 1,2	H2	SiH4	TMB	CH4	CO2	PH3		Bemerkung					Hilfe-Spalten					
10D431	14.07.2010	JW	a(n)	1			582	93	8.94				22.7			85	4	34		13.56		180			10x10	Asahi-U	6		785	131			15.22	1.79		11.05																												587.58	57.66				14.25							#NV	#NV	#NV	#NV	#NV	50
10D432	14.07.2010	JW	CO2	1								200				120	6	180		13.56					Dummy	Übrig			845	125																																						208.23								#NV	#NV	#NV	#NV	#NV	50
																																	339.5																																											#NV	#NV	#NV	#NV	#NV	#NV
10D433	14.07.2010	TZ	a(p)	1			278	41	8.43	6.1	28					50	4	27		13.56		180			10x10	Asahi-U	2		804	129		9.00E-07	9	1.8		24.79		9.33	72.7	901	14.25	5.4	73.8	4.32	74.8	3.14	3.27E-09	1.61	Ag-4	30' 160°C														280.67	25.84	7.74	23.22			4,6	a-Si PC2, zusätzlich 4 Corning auf 1,3,7,9					#NV	#NV	#NV	#NV	#NV	50
10D434	14.07.2010	TZ	CO2	1								200				120	6	180		13.56					Dummy	Übrig			847	124								9.34	71.7	899	14.5	6.3	73	4.53	75	3.07	2.31E-09	1.58	Ag-6	30' 160°C																		208.23								#NV	#NV	#NV	#NV	#NV	50
10D435	14.07.2010	TZ	a(i)	2	0	0	600	250	20.37							600	1.5	50 / 52		60		180		296	10x10	Asahi-U	2		547 / 466	158 / 252		9.00E-07	344.79	5.75	2.71	13.19																												605.76	154.99											624	#NV	#NV	#NV	#NV	50
10D436	14.07.2010	TZ	a(n)	1			582	93	8.94				22.7			85	4	34		13.56		180			10x10	Asahi-U	2		782	131		9.00E-07	15.22	1.79		11.05																												587.58	57.66				14.25							#NV	#NV	#NV	#NV	#NV	50
10D437	14.07.2010	TZ	CO2	1								200				120	6	180		13.56					Dummy	Übrig			842	126																																						208.23								#NV	#NV	#NV	#NV	#NV	50
																																	369																																											#NV	#NV	#NV	#NV	#NV	#NV
10D438	15.07.2010	TM	µc(p)	1			3000	8.6	0.18	0.8						180	12.5	400		13.56		180			10x10	ZnO	8		768	129		9.00E-07	19.8	1.1		72.22		7.3	70.7	510	20.24	2.9	71.9	10.42	70.1	2.93	2.39E-05	1.49	Ag-1	30' 160°C						64.9								3028.56	5.42	1.06				1,4,5,9	Std µc-Si					#NV	#NV	148	#NV	#NV	50
10D439	15.07.2010	TM	CO2	1								200				120	6	180		13.56					Dummy	Übrig			849	124								7.2	70.4	508	20.15	2.9	71.6	10.33	69.7	2.95	2.81E-05	1.49	Ag-4	30' 160°C																		208.23			8 halbe Proben für Ting Guo					#NV	#NV	#NV	#NV	#NV	50
10D440	15.07.2010	TM	µc(i)	1			3000	52	1.05							2580	12.5	555		13.56		180		243	10x10	ZnO	8		755	130		9.00E-07	1372.49	5.32	4.56	58.72		7.26	70.6	510	20.16	2.9	71.8	10.48	71	2.88	2.10E-05	1.47	Ag-5	30' 160°C														3028.56	32.24						the best µc-Si cell with CO2 plasma					628	#NV	#NV	#NV	#NV	50
10D441	15.07.2010	TM	a(n)	1			582	93	8.94				22.7			85	4	34		13.56		180			10x10	ZnO	8		799	128			15.22	1.79		11.05		8.64	70.9	524	23.26	2.4	72.4	13.21	70.7	2.9	1.36E-05	1.44	ZnO/Ag-9	30' 160°C														587.58	57.66				14.25		front ZnO at different etching time for Hilde 					#NV	#NV	#NV	#NV	#NV	50
10D442	15.07.2010	TM	CO2	1								200				120	6	180		13.56					Dummy	Übrig			846	125								8.33*	70.8	516	22.7																											208.23			After 1000H LID 8.3% stable effieciency					#NV	#NV	#NV	#NV	#NV	50
																																	1407.5																																											#NV	#NV	#NV	#NV	#NV	#NV
10D443	15.07.2010	AF	µc(p)	1			3000	8.6	0.18	0.8						180	12.5	400		13.56		180			10x10	ZnO	2		757	131		9.00E-07	19.8	1.1		72.22		6.06	70	516	16.75	3.7	71.4	8.31	70.3	2.47	1.36E-05	1.46	Ag-1	30' 160°C						47.1								3028.56	5.42	1.06				1,5	Grading i-Schicht mit 52 sccm +- 20 sccm (Dreieck, Periode 78s)					#NV	#NV	216	#NV	#NV	50
10D444	15.07.2010	AF	CO2	1								200				120	6	180		13.56					Dummy	Übrig			851	124								6.31	65.8	517	18.54	4.4	68.4	10.94	68.1	2.15	1.32E-05	1.47	ZnO/Ag-5	30' 160°C																		208.23								#NV	#NV	#NV	#NV	#NV	50
10D445	15.07.2010	AF	µc(i)	1			3000	52	1.05							2574	12.5	555		13.56		180		243	10x10	ZnO	2		757	130		9.00E-07	1362.49	5.29	6.26	58.43																												3028.56	32.24											632	#NV	#NV	#NV	#NV	50
10D446	15.07.2010	AF	a(n)	1			582	93	8.94				22.7			85	4	34		13.56		180			10x10	ZnO	2		801	128			15.22	1.79		11.05																												587.58	57.66				14.25							#NV	#NV	#NV	#NV	#NV	50
10D447	15.07.2010	AF	CO2	1								200				120	6	180		13.56					Dummy	Übrig			846	125																																						208.23								#NV	#NV	#NV	#NV	#NV	50
																																	1397.5																																											#NV	#NV	#NV	#NV	#NV	#NV
10D448	16.07.2010	JW	a(p)	1			278	41	8.43	6.1	28					50	4	27		13.56		180			10x10	Asahi-U	2		816	126		9.00E-07	9	1.8		24.79		9.09	72.9	885	14.08	5.7	74.9	4.52	74.5	2.99	1.20E-09	1.49	Ag-1	30' 160°C														280.67	25.84	7.74	23.22			1,5	"a-Si Zelle analog 10D428; ohne CO2; keine Temperaturstabilisierung vor i-Schicht"					#NV	#NV	#NV	#NV	#NV	50
10D449	16.07.2010	JW	a(i)	1			1056	80	4.45							205	4	33		13.56		180			10x10	Asahi-U	2					9.00E-07	23.58	1.15	3.21	8.25		9.56	72.5	884	14.92	5.4	75.3	5.54	73.7	2.84	1.92E-09	1.53	ZnO/Ag-5	30' 160°C														1066.13	49.6						Temperatur geht zu Beginn der i-Schicht kurzzeitig auf etwa 188°C hoch					636	#NV	#NV	#NV	#NV	50
10D449	16.07.2010	JW	a(i)	1			329	80	12.99							1520	4	33		13.56		180		264	10x10	Asahi-U	2		812	127			295.21	1.94	3.21	13.94																												332.16	49.6											636	#NV	#NV	#NV	#NV	50
10D450	16.07.2010	JW	a(n)	1			582	93	8.94				22.7			85	4	34		13.56		180			10x10	Asahi-U	2		793	128			15.22	1.79		11.05																												587.58	57.66				14.25							#NV	#NV	#NV	#NV	#NV	50
10D451	16.07.2010	JW	CO2	1								200				120	6	180		13.56					Dummy	Übrig			845	125																																						208.23								#NV	#NV	#NV	#NV	#NV	50
																																	343																																											#NV	#NV	#NV	#NV	#NV	#NV
10D452	16.07.2010	JW	a(p)	1			278	41	8.43	6.1	28					50	4	27		13.56		180			10x10	Asahi-U	2		806	128		9.00E-07	9	1.8		24.79		9.19	73.3	888	14.1	5.9	74.7	4.51	75.4	3.01	1.50E-09	1.5	Ag-1	30' 160°C														280.67	25.84	7.74	23.22			1,5	"a-Si Zelle analog 10D428; ohne CO2"					#NV	#NV	#NV	#NV	#NV	50
10D453	16.07.2010	JW	a(i)	1			1056	80	4.45							205	4	33		13.56		180			10x10	Asahi-U	2					9.00E-07	23.58	1.15	3.79	8.25		9.9	73.9	889	15.08	5.2	75.4	5.6	74.4	2.91	1.30E-09	1.5	ZnO/Ag-5	30' 160°C														1066.13	49.6											640	#NV	#NV	#NV	#NV	50
10D453	16.07.2010	JW	a(i)	1			329	80	12.99							1520	4	33		13.56		180		268	10x10	Asahi-U	2		808	128			295.21	1.94	3.79	13.94																												332.16	49.6											640	#NV	#NV	#NV	#NV	50
10D454	16.07.2010	JW	a(n)	1			582	93	8.94				22.7			85	4	34		13.56		180			10x10	Asahi-U	2		784	130			15.22	1.79		11.05																												587.58	57.66				14.25							#NV	#NV	#NV	#NV	#NV	50
10D455	16.07.2010	JW	CO2	1								200				120	6	180		13.56					Dummy	Übrig			846	126																																						208.23								#NV	#NV	#NV	#NV	#NV	50
																																	343																																											#NV	#NV	#NV	#NV	#NV	#NV
10D456	16.07.2010	AF, TZ	a(i)	2	0	0	600	250	20.37							900	1.5	50 / 52		60		180		300	10x10	Corning	6					1.20E-06		5.5		12.63	13.2																											605.76	154.99						Position + 9 cm nach links (Abdeckung des Masters mit Substraten), Heizer fest auf 300°C, siehe 10D433, Schicht im Handbetrieb					#NV	#NV	#NV	#NV	#NV	50
																																																																												#NV	#NV	#NV	#NV	#NV	#NV
10D457	19.07.2010	TM	µc(p)	1			3000	8.6	0.18	0.8						180	12.5	400		13.56		180			10x10	ZnO	4		761	130		9.00E-07	19.8	1.1		72.22																				62.75								3028.56	5.42	1.06					Std µc-Si mit H2-Plasma nach p-Schicht (statt CO2)					#NV	#NV	152	#NV	#NV	50
10D458	19.07.2010	TM	H2	1			3000									30	12.5	400		13.56					10x10	ZnO	4		859	129								2.03	49.3	254	16.2	5	50	11.25	49.5	1.02			ZnO/Ag-5	30' 160°C														3028.56						5,6						#NV	#NV	#NV	#NV	#NV	50
10D459	19.07.2010	TM	µc(i)	1			3000	52	1.05							2580	12.5	555		13.56		180		242	10x10	ZnO	4		755	130		9.00E-07	1372.74	5.32	2.72	58.74		4.3	50.6	348	24.4	4.1	54.1	14	50.3	2.86			ZnO/Ag-6	30' 160°C														3028.56	32.24											644	#NV	#NV	#NV	#NV	50
10D460	19.07.2010	TM	a(n)	1			582	93	8.94				22.7			85	4	34		13.56		180			10x10	ZnO	4		801	128			15.22	1.79		11.05		2.89	51.1	322	17.58	4.5	53.6	9.19	48.2	2.12			Ag-6	30' 160°C														587.58	57.66				14.25							#NV	#NV	#NV	#NV	#NV	50
10D461	19.07.2010	TM	CO2	1								200				120	6	180		13.56					Dummy	Übrig			847	124																																						208.23								#NV	#NV	#NV	#NV	#NV	50
																																	1407.75																																											#NV	#NV	#NV	#NV	#NV	#NV
10D462	19.07.2010	AF	µc(p)	1			3000	8.6	0.18	0.8						180	12.5	400		13.56		180			10x10	ZnO	2		756	131		9.00E-07	19.8	1.1		72.22		4.75	58.6	493	16.43	7.6	65.3	7.78	68.1	2.55	2.31E-05	1.55	Ag-1	30' 160°C														3028.56	5.42	1.06				1,5	Grading i-Schicht mit 52 sccm +- 20 sccm (Dreieck, Periode 156s)					#NV	#NV	#NV	#NV	#NV	50
10D463	19.07.2010	AF	CO2	1								200				120	6	180		13.56					Dummy	Übrig			850	125								6.99	67.8	518	19.91	3.6	69.8	11.47	68.3	2.33	2.09E-05	1.48	ZnO/Ag-5	30' 160°C																		208.23			Ag-1 nur 2,1 kÅ Ag. Ffschlecht --> Wiederholen!					#NV	#NV	#NV	#NV	#NV	50
10D464	19.07.2010	AF	µc(i)	1			3000	52	1.05							2600	12.5	555		13.56		180		243	10x10	ZnO	2		757	130		9.00E-07	1296.99	4.99	2.63	55.07																												3028.56	32.24											648	#NV	#NV	#NV	#NV	50
10D465	19.07.2010	AF	a(n)	1			582	93	8.94				22.7			85	4	34		13.56		180			10x10	ZnO	2		803	128			15.22	1.79		11.05																												587.58	57.66				14.25							#NV	#NV	#NV	#NV	#NV	50
10D466	19.07.2010	AF	CO2	1								200				120	6	180		13.56					Dummy	Übrig			846	125																																						208.23								#NV	#NV	#NV	#NV	#NV	50
																																	1332																																											#NV	#NV	#NV	#NV	#NV	#NV
10D467	19.07.2010	AF	µc(i)-seed	1			3000	8.6	0.18							180	12.5	400		13.56		180			10x10	Corning	6																																					3028.56	5.42						Position + 7 cm nach links (Abdeckung des Masters mit Substraten), nach Plasmastart Heizer auf 270°C					#NV	#NV	#NV	#NV	#NV	50
10D468	19.07.2010	AF	µc(i)	2	0	0	2000	68	2.04							1200	4	180 / 200		60		180			10x10	Corning	6							4.3		36.3	10.4																											2026.15	42.16						siehe 10D394, i-Schicht im Handbetrieb					#NV	#NV	#NV	#NV	#NV	50
																																																																												#NV	#NV	#NV	#NV	#NV	#NV
10D469	20.07.2010	JW	a(p)	1			278	41	8.43	6.1	28					50	4	27		13.56		180			10x10	Asahi-U	3		815	126		9.00E-07	9	1.8		24.79		8.88	72.9	882	13.81	5.1	74.8	4.48	73.8	2.87	9.86E-09	1.67	Ag-1	30' 160°C														280.67	25.84	7.74	23.22			1,5,9	"a-Si Zelle analog 10D428; ohne CO2; keine Temperaturstabilisierung vor i-Schicht, nur bis 3E-6 abpumpen"					#NV	#NV	#NV	#NV	#NV	50
10D470	20.07.2010	JW	a(i)	1			1056	80	4.45							205	4	33		13.56		180			10x10	Asahi-U	3					3.00E-06	23.58	1.15	4.99	8.25		8.9	73.3	885	13.73	5.1	75	4.57	73.9	2.8	2.87E-09	1.57	Ag-5	30' 160°C														1066.13	49.6						Temperatur geht zu Beginn der i-Schicht kurzzeitig auf etwa 188°C hoch					652	#NV	#NV	#NV	#NV	50
10D470	20.07.2010	JW	a(i)	1			329	80	12.99							1520	4	33		13.56		180		264	10x10	Asahi-U	3		813	126			280.54	1.85	4.99	13.24		9.64	73.1	883	14.95	4.8	75.3	5.52	73.8	2.86	1.32E-09	1.49	ZnO/Ag-9	30' 160°C														332.16	49.6											652	#NV	#NV	#NV	#NV	50
10D471	20.07.2010	JW	a(n)	1			582	93	8.94				22.7			85	4	34		13.56		180			10x10	Asahi-U	3		793	129			15.22	1.79		11.05																												587.58	57.66				14.25							#NV	#NV	#NV	#NV	#NV	50
10D472	20.07.2010	JW	CO2	1								200				120	6	180		13.56					Dummy	Übrig			847	125																																						208.23								#NV	#NV	#NV	#NV	#NV	50
																																	328.33																																											#NV	#NV	#NV	#NV	#NV	#NV
10D473	20.07.2010	TZ	a(p)	1			278	41	8.43	6.1	28					50	4	27		13.56		180			10x10	Asahi-U	4		807	128		9.00E-07	9	1.8		24.79		8.73	71.5	905	13.5	7.2	72.8	4.01	73.8	2.98	2.29E-09	1.59	Ag-1	30' 160°C														280.67	25.84	7.74	23.22			1,4,6,9	a-Si Zelle PC2, analog 10D433, i-Schicht etwas dünner, Pos 4 und 6 für ZnO/Ag					#NV	#NV	#NV	#NV	#NV	50
10D474	20.07.2010	TZ	CO2	1								200				120	6	180		13.56					Dummy	Übrig			842	124								9.45	72.9	905	14.32	5.4	74.4	4.84	74.2	2.98	1.61E-09	1.56	ZnO/Ag-4	30' 160°C																		208.23								#NV	#NV	#NV	#NV	#NV	50
10D475	20.07.2010	TZ	a(i)	2	0	0	600	250	20.37							550	1.5	50 / 52		60		180		311	10x10	Asahi-U	4		548 / 468	157 / 249		9.00E-07	313.29	5.7	8.08	13.08		9.5	72.2	903	14.57	5.3	73.5	5	74.4	2.94	1.83E-09	1.57	ZnO/Ag-6	30' 160°C														605.76	154.99											672	#NV	#NV	#NV	#NV	50
10D476	20.07.2010	TZ	a(n)	1			582	93	8.94				22.7			85	4	34		13.56		180			10x10	Asahi-U	4		789	129		9.00E-07	15.22	1.79		11.05		8.89	73.2	904	13.45	5.4	74.4	3.93	75.9	2.96	1.30E-09	1.54	Ag-9	30' 160°C														587.58	57.66				14.25							#NV	#NV	#NV	#NV	#NV	50
10D477	20.07.2010	TZ	CO2	1								200				120	6	180		13.56					Dummy	Übrig			844	125																																						208.23								#NV	#NV	#NV	#NV	#NV	50
																																	337.5																																											#NV	#NV	#NV	#NV	#NV	#NV
10D478	20.07.2010	JW	a(p)	1			278	41	8.43	6.1	28					50	4	27		13.56		180			10x10	Asahi-U	3		808	128		9.00E-07	9	1.8		24.79		9.09	71.4	891	14.3	7	74.2	4.52	74.8	3.02	2.11E-09	1.55	Ag-1	30' 160°C														280.67	25.84	7.74	23.22			1,5,9	"a-Si Zelle analog 10D428; ohne CO2; keine Temperaturstabilisierung vor i-Schicht, Heizer nach p-Schicht auf 230°C gesetzt"					#NV	#NV	#NV	#NV	#NV	50
10D479	20.07.2010	JW	a(i)	1			1056	80	4.45							205	4	33		13.56		180			10x10	Asahi-U	3					9.00E-07	23.58	1.15	0.29	8.25		9.13	73.4	894	13.91	6.2	74.7	4.54	74.9	2.87	1.49E-09	1.53	Ag-5	30' 160°C														1066.13	49.6						Temperatur schwingt bis 182°C, geht auf 175°C zurück und stabilisiert sich dann auf 180°C					676	#NV	#NV	#NV	#NV	50
10D479	20.07.2010	JW	a(i)	1			329	80	12.99							1520	4	33		13.56		180		269	10x10	Asahi-U	3		810	129			291.21	1.92	0.29	13.75		9.68	73.4	889	14.84	5.5	75.4	5.33	74.2	2.93	1.36E-09	1.51	ZnO/Ag-9	30' 160°C														332.16	49.6											676	#NV	#NV	#NV	#NV	50
10D480	20.07.2010	JW	a(n)	1			582	93	8.94				22.7			85	4	34		13.56		180			10x10	Asahi-U	3		777	131			15.22	1.79		11.05																												587.58	57.66				14.25							#NV	#NV	#NV	#NV	#NV	50
10D481	20.07.2010	JW	CO2	1								200				120	6	180		13.56					Dummy	Übrig			844	125																																						208.23								#NV	#NV	#NV	#NV	#NV	50
																																	339																																											#NV	#NV	#NV	#NV	#NV	#NV
10D482	21.07.2010	TM	µc(p)	1			3000	8.6	0.18	0.8						180	12.5	400		13.56		180			10x10	ZnO	3		768	128		9.00E-07	19.8	1.1		72.22		6.72	71.2	506	18.66	2.7	71.7	9.79	70.3	2.6	2.78E-05	1.49	Ag-1	30' 160°C						67.8								3028.56	5.42	1.06				1,5	Std µc-Si Zelle ohne CO2-Plasma nach p-Schicht					#NV	#NV	156	#NV	#NV	50
10D483	21.07.2010	TM	µc(i)	1			3000	52	1.05							2580	12.5	555		13.56		180		240	10x10	ZnO	3		755	130		9.00E-07	1378.32	5.34	2.11	58.97		8.1	71.2	516	22.05	2.9	72.2	12.85	71	2.62	1.75E-05	1.47	ZnO/Ag-5	30' 160°C														3028.56	32.24						After 1000H LID 7.7% stable effieciency					680	#NV	#NV	#NV	#NV	50
10D484	21.07.2010	TM	a(n)	1			582	93	8.94				22.7			85	4	34		13.56		180			10x10	ZnO	3		802	128			15.22	1.79		11.05		7.7*	69.3	508	21.9																							587.58	57.66				14.25							#NV	#NV	#NV	#NV	#NV	50
10D485	21.07.2010	TM	CO2	1								200				120	6	180		13.56					Dummy	Übrig			846	125																																						208.23								#NV	#NV	#NV	#NV	#NV	50
																																	1413.33																																											#NV	#NV	#NV	#NV	#NV	#NV
10D486	21.07.2010	AF	µc(p)	1			3000	8.6	0.18	0.8						180	12.5	400		13.56		180			10x10	ZnO	2		758	131		9.00E-07	19.8	1.1		72.22		6.49	69.7	515	18.09	3.4	70.9	9.27	70.5	2.56	1.36E-05	1.45	Ag-1	30' 160°C														3028.56	5.42	1.06				1,5	Grading i-Schicht mit 52 sccm +- 20 sccm (Dreieck, Periode 52s)					#NV	#NV	#NV	#NV	#NV	50
10D487	21.07.2010	AF	CO2	1								200				120	6	180		13.56					Dummy	Übrig			848	124								6.88	67.3	528	19.35	3.5	69.6	11.45	68.6	2.2	1.13E-05	1.45	ZnO/Ag-5	30' 160°C																		208.23								#NV	#NV	#NV	#NV	#NV	50
10D488	21.07.2010	AF	µc(i)	1			3000	52	1.05							2600	12.5	555		13.56		180		241	10x10	ZnO	2		757	130		9.00E-07	1374.99	5.29	2.84	58.38																												3028.56	32.24											684	#NV	#NV	#NV	#NV	50
10D489	21.07.2010	AF	a(n)	1			582	93	8.94				22.7			85	4	34		13.56		180			10x10	ZnO	2		792	128			15.22	1.79		11.05																												587.58	57.66				14.25							#NV	#NV	#NV	#NV	#NV	50
																																																																																	
10D490	21.07.2010	TM	µc(p)	1			3000	8.6	0.18	0.8						270	12.5	400		13.56		180			10x10	ZnO	3		758	131		9.00E-07	29.7	1.1		72.22		6.37	69.2	500	18.41	3.4	69.2	9.69	62.2	2.56	7.53E-05	1.63	Ag-1	30' 160°C														3028.56	5.42	1.06					p-Schicht sollte mit buffer ausgeführt werden (TMB nach 3 Minuten abschalten), TMB blieb aber durchgängig an					#N/A	#N/A	#N/A	#N/A	#N/A	50
10D491	21.07.2010	TM	µc(i)	1			3000	52	1.05							2580	12.5	555		13.56		180		240	10x10	ZnO	3		757	130		9.00E-07	1388.42	5.38	3.11	59.41																												3028.56	32.24						10D490 doppelt vergeben					688	#N/A	#N/A	#N/A	#N/A	50
10D492	21.07.2010	TM	a(n)	1			582	93	8.94				22.7			85	4	34		13.56		180			10x10	ZnO	3		805	128			15.22	1.79		11.05																												587.58	57.66				14.25							#N/A	#N/A	#N/A	#N/A	#N/A	50
10D493	21.07.2010	TM	CO2	1								200				120	6	180		13.56					Dummy	Übrig			844	125																																						208.23								#N/A	#N/A	#N/A	#N/A	#N/A	50
																																	1410																																											#NV	#NV	#NV	#NV	#NV	#NV
10D494	22.07.2010	JW	a(p)	1			278	41	8.43	6.1	28					50	4	27		13.56		180			10x10	Asahi-U	3		811	126		9.00E-07	9	1.8		24.79		8.9	72.2	884	13.95	6	74.8	4.39	75.6	2.99	1.74E-09	1.53	Ag-1	30' 160°C														280.67	25.84	7.74	23.22			1,5,9	a-Si Zelle analog 10D428 ohne CO2 Plasma, dafür 2 Min Ar bei 4 mbar (ohne Plasma!) --> gleiche Zeit, keine Plasmabehandlung					#NV	#NV	#NV	#NV	#NV	50
10D495	22.07.2010	JW	Ar	1												120	4	0		13.56					Dummy	Übrig												9.16	74.3	888	13.91	5	74.3	4.6	74	2.88	2.20E-09	1.75	Ag-5	30' 160°C																										#NV	#NV	#NV	#NV	#NV	50
10D496	22.07.2010	JW	a(i)	1			1056	80	4.45							205	4	33		13.56		180			10x10	Asahi-U	3					9.00E-07	23.58	1.15	3.87	8.25		9.53	72.2	883	14.94	5.7	73.5	5.53	73.4	2.93	4.89E-09	1.6	ZnO/Ag-9	30' 160°C														1066.13	49.6											692	#NV	#NV	#NV	#NV	50
10D496	22.07.2010	JW	a(i)	1			329	80	12.99							1520	4	33		13.56		180		264	10x10	Asahi-U	3		813	127			286.21	1.88	3.87	13.51																												332.16	49.6											692	#NV	#NV	#NV	#NV	50
10D497	22.07.2010	JW	a(n)	1			582	93	8.94				22.7			85	4	34		13.56		180			10x10	Asahi-U	3		786	130			15.22	1.79		11.05																												587.58	57.66				14.25							#NV	#NV	#NV	#NV	#NV	50
10D498	22.07.2010	JW	CO2	1								200				120	6	180		13.56					Dummy	Übrig			845	125																																						208.23								#NV	#NV	#NV	#NV	#NV	50
																																	334																																											#NV	#NV	#NV	#NV	#NV	#NV
10D499	23.07.2010	TZ	a(p)	1			278	41	8.43	6.1	28					50	4	27		13.56		180			10x10	Asahi-U	5		814	127		9.00E-07	9	1.8		24.79		8.46	73.1	886	13.06	5.6	74.2	3.77	74.8	2.94	1.31E-09	1.51	Ag-1	30' 160°C														280.67	25.84	7.74	23.22			1,4,7,5,6	dynamische a-Si Zelle analog zu 10D473					#NV	#NV	#NV	#NV	#NV	50
10D500	23.07.2010	TZ	CO2	1								200				120	6	180		13.56					Dummy	Übrig			849	123								8.61	72.6	890	13.32	5.8	74.1	3.92	74.7	2.92	2.56E-09	1.57	Ag-4	30' 160°C																		208.23			Slave zwei Mal aus, als rechter Dummy davor					#NV	#NV	#NV	#NV	#NV	50
10D501	23.07.2010	TZ	a(i)	2	0.015	21	600	250	20.37							560	1.5	50 / 52		60		180		333	10x10	Asahi-U	5		570 / 500	134 / 205		9.00E-07	314.79	5.62	9.06	12.91	13.49	8.48	72.2	887	13.24	5.7	74	3.86	74.6	2.95	3.03E-09	1.59	Ag-7	30' 160°C														605.76	154.99						Master flackert am Gasauslaß, wenn Carrier davor					720	#NV	#NV	#NV	#NV	50
10D502	23.07.2010	TZ	a(n)	1			582	93	8.94				22.7			85	4	34		13.56		180			10x10	Asahi-U	5		793	129		9.00E-07	15.22	1.79		11.05		9.16	71.5	895	14.31	6	73.2	4.89	73.3	2.91	2.72E-09	1.58	ZnO/Ag-5	30' 160°C														587.58	57.66				14.25							#NV	#NV	#NV	#NV	#NV	50
10D503	23.07.2010	TZ	CO2	1								200				120	6	180		13.56					Dummy	Übrig			845	125								9.07	70.9	893	14.31	5.8	72.2	4.92	72.4	2.93	1.41E-08	1.73	ZnO/Ag-6	30' 160°C																		208.23								#NV	#NV	#NV	#NV	#NV	50
																																	339																																											#NV	#NV	#NV	#NV	#NV	#NV
10D504	23.07.2010	TM	µc(p)	1			3000	8.6	0.18	0.8						270	12.5	400		13.56		180			10x10	ZnO	3		757	131		9.00E-07	29.7	1.1		72.22		6.59	70.7	488	19.11	2.7	72	9.73	70.9	2.8	1.10E-05	1.34	Ag-1	30' 160°C						67.6								3028.56	5.42	1.06				1,5,6	"p-layer after 3 min TMB switch off; lower Voc=488mV"					#NV	#NV	160	#NV	#NV	50
10D505	23.07.2010	TM	µc(i)	1			3000	52	1.05							2580	12.5	555		13.56		180		242	10x10	ZnO	3		754	130		9.00E-07	1388.42	5.38	2.08	59.41		7.66	69.6	496	22.16	2.9	71.6	12.7	70.8	2.71	5.52E-05	1.27	ZnO/Ag-5	30' 160°C														3028.56	32.24						Pos. 1 not very homogenious					724	#NV	#NV	#NV	#NV	50
10D506	23.07.2010	TM	a(n)	1			582	93	8.94				22.7			85	4	34		13.56		180			10x10	ZnO	3		788	129			15.22	1.79		11.05		6.71	70.1	496	19.29	3.1	70.3	9.86	68.3	2.8	5.35E-05	1.55	Ag-6	30' 160°C														587.58	57.66				14.25		pos. 5 / cell 16: 1000h of LID 6.4* % stable					#NV	#NV	#NV	#NV	#NV	50
10D507	23.07.2010	TM	CO2	1								200				120	6	180		13.56					Dummy	Übrig			844	125																																						208.23			6.4* / 64.7 / 450 / 21.9 					#NV	#NV	#NV	#NV	#NV	50
																																	1433.33																																											#NV	#NV	#NV	#NV	#NV	#NV
10D508	26.07.2010	TZ	µc(p)	1			3000	8.6	0.18	0.8						180	12.5	400		13.56		180			10x10	ZnO	5		768	129		9.00E-07	19.8	1.1		72.22		5.79	68.3	480	17.65	2.6	68	8.33	69.3	2.84	1.45E-05	1.35	Ag-1	30' 160°C														3028.56	5.42	1.06				1,4,7,5,6	dynamische µc-Si Zelle analog zu 10D394					#NV	#NV	#NV	#NV	#NV	50
10D509	26.07.2010	TZ	CO2	1								200				120	6	180		13.56					Dummy	Übrig	5		852	123								5.68	65.5	468	18.52	3.2	65.3	8.96	64	2.96	3.24E-04	1.71	Ag-4	30' 160°C																		208.23			Slave ab und an instabil					#NV	#NV	#NV	#NV	#NV	50
10D510	26.07.2010	TZ	µc(i)	2	0.015	104	2000	68	2.04							2773.333333	4	180 / 200		60		180		304	10x10	ZnO	5		573 / 491	121 / 191		9.00E-07	1182.99	4.27	7.48	36.01	10.24	5.96	68	482	18.18	2.7	67.8	8.78	68.9	2.89	3.69E-05	1.45	Ag-7	30' 160°C														2026.15	42.16											780	#NV	#NV	#NV	#NV	50
10D511	26.07.2010	TZ	a(n)	1			582	93	8.94				22.7			85	4	34		13.56		180			10x10	ZnO	5		792	129		9.00E-07	15.22	1.79		11.05		6.12	63.1	454	21.38	3.3	64	11.63	63.9	2.89	4.33E-04	1.69	ZnO/Ag-5	30' 160°C														587.58	57.66				14.25							#NV	#NV	#NV	#NV	#NV	50
10D512	26.07.2010	TZ	CO2	1								200				120	6	180		13.56					Dummy	Übrig	5		847	125								6.62	65	473	21.52	3.2	65.1	11.68	65.6	2.91	1.35E-04	1.58	ZnO/Ag-6	30' 160°C																		208.23								#NV	#NV	#NV	#NV	#NV	50
																																	1218																																											#NV	#NV	#NV	#NV	#NV	#NV
10D513	26.07.2010	TM	µc(p)	1			3000	8.6	0.18	0.8						270	12.5	400		13.56		180			10x10	ZnO	3		757	130		9.00E-07	29.7	1.1		72.22		6.37	69.9	480	18.21	2.7	71.8	9.81	69.3	2.64	8.04E-06	1.3	Ag-1	30' 160°C														3028.56	5.42	1.06				1,5,6	"p-layer after 3 min TMB switch off; higher SC in i-layer for more Voc"					#NV	#NV	#NV	#NV	#NV	50
10D514	26.07.2010	TM	µc(i)	1			3000	54	1.09							2580	12.5	555		13.56		180		242	10x10	ZnO	3		755	130		9.00E-07	1375.09	5.33	1.75	56.66		7.03	68.5	492	20.87	3	70.9	12.4	68.1	2.44	1.12E-05	1.35	ZnO/Ag-5	30' 160°C														3028.56	33.48						Pos 1 Voc does not increase as expected but even decrease, Pos 1 inhomogenious and not good ???					728	#NV	#NV	#NV	#NV	50
10D515	26.07.2010	TM	a(n)	1			582	93	8.94				22.7			85	4	34		13.56		180			10x10	ZnO	3		799	129			15.22	1.79		11.05		6.38	69.6	486	18.88	2.9	70.5	10.35	68.2	2.57	1.05E-05	1.33	Ag-6	30' 160°C														587.58	57.66				14.25		p/i interface is worst compare to 10D504					#NV	#NV	#NV	#NV	#NV	50
10D516	26.07.2010	TM	CO2	1								200				120	6	180		13.56					Dummy	Übrig			846	125																																						208.23								#NV	#NV	#NV	#NV	#NV	50
																																	1420																																											#NV	#NV	#NV	#NV	#NV	#NV
10D517	27.07.2010	JW	a(p)	1			278	41	8.43	6.1	28					50	4	27		13.56		180			10x10	Asahi-U	3		810	127		9.00E-07	9	1.8		24.79		9.08	72.4	886	14.15	5.9	73.9	4.56	76.4	2.99	8.50E-10	1.47	Ag-1	30' 160°C														280.67	25.84	7.74	23.22			1,5,9	a-Si Zelle analog 10D428, danach kein CO2-Plasma					#NV	#NV	#NV	#NV	#NV	50
10D518	27.07.2010	JW	CO2	1								200				120	6	180		13.56					Dummy	Übrig			856	122								9.25	73.3	885	14.26	5	75.2	4.74	75.7	2.97	1.84E-09	1.51	Ag-5	30' 160°C																		208.23								#NV	#NV	#NV	#NV	#NV	50
10D519	27.07.2010	JW	a(i)	1			1056	80	4.45							205	4	33		13.56		180			10x10	Asahi-U	3					9.00E-07	23.58	1.15	3.88	8.25		9.9	73.8	883	15.2	4.8	75.2	5.6	76.2	2.97	8.87E-10	1.46	ZnO/Ag-9	30' 160°C														1066.13	49.6											696	#NV	#NV	#NV	#NV	50
10D519	27.07.2010	JW	a(i)	1			329	80	12.99							1520	4	33		13.56		180		264	10x10	Asahi-U	3		811	127			298.54	1.96	3.88	14.09																												332.16	49.6											696	#NV	#NV	#NV	#NV	50
10D520	27.07.2010	JW	a(n)	1			582	93	8.94				22.7			85	4	34		13.56		180			10x10	Asahi-U	3		783	130			15.22	1.79		11.05																												587.58	57.66				14.25							#NV	#NV	#NV	#NV	#NV	50
																																	346.33																																											#NV	#NV	#NV	#NV	#NV	#NV
10D521	27.07.2010	JW	a(p)	1			278	41	8.43	6.1	28					50	4	27		13.56		180			10x10	Asahi-U	3		811	127		9.00E-07	9	1.8		24.79		9.13	71.8	887	14.33	5.9	73.9	4.71	75.9	2.97	1.01E-09	1.48	Ag-1	30' 160°C														280.67	25.84	7.74	23.22			1,5,9	a-Si Zelle analog 10D428					#NV	#NV	#NV	#NV	#NV	50
10D522	27.07.2010	JW	CO2	1								200				120	6	180		13.56					Dummy	Übrig			854	123								9.25	73.5	885	14.22	5.4	74.7	4.61	76.3	3.01	8.52E-10	1.47	Ag-5	30' 160°C																		208.23								#NV	#NV	#NV	#NV	#NV	50
10D523	27.07.2010	JW	a(i)	1			1056	80	4.45							205	4	33		13.56		180			10x10	Asahi-U	3					9.00E-07	23.58	1.15	2.21	8.25		9.51	70	881	15.42	6.7	72.6	5.64	74.6	3.02	1.24E-09	1.48	ZnO/Ag-9	30' 160°C														1066.13	49.6											732	#NV	#NV	#NV	#NV	50
10D523	27.07.2010	JW	a(i)	1			329	80	12.99							1520	4	33		13.56		180		264	10x10	Asahi-U	3		811	127			292.88	1.93	2.21	13.83																												332.16	49.6											732	#NV	#NV	#NV	#NV	50
10D524	27.07.2010	JW	a(n)	1			582	93	8.94				22.7			85	4	34		13.56		180			10x10	Asahi-U	3		791	129			15.22	1.79		11.05																												587.58	57.66				14.25							#NV	#NV	#NV	#NV	#NV	50
10D525	27.07.2010	JW	CO2	1								200				120	6	180		13.56					Dummy	Übrig			845	125																																						208.23								#NV	#NV	#NV	#NV	#NV	50
																																	340.67																																											#NV	#NV	#NV	#NV	#NV	#NV
10D526	28.07.2010	TM	a(p)	1			278	41	8.43	6.1	28					50	4	27		13.56		180			40x40	Asahi-U	1		800	128		9.00E-07	9	1.8		24.79																												280.67	25.84	7.74	23.22				Tandemmodul, analog zu 10D410					#NV	#NV	#NV	#NV	#NV	50
10D527	28.07.2010	TM	CO2	1								200				120	6	180		13.56					Dummy	Übrig			854	123																																						208.23								#NV	#NV	#NV	#NV	#NV	50
10D528	28.07.2010	TM	a(i)	1			1056	80	4.45							205	4	33		13.56		180			40x40	Asahi-U	1					9.00E-07	23.58	1.15		8.25																												1066.13	49.6											#NV	#NV	#NV	#NV	#NV	50
10D528	28.07.2010	TM	a(i)	1			329	80	12.99							1600	4	33		13.56		180		260	40x40	Asahi-U	1		803	128			308.8	1.93		13.85																												332.16	49.6											#NV	#NV	#NV	#NV	#NV	50
10D529	28.07.2010	TM	a(n)	1			582	93	8.94				22.7			85	4	34		13.56		180			40x40	Asahi-U	1		776	131			15.22	1.79		11.05																												587.58	57.66				14.25							#NV	#NV	#NV	#NV	#NV	50
10D530	28.07.2010	TM	µc(n)	1			3000	18	0.37				4			210	12.5	400		13.56		180			40x40	Asahi-U	1		750	131		1.00E-02	25	1.19		37.35																												3028.56	11.34				2.37							#NV	#NV	#NV	#NV	#NV	50
10D531	28.07.2010	TM	CO2	1								200				120	6	180		13.56					Dummy	Übrig			849	124																																						208.23								#NV	#NV	#NV	#NV	#NV	50
10D532	28.07.2010	TM	µc(p)	1			3000	8.6	0.18	0.8						220	12.5	400		13.56		180			40x40	Asahi-U	1		752	132		9.00E-07	24.2	1.1		72.22																												3028.56	5.42	1.06										#NV	#NV	#NV	#NV	#NV	50
10D533	28.07.2010	TM	CO2	1								200				120	6	180		13.56					Dummy	Übrig			848	124																																						208.23								#NV	#NV	#NV	#NV	#NV	50
10D534	28.07.2010	TM	µc(i)	1			3000	52	1.05							3600	12.5	555		13.56		180		240	40x40	Asahi-U	1		757	130		9.00E-07																																3028.56	32.24											#NV	#NV	#NV	#NV	#NV	50
10D535	28.07.2010	TM	a(n)	1			582	93	8.94				22.7			120	4	34		13.56		180			40x40	Asahi-U	1		790	129			21.48	1.79		11.05																												587.58	57.66				14.25							#NV	#NV	#NV	#NV	#NV	50
10D536	28.07.2010	TM	CO2	1								200				120	6	180		13.56					Dummy	Übrig			846	125																																						208.23								#NV	#NV	#NV	#NV	#NV	50
																																																																												#NV	#NV	#NV	#NV	#NV	#NV
10D537	28.07.2010	TZ	a(i)	1			329	80	12.99							2500	4	33		13.56		180		264	10x10	Übrig	9		793	129		1.20E-07																																332.16	49.6						Blindbeschichtung Carrier ~ 500nm a-Si PC1					#NV	#NV	#NV	#NV	#NV	50
																																																																												#NV	#NV	#NV	#NV	#NV	#NV
10D538	29.07.2010	TM	µc(p)	1			3000	8.6	0.18	0.8						180	12.5	400		13.56		180			10x10	ZnO	3		766	128			19.8	1.1		72.22		3.07	56.8	575	9.39	8.3	61.5	4.99	53	1.16	6.38E-06	1.68	Ag-1	30' 160°C						4.6								3028.56	5.42	1.06				1,5,6	"SC-Serie µc-Si Zellen; SC = 1,2 % Depozeit entsprechend reduziert"					#NV	#NV	164	#NV	#NV	50
10D539	29.07.2010	TM	CO2	1								200				120	6	180		13.56					Dummy	Übrig			851	123								3.04	51.5	669	8.84	11	54.1	4.79	41.3	0.44			ZnO/Ag-5	30' 160°C																		208.23								#NV	#NV	#NV	#NV	#NV	50
10D540	29.07.2010	TM	µc(i)	1			3000	60	1.21							2300	12.5	555		13.56		180		240	10x10	ZnO	3		750	130			1334.99	5.8	4.35	55.53		2.75	48	631	9.07	15.9	50.4	4.75	41.8	0.57	4.19E-09	1.54	ZnO/Ag-6	30' 160°C														3028.56	37.2											736	#NV	#NV	#NV	#NV	50
10D541	29.07.2010	TM	a(n)	1			582	93	8.94				22.7			85	4	34		13.56		180			10x10	ZnO	3		795	129			15.22	1.79		11.05																												587.58	57.66				14.25							#NV	#NV	#NV	#NV	#NV	50
10D542	29.07.2010	TM	CO2	1								200				120	6	180		13.56					Dummy	Übrig			846	125																																						208.23								#NV	#NV	#NV	#NV	#NV	50
																																	1370																																											#NV	#NV	#NV	#NV	#NV	#NV
10D543	29.07.2010	AF	µc(p)	1			3000	8.6	0.18	0.8						180	12.5	400		13.56		180			10x10	ZnO	3		757	130			19.8	1.1		72.22		6.98	70.7	512	19.27	3.1	71.5	10.01	70.7	2.76	1.14E-05	1.39	Ag-1	30' 160°C														3028.56	5.42	1.06				1,5,6	Grading i-Schicht mit 52 sccm +- 5 sccm (Dreieck, Periode 156s)					#NV	#NV	#NV	#NV	#NV	50
10D544	29.07.2010	AF	CO2	1								200				120	6	180		13.56					Dummy	Übrig			850	124								7.77	68.2	509	22.39	3.2	70	13.07	70	2.65	1.33E-05	1.43	ZnO/Ag-5	30' 160°C																		208.23								#NV	#NV	#NV	#NV	#NV	50
10D545	29.07.2010	AF	µc(i)	1			3000	52	1.05							2600	12.5	555		13.56		180		241	10x10	ZnO	3		754	130			1314.99	5.06	3.7	55.83													ZnO/Ag-6	30' 160°C														3028.56	32.24											756	#NV	#NV	#NV	#NV	50
10D546	29.07.2010	AF	a(n)	1			582	93	8.94				22.7			85	4	34		13.56		180			10x10	ZnO	3		799	128			15.22	1.79		11.05																												587.58	57.66				14.25							#NV	#NV	#NV	#NV	#NV	50
10D547	29.07.2010	AF	CO2	1								200				120	6	180		13.56					Dummy	Übrig			845	125																																						208.23								#NV	#NV	#NV	#NV	#NV	50
																																	1350																																											#NV	#NV	#NV	#NV	#NV	#NV
10D548	29.07.2010	JW	a(p)	1			278	41	8.43	6.1	28					50	4	27		13.56		180			10x10	Asahi-U	3		807	128			9	1.8		24.79		8.98	72	883	14.11	5.8	73.3	4.43	76.3	3.07	7.55E-10	1.45	Ag-1	30' 160°C														280.67	25.84	7.74	23.22			1,5,6	n-Schicht auf Dummy (per Hand) direkt vor Beginn der folgenden Zelldepo					#NV	#NV	#NV	#NV	#NV	50
10D549	29.07.2010	JW	CO2	1								200				120	6	180		13.56					Dummy	Übrig			852	124								9.28	72.9	884	14.4	5.7	74.9	4.66	75.4	3.07	7.65E-10	1.45	Ag-5	30' 160°C																		208.23								#NV	#NV	#NV	#NV	#NV	50
10D550	29.07.2010	JW	a(i)	1			1056	80	4.45							205	4	33		13.56		180			10x10	Asahi-U	3						23.58	1.15	2.99	8.25		9.87	72.7	883	15.39	5.3	74.8	5.68	75.8	2.99	1.01E-09	1.47	ZnO/Ag-6	30' 160°C														1066.13	49.6											740	#NV	#NV	#NV	#NV	50
10D550	29.07.2010	JW	a(i)	1			329	80	12.99							1520	4	33		13.56		180		267	10x10	Asahi-U	3		809	128			286.88	1.89	2.99	13.54																												332.16	49.6											740	#NV	#NV	#NV	#NV	50
10D551	29.07.2010	JW	a(n)	1			582	93	8.94				22.7			85	4	34		13.56		180			10x10	Asahi-U	3		777	131			15.22	1.79		11.05																												587.58	57.66				14.25							#NV	#NV	#NV	#NV	#NV	50
10D552	29.07.2010	JW	CO2	1								200				120	6	180		13.56					Dummy	Übrig			847	125																																						208.23								#NV	#NV	#NV	#NV	#NV	50
																																	334.67																																											#NV	#NV	#NV	#NV	#NV	#NV
10D553	30.07.2010	TZ	a(p)	1			278	41	8.43	6.1	28					50	4	27		13.56		180			10x10	Asahi-U	2		812	126			9	1.8		24.79		8.75	71.1	904	13.61	6.5	71.4	3.97	72.1	3.04	6.09E-09	1.67	Ag-4	30' 160°C														280.67	25.84	7.74	23.22			4,6						#NV	#NV	#NV	#NV	#NV	50
10D554	30.07.2010	TZ	CO2	1								200				120	6	180		13.56					Dummy	Übrig			855	123								8.93	72	900	13.78	6.6	72.1	4.25	73.1	2.99	5.41E-09	1.66	Ag-6	30' 160°C																		208.23								#NV	#NV	#NV	#NV	#NV	50
10D555	30.07.2010	TZ	a(i)	2	0	0	550	310	25.71							450	1.5	50 / 52		60		180		320	10x10	Asahi-U	2		559 / 475	155 / 245			370.79	8.24	5.32	15.26																												555.28	192.19											792	#NV	#NV	#NV	#NV	50
10D556	30.07.2010	TZ	a(n)	1			582	93	8.94				22.7			85	4	34		13.56		180			10x10	Asahi-U	2		788	130			15.22	1.79		11.05																												587.58	57.66				14.25							#NV	#NV	#NV	#NV	#NV	50
10D557	30.07.2010	TZ	CO2	1								200				120	6	180		13.56					Dummy	Übrig			846	125																																						208.23								#NV	#NV	#NV	#NV	#NV	50
																																	395																																											#NV	#NV	#NV	#NV	#NV	#NV
10D558	30.07.2010	TM	µc(p)	1			3000	8.6	0.18	0.8						180	12.5	400		13.56		180			10x10	ZnO	3		757	131			19.8	1.1		72.22		5.07	62.4	415	19.6	3.4	62.7	10.06	63.6	2.92			Ag-1	30' 160°C						80.1								3028.56	5.42	1.06				1,5,6	"SC-Serie µc-Si Zellen; SC = 0.62 % Depozeit entsprechend higher"					#NV	#NV	168	#NV	#NV	50
10D559	30.07.2010	TM	CO2	1								200				120	6	180		13.56					Dummy	Übrig			849	124								6.13	60.4	419	24.2	3.5	62.1	14.12	63.2	2.99	6.12E-04	1.62	ZnO/Ag-5	30' 160°C																		208.23			SC seria SiH4(30 sccm), SC~0.62 Crystallinity 647nm ~80.1%					#NV	#NV	#NV	#NV	#NV	50
10D560	30.07.2010	TM	µc(i)	1			3000	30	0.62							4200	12.5	555		13.56		180		238	10x10	ZnO	3		757	129			1461.65	3.48	1	65.5		5.91	60.4	415	23.56	3.4	61.8	13.67	63.1	2.95			ZnO/Ag-6	90' 160°C														3028.56	18.91											744	#NV	#NV	#NV	#NV	50
10D561	30.07.2010	TM	a(n)	1			582	93	8.94				22.7			85	4	34		13.56		180			10x10	ZnO	3		798	128			15.22	1.79		11.05																												587.58	57.66				14.25							#NV	#NV	#NV	#NV	#NV	50
10D562	30.07.2010	TM	CO2	1								200				120	6	180		13.56					Dummy	Übrig			844	125																																						208.23								#NV	#NV	#NV	#NV	#NV	50
																																	1496.67																																						MFC Kalibrierung 02.08.2010					#NV	#NV	#NV	#NV	#NV	#NV
10D563	02.08.2010	AF	µc(p)	1			3000	8.6	0.18	0.8						180	12.5	400		13.56		180			10x10	ZnO	3		761	129			19.8	1.1		72.51		6.55	69.8	500	18.77	3.3	70.9	9.56	70.4	2.72	9.47E-06	1.36	Ag-1	30' 160°C														2987.47	5.4	1.04				1,5,6	Grading i-Schicht mit 52 sccm +- 12 sccm (Dreieck, Periode 156s)					#NV	#NV	#NV	#NV	#NV	62
10D564	02.08.2010	AF	CO2	1								200				120	6	180		13.56					Dummy	Übrig			851	123								7.31	67.9	503	21.36	3	70.3	12.63	69	2.42	1.47E-05	1.42	ZnO/Ag-5	30' 160°C																		207.95								#NV	#NV	#NV	#NV	#NV	62
10D565	02.08.2010	AF	µc(i)	1			3000	52	1.06							2600	12.5	555		13.56		180		240	10x10	ZnO	3		757	129			1328.32	5.11	4	56.58		7.97	68.9	509	22.72	2.9	70.6	13.1	70.8	2.74	1.07E-05	1.4	ZnO/Ag-6	30' 160°C														2987.47	32.13											752	#NV	#NV	#NV	#NV	62
10D566	02.08.2010	AF	a(n)	1			582	93	8.99				22.7			85	4	34		13.56		180			10x10	ZnO	3		799	128			15.22	1.79		11.08																												581.61	57.47				14.17							#NV	#NV	#NV	#NV	#NV	62
10D567	02.08.2010	AF	CO2	1								200				120	6	180		13.56					Dummy	Übrig			846	125																																						207.95								#NV	#NV	#NV	#NV	#NV	62
																																	1363.33																																											#NV	#NV	#NV	#NV	#NV	#NV
10D568	02.08.2010	TM	µc(p)	1			3000	8.6	0.18	0.8						180	12.5	400		13.56		180			10x10	ZnO	3		759	131			19.8	1.1		72.51		6.39	68.7	519	17.91	3.9	70.4	9.35	69.5	2.46	1.15E-05	1.45	Ag-1	30' 160°C						38.7								2987.47	5.4	1.04				1,5,6	"SC-Serie µc-Si Zellen; SC = 1,13 % Depozeit entsprechend reduziert"					#NV	#NV	172	#NV	#NV	62
10D569	02.08.2010	TM	CO2	1								200				120	6	180		13.56					Dummy	Übrig			850	124								3	47.7	546	11.51	7.4	52.6	7.07	36.7	1.04			ZnO/Ag-5	30' 160°C																		207.95			Pos 1: Voc inhomogen (507-540 mV)					#NV	#NV	#NV	#NV	#NV	62
10D570	02.08.2010	TM	µc(i)	1			3000	56	1.15							2450	12.5	555		13.56		180		241	10x10	ZnO	3		751	130			1386.65	5.66	4.96	58.2		7.35	67	526	20.86	3.2	68.9	12.18	68.1	2.43	2.53E-05	1.55	ZnO/Ag-6	30' 160°C														2987.47	34.61						SC seria SiH4(56 sccm), SC~1.13 Crystallinity 647nm ~38.7%					748	#NV	#NV	#NV	#NV	62
10D571	02.08.2010	TM	a(n)	1			582	93	8.99				22.7			85	4	34		13.56		180			10x10	ZnO	3		798	128			15.22	1.79		11.08																												581.61	57.47				14.17							#NV	#NV	#NV	#NV	#NV	62
10D572	02.08.2010	TM	CO2	1								200				120	6	180		13.56					Dummy	Übrig			847	124																																						207.95								#NV	#NV	#NV	#NV	#NV	62
																																	1421.67																																											#NV	#NV	#NV	#NV	#NV	#NV
10D573	03.08.2010	TZ	a(p)	1			278	41	8.41	6.1	28					50	4	27		13.56		180			10x10	Asahi-U	2		822	125			9	1.8		24.89		7.5	68.7	890	12.27	7.8	68.4	2.94	69.2	3.23			Ag-4	30' 160°C														280.31	25.74	7.68	23.13				Gaswarnanlage defekt, Carrier steht vor n-Schicht unter Vorvakuum					#NV	#NV	#NV	#NV	#NV	62
10D574	03.08.2010	TZ	CO2	1								200				120	6	180		13.56					Dummy	Übrig			853	122																																						207.95			Pos 6 - alle Zellen geshuntet, auf Pos ebenfalls sehr viele Zellen geshuntet					#NV	#NV	#NV	#NV	#NV	62
