Repository: juliabase/juliabase

JuliaBase
=========

JuliaBase is a Python web framework for creating databases for sample tracking
in scientific instituions or working groups.  It bases on Django.

For further information, visit its [web page](http://www.juliabase.org)

Community
---------

The mailing list is "juliabase at googlegroups.com"
(https://groups.google.com/forum/#!forum/juliabase).  It also exists in
newsgroup form on news.gmane.org as "gmane.comp.db.juliabase".

Licensing
---------

JuliaBase is Free Software under the terms of the GNU Affero General Public
License, see the file COPYING-AGPL.txt.

For the details of licensing, see
<http://www.juliabase.org/project.html#licenses>.

File: remote_client/LADA_data_2011.csv (part 4 of 13)
Nr.	Datum	Operator	Schicht	Kammer	vSubstr LQ	Pendel#	H2	SiH4	SC	TMB	CH4	CO2	PH3	Gas?	Gasfluss	t	p	P	Pump nach	f	del	Ts	Th	Th depo	Subst	Subst	Anzahl	Pr	CL	CT	UDC	Basis p	d	R	?d/d¯	Deplet	R dyn	h	FF	Voc	jsc	Rs	FF rot	jsc rot	FF blau	jsc blau	j0	n	Reflekt	Anneal	sd nT	sd vT/oT	sph	Photosens	Krist (%)	Krist (%)	Sims [O]	Sims [C]	Sims [N]	Sims [B]	Sims [?]	PDS E04	PDS a 1,2	H2	SiH4	TMB	CH4	CO2	PH3		Bemerkung					Hilfe-Spalten					
11D0465	29.03.2011	TZ	a(i)	2	0	0	295	205	28.6							300	1	50 / 55		60			270		10x10	Asahi-U	9		510 / 475	150 / 225		1.00E-02																																316.06	126.59											#NV	#NV	#NV	#NV	#NV	26
11D0466	29.03.2011	TZ	a(i)	2	0	0	270	250	34.62							300	1	50 / 55		60			270		10x10	Asahi-U	9		505 / 470	160 / 235		1.00E-02																																291.54	154.38											#NV	#NV	#NV	#NV	#NV	26
																																																																																	
11D0467	29.03.2011	TM	a(n)	1			582	93	8.76				22.7			500	4	34		13.56		180			10x10	Asahi-U	2					9.00E-07																																597.98	57.43				14.18		sandwich n(a)-n(µc)-1e-2, no TS-p(µc)-9e-7-i(µc)					#NV	#NV	#NV	#NV	#NV	26
11D0468	29.03.2011	TM	µc(n)	1			3000	18	0.38				4			600	12.5	400		13.56		180			10x10	Asahi-U	2					1.00E-02																																3001.15	11.33				2.39							#NV	#NV	#NV	#NV	#NV	26
11D0469	29.03.2011	TM	µc(p)	1			3000	8.6	0.18	0.8						132	12.5	400		13.56		180			10x10	Asahi-U	2					1.00E-02																																3001.15	5.41	1.02										#NV	#NV	#NV	#NV	#NV	26
11D0470	29.03.2011	TM	µc(i)	1			3000	52	1.06							1020	12.5	520		13.56		180			10x10	Asahi-U	2					9.00E-07																																3001.15	32.11											#NV	#NV	#NV	#NV	#NV	26
																																																																							replacing p/n H2 bottle					#NV	#NV	#NV	#NV	#NV	#NV
11D0471	30.03.2011	AF	µc(i)	1			3000	8.6	0.18							180	12.5	400		13.56		180			10x10	ZnO	2					2.00E-06																																3001.15	5.41						-4, '-6. Probe -6 plätzt ab.					#NV	#NV	#NV	#NV	#NV	26
11D0472	30.03.2011	AF	µc(i)	2	0	0	3000	0-134								6044	4	290/330		60		180			10x10	ZnO	2					2.00E-06	3020	5	0	#WERT!																												3001.15							Probe 6 nicht aufbewahrt.					450	#NV	#NV	#NV	#NV	26
																																																																												#NV	#NV	#NV	#NV	#NV	#NV
11D0473	30.03.2011	JW	µc(p)	1			3000	8.6	0.18	0.8						180	12.5	400		13.56		180			10x10	ZnO	2					9.00E-07						1.98	39.6	548	9.14	24.3																						3001.15	5.41	1.02					SIH4: 0-->51 (20s) --> plasma -->54					#NV	#NV	#NV	#NV	#NV	26
11D0474	30.03.2011	JW	CO2	1								200				120	6	180		13.56					Dummy	Übrig																																										211.95			viel abgeplatzt					#NV	#NV	#NV	#NV	#NV	26
11D0475	30.03.2011	JW	µc(i)	1			125									2580	5	520		13.56		180		244	10x10	ZnO	2					9.00E-07																																145.15												#NV	#NV	#NV	#NV	#NV	26
11D0476	30.03.2011	JW	a(n)	1			582	93	8.76				22.7			85	4	34		13.56		180			10x10	ZnO	2																																					597.98	57.43				14.18							#NV	#NV	#NV	#NV	#NV	26
11D0477	30.03.2011	JW	CO2	1								200				120	6	180		13.56					Dummy	Übrig																																										211.95								#NV	#NV	#NV	#NV	#NV	26
																																																																												#NV	#NV	#NV	#NV	#NV	#NV
11D0478	31.03.2011	DW	a(p)	1			278	41	7.94	6.1	28					50	4	27		13.56		180			10x10	Asahi-U	9					9.00E-07	9	1.8		24.81																												299.4	25.81	7.77	23.1				std a-Si for Andreas, Stefan and Dunja					#NV	#NV	#NV	#NV	#NV	26
11D0479	31.03.2011	DW	CO2	1								200				120	6	180		13.56																																																211.95								#NV	#NV	#NV	#NV	#NV	26
11D0480	31.03.2011	DW	a(i)	1			1056	80	4.4							205	4	33		13.56		180			10x10	Asahi-U	9					9.00E-07	23.58	1.15																														1074.62	49.4											#NV	#NV	#NV	#NV	#NV	26
11D0480	31.03.2011	DW	a(i)	1			329	80	12.39							1520	4	33		13.56		180		268	10x10	Asahi-U	9						#WERT!																															349.32	49.4											#NV	#NV	#NV	#NV	#NV	26
11D0481	31.03.2011	DW	a(n)	1			582	93	8.76				22.7			85	4	34		13.56		180			10x10	Asahi-U	9						15.22	1.79		11.09																												597.98	57.43				14.18							#NV	#NV	#NV	#NV	#NV	26
11D0482	31.03.2011	DW	CO2	1								200				120	6	180		13.56																																																211.95								#NV	#NV	#NV	#NV	#NV	26
																																	#WERT!																																											#NV	#NV	#NV	#NV	#NV	#NV
11D0483	31.03.2011	TM	a(p)	1			278	41	7.94	6.1	28					75	4	27		13.56		180			10x10	Asahi-U	4					9.00E-07						10.4	69.4	1287	11.6								ZnO/Ag-1	U														299.4	25.81	7.77	23.1			1,6,7,9	like 11D0282 but instead of CO2-treatments only short pumping to 2E-6 and no TS (like 10D1473 / 11D0010)					#NV	#NV	#NV	#NV	#NV	26
11D0484	31.03.2011	TM	a(i)	1			1056	40	2.29							300	4	33		13.56		180			10x10	Asahi-U	4					2.00E-06						10.4	67.6	1301	11.9								ZnO/Ag-6	VU														1074.62	25.18											#NV	#NV	#NV	#NV	#NV	26
11D0484	31.03.2011	TM	a(i)	1			329	80	12.39							1700	4	33		13.56		180		269	10x10	Asahi-U	4											10.2	68.8	1287	11.6								ZnO/Ag-7	U														349.32	49.4						QE jsc (11.3 / 11.9) pos. 1, cell 16					#NV	#NV	#NV	#NV	#NV	26
11D0485	31.03.2011	TM	a(n)	1			582	93	8.76				22.7			51	4	34		13.56		180			10x10	Asahi-U	4											10.4	69.1	1302	11.5								ZnO/Ag-9	U														597.98	57.43				14.18		QE jsc (11.6 / 12.2) pos. 6, cell 29 Asahi VU					#NV	#NV	#NV	#NV	#NV	26
11D0486	31.03.2011	TM	µc(n)	1			3000	18	0.38				4			126	12.5	400		13.56		180			10x10	Asahi-U	4					1.00E-02																																3001.15	11.33				2.39		QE jsc (11.3 / 11.9) pos. 7, cell 17					#NV	#NV	#NV	#NV	#NV	26
11D0487	31.03.2011	TM	µc(p)	1			3000	8.6	0.18	0.8						132	12.5	400		13.56		180			10x10	Asahi-U	4					2.00E-06																																3001.15	5.41	1.02					QE jsc (11.2 / 11.6) pos. 9, cell 30					#NV	#NV	#NV	#NV	#NV	26
11D0488	31.03.2011	TM	µc(i)	1			3000	54	1.1							3740	12.5	520		13.56		180		241	10x10	Asahi-U	4					2.00E-06	2367.5	6.33	2.32	67.56																												3001.15	33.35											598	#NV	#NV	#NV	#NV	26
11D0489	31.03.2011	TM	a(n)	1			582	93	8.76				22.7			120	4	34		13.56		180			10x10	Asahi-U	4																																					597.98	57.43				14.18							#NV	#NV	#NV	#NV	#NV	26
11D0490	31.03.2011	TM	CO2	1								200				120	6	180		13.56					Dummy	Übrig																																										211.95								#NV	#NV	#NV	#NV	#NV	26
																																																																												#NV	#NV	#NV	#NV	#NV	#NV
11D0491	01.04.2011	TZ	a(p)	1			278	41	7.94	6.1	28					50	4	27		13.56		180			10x10	Asahi-U	5					9.00E-07	9	1.8		24.81		8.7	72.8	890	13.43	5.3	73.9	4.06	75.5	2.91	7.12E-10	1.48	Ag-1															299.4	25.81	7.77	23.1			1,4,7,5,6	"a-Si dynamic PC2; SC-Series; 23 %"					#NV	#NV	#NV	#NV	#NV	26
11D0492	01.04.2011	TZ	CO2	1								200				120	6	180		13.56					Dummy	Übrig												8.81	72.4	890	13.67	5.4	73.8	4.07	75.1	3	1.71E-09	1.54	Ag-4																			211.95								#NV	#NV	#NV	#NV	#NV	26
11D0493	01.04.2011	TZ	a(i)	2	0.015	26	320	165	23.03							693.3333333	1	50 / 55		60		178-184		295	10x10	Asahi-U	5		520 / 480	140 / 210		9.00E-07	326.99	4.72	4.27	16.47	11.32	8.82	72.4	892	13.67	5.7	73.4	4.1	75.2	3.01	7.75E-10	1.47	Ag-7															340.52	101.89											406	#NV	#NV	#NV	#NV	26
11D0494	01.04.2011	TZ	a(n)	1			582	93	8.76				22.7			85	4	34		13.56		180			10x10	Asahi-U	5					9.00E-07	15.22	1.79		11.09		9.52	73.6	890	14.43	4.8	74.9	5.07	75	2.91	4.03E-10	1.43	ZnO/Ag-5															597.98	57.43				14.18							#NV	#NV	#NV	#NV	#NV	26
11D0495	01.04.2011	TZ	CO2	1								200				120	6	180		13.56					Dummy	Übrig												9.54	73.6	893	14.5	5.1	74.2	5.06	74.7	2.93	1.06E-09	1.51	ZnO/Ag-6																			211.95								#NV	#NV	#NV	#NV	#NV	26
																																	351.2																																											#NV	#NV	#NV	#NV	#NV	#NV
11D0496	01.04.2011	TZ	a(p)	1			278	41	7.94	6.1	28					50	4	27		13.56		180			10x10	Asahi-U	5					9.00E-07	9	1.8		24.81		8.77	72.5	895	13.51	5.9	73.2	4.15	74	2.95	1.63E-09	1.54	Ag-1															299.4	25.81	7.77	23.1			1,4,7,5,6	"a-Si dynamic PC2; SC-Series; 34.6 %"					#NV	#NV	#NV	#NV	#NV	26
11D0497	01.04.2011	TZ	CO2	1								200				120	6	180		13.56					Dummy	Übrig												8.91	72.1	894	13.83	5.9	73.1	4.27	74.2	2.98	1.27E-09	1.52	Ag-4																			211.95								#NV	#NV	#NV	#NV	#NV	26
11D0498	01.04.2011	TZ	a(i)	2	0.015	19	270	250	34.62							506.6666667	1	50 / 55		60		178-184		279	10x10	Asahi-U	5		505 / 475	155 / 220		9.00E-07	344.59	6.8	2.69	15.68	16.32	8.89	71.8	895	13.84	5.8	72.5	4.19	73.8	2.99	1.60E-09	1.54	Ag-7															291.54	154.38											410	#NV	#NV	#NV	#NV	26
11D0499	01.04.2011	TZ	a(n)	1			582	93	8.76				22.7			85	4	34		13.56		180			10x10	Asahi-U	5					9.00E-07	15.22	1.79		11.09		9.61	73	900	14.63	5.7	73.7	5.17	73.8	2.9	1.20E-09	1.52	ZnO/Ag-5															597.98	57.43				14.18							#NV	#NV	#NV	#NV	#NV	26
11D0500	01.04.2011	TZ	CO2	1								200				120	6	180		13.56					Dummy	Übrig												9.57	73.2	896	14.59	5.4	74	5.14	74.3	2.92	1.38E-09	1.53	ZnO/Ag-6																			211.95								#NV	#NV	#NV	#NV	#NV	26
																																	368.8																																						cleaning PC1 + gate valve to LC					#NV	#NV	#NV	#NV	#NV	#NV
11D0501	05.04.2011	DW	a(i)	1			329	80	12.39							2700	4	33		13.56		180		274								2.00E-06																																349.32	49.4											#NV	#NV	#NV	#NV	#NV	26
																																																																												#NV	#NV	#NV	#NV	#NV	#NV
11D0502	05.04.2011	TM	a(p)	1			278	41	7.94	6.1	28					75	4	27		13.56		180			10x10	Asahi-U	4					9.00E-07						11.1	72.3	1370	11.2								ZnO/Ag-1	U														299.4	25.81	7.77	23.1			1,6,7,9	"like 11D0282; no pumping and no TS before i-layers (1e-2); no CO2 before µc-Si(p)"					#NV	#NV	#NV	#NV	#NV	26
11D0503	05.04.2011	TM	a(i)	1			1056	40	2.29							300	4	33		13.56		180			10x10	Asahi-U	4					1.00E-02						11.2	72	1375	11.3								ZnO/Ag-6	VU														1074.62	25.18											#NV	#NV	#NV	#NV	#NV	26
11D0503	05.04.2011	TM	a(i)	1			329	80	12.39							1700	4	33		13.56		180		272	10x10	Asahi-U	4											11.1	72.4	1369	11.2								ZnO/Ag-7	U														349.32	49.4						QE jsc (11.3 / 11.9) pos. 1, cell 16					#NV	#NV	#NV	#NV	#NV	26
11D0504	05.04.2011	TM	a(n)	1			582	93	8.76				22.7			51	4	34		13.56		180			10x10	Asahi-U	4											11.1	72.4	1372	11.2								ZnO/Ag-9	U														597.98	57.43				14.18		QE jsc (11.3 / 11.8) pos. 6, cell 17 Asahi VU					#NV	#NV	#NV	#NV	#NV	26
11D0505	05.04.2011	TM	µc(n)	1			3000	18	0.38				4			126	12.5	400		13.56		180			10x10	Asahi-U	4					1.00E-02																																3001.15	11.33				2.39		QE jsc (11.2 / 11.8) pos. 7, cell 17					#NV	#NV	#NV	#NV	#NV	26
11D0506	05.04.2011	TM	µc(p)	1			3000	8.6	0.18	0.8						132	12.5	400		13.56		180			10x10	Asahi-U	4					9.00E-07																																3001.15	5.41	1.02					QE jsc (11.2 / 11.6) pos. 9, cell 17					#NV	#NV	#NV	#NV	#NV	26
11D0507	05.04.2011	TM	µc(i)	1			3000	54	1.1							3740	12.5	520		13.56		180		239	10x10	Asahi-U	4					1.00E-02	2305	6.16	0.65	65.77																												3001.15	33.35											602	#NV	#NV	#NV	#NV	26
11D0508	05.04.2011	TM	a(n)	1			582	93	8.76				22.7			120	4	34		13.56		180			10x10	Asahi-U	4																																					597.98	57.43				14.18							#NV	#NV	#NV	#NV	#NV	26
11D0509	05.04.2011	TM	CO2	1								200				120	6	180		13.56					Dummy	Übrig																																										211.95								#NV	#NV	#NV	#NV	#NV	26
																																																																												#NV	#NV	#NV	#NV	#NV	#NV
11D0510	06.04.2011	TZ	a(p)	1			278	41	7.94	6.1	28					50	4	27		13.56		180			10x10	Asahi-U	5					9.00E-07	9	1.8		24.81		8.56	71.4	890	13.47	5.9	72.4	3.87	74.8	3.02	2.71E-09	1.59	Ag-1															299.4	25.81	7.77	23.1			1,4,7,5,6	pos 5 & 6 with very low FF --> back contact?					#NV	#NV	#NV	#NV	#NV	26
11D0511	06.04.2011	TZ	CO2	1								200				120	6	180		13.56					Dummy	Übrig												8.64	72.3	893	13.37	5.6	73.6	3.89	74.9	2.91	3.29E-10	1.43	Ag-4																			211.95			"FTIR: 2011_04_06_Data01. Gasausnutzung 15,2%; Rate 3,3 Å/s"					#NV	#NV	#NV	#NV	#NV	26
11D0512	06.04.2011	TZ	a(i)	2	0.015	33	350	125	17.27							880	1	50 / 55		60		178-181		295	10x10	Asahi-U	5		525 / 490	135 / 195		9.00E-07	360.99	4.1	1.94	18.91	9.85	8.61	71.5	892	13.49	5.7	72.7	3.91	75.1	2.97	4.03E-10	1.44	Ag-7															369.84	77.19											414	#NV	#NV	#NV	#NV	26
11D0513	06.04.2011	TZ	a(n)	1			582	93	8.76				22.7			85	4	34		13.56		180			10x10	Asahi-U	5					9.00E-07	15.22	1.79		11.09		8.03	62.6	882	14.54	5.5	46.9	4.99	33.2	2.93			ZnO/Ag-5															597.98	57.43				14.18							#NV	#NV	#NV	#NV	#NV	26
11D0514	06.04.2011	TZ	CO2	1								200				120	6	180		13.56					Dummy	Übrig												8.26	63.7	886	14.51	5.5	53.5	5.01	41.4	2.94			ZnO/Ag-6																			211.95								#NV	#NV	#NV	#NV	#NV	26
																																	385.2																																											#NV	#NV	#NV	#NV	#NV	#NV
11D0515	06.04.2011	TZ	µc(p)	1			3000	8.6	0.18	0.8						180	12.5	400		13.56		180			10x10	ZnO	2					9.00E-07	19.8	1.1		72.3		6.92	63.6	467	23.3	2.9	64.2	13.18	50.1	2.87	5.10E-04	2.32	ZnO/Ag-4															3001.15	5.41	1.02				4,6	like 11D0421 but with more silane and higher power for slave for better matching					#NV	#NV	#NV	#NV	#NV	26
11D0516	06.04.2011	TZ	CO2	1								200				120	6	180		13.56					Dummy	Übrig												6.36	61	470	22.2	3.6	62.7	12.3	60.9	2.86	6.75E-04	1.83	ZnO/Ag-6																			211.95			"FTIR: 2011_04_06_Data02. Gasausnutzung 38,4%; Rate 4,8 Å/s"					#NV	#NV	#NV	#NV	#NV	26
11D0517	06.04.2011	TZ	µc(i)	1			3000	40	0.83							120	12.5	520		13.56		180			10x10	ZnO	2					9.00E-07	50.4	4.2		59.35																												3001.15	25.18											#NV	#NV	#NV	#NV	#NV	26
11D0518	06.04.2011	TZ	µc(i)	2	0	0	2000	72	2.17							2200	4	220 / 200		60		178-181		239	10x10	ZnO	2		480 / 445	200 / 280		9.00E-07	1255.09	5.7	11.6	45.66																												2000.77	44.46											418	#NV	#NV	#NV	#NV	26
11D0519	06.04.2011	TZ	a(n)	1			582	93	8.76				22.7			85	4	34		13.56		180			10x10	ZnO	2					9.00E-07	15.22	1.79		11.09																												597.98	57.43				14.18							#NV	#NV	#NV	#NV	#NV	26
11D0520	06.04.2011	TZ	CO2	1								200				120	6	180		13.56					Dummy	Übrig																																										211.95								#NV	#NV	#NV	#NV	#NV	26
																																	1340.5																																											#NV	#NV	#NV	#NV	#NV	#NV
11D0521	06.04.2011	TZ	µc(p)	1			3000	8.6	0.18	0.8						180	12.5	400		13.56		180			10x10	ZnO	2					9.00E-07	19.8	1.1		72.3		5.76	62.7	449	20.47	3.2	63.8	11.59	62.3	2.7	5.51E-04	1.71	ZnO/Ag-4															3001.15	5.41	1.02				4,6	like 11D0427 but with less silane and lower power for slave for better matching					#NV	#NV	#NV	#NV	#NV	26
11D0522	06.04.2011	TZ	CO2	1								200				120	6	180		13.56					Dummy	Übrig												6.36	64.8	460	21.33	2.7	65.7	11.93	64.2	2.77	3.18E-04	1.65	ZnO/Ag-6																			211.95			pos 4, cell 5					#NV	#NV	#NV	#NV	#NV	26
11D0523	06.04.2011	TZ	µc(i)	1			3000	40	0.83							120	12.5	520		13.56		180			10x10	ZnO	2					9.00E-07	50.4	4.2		59.35																												3001.15	25.18						pos 6, cell 15					#NV	#NV	#NV	#NV	#NV	26
11D0524	06.04.2011	TZ	µc(i)	2	0	0	3000	100	2.02							1400	4	270 / 330		60		180-182		208	10x10	ZnO	2		490 / 440	175 / 270		9.00E-07	1014.59	7.25	6.55	41.76																												3001.15	61.75											422	#NV	#NV	#NV	#NV	26
11D0525	06.04.2011	TZ	a(n)	1			582	93	8.76				22.7			85	4	34		13.56		180			10x10	ZnO	2					9.00E-07	15.22	1.79		11.09																												597.98	57.43				14.18							#NV	#NV	#NV	#NV	#NV	26
11D0526	06.04.2011	TZ	CO2	1								200				120	6	180		13.56					Dummy	Übrig																																										211.95								#NV	#NV	#NV	#NV	#NV	26
																																	1100																																											#NV	#NV	#NV	#NV	#NV	#NV
11D0527	07.04.2011	DW	a(p)	1			278	41	7.94	6.1	28					50	4	27		13.56		180			10x10	Asahi-U	9					9.00E-07	9	1.8		24.81																												299.4	25.81	7.77	23.1				std a-Si for Andreas and Dunja					#NV	#NV	#NV	#NV	#NV	26
11D0528	07.04.2011	DW	CO2	1								200				120	6	180		13.56					Dummy	Übrig																																										211.95								#NV	#NV	#NV	#NV	#NV	26
11D0529	07.04.2011	DW	a(i)	1			1056	80	4.4							205	4	33		13.56		180			10x10	Asahi-U	9					9.00E-07	23.58	1.15																														1074.62	49.4											#NV	#NV	#NV	#NV	#NV	26
11D0529	07.04.2011	DW	a(i)	1			329	80	12.39							1520	4	33		13.56		180			10x10	Asahi-U	9						#WERT!																															349.32	49.4											#NV	#NV	#NV	#NV	#NV	26
11D0530	07.04.2011	DW	a(n)	1			582	93	8.76				22.7			85	4	34		13.56		180			10x10	Asahi-U	9						15.22	1.79		11.09																												597.98	57.43				14.18							#NV	#NV	#NV	#NV	#NV	26
11D0531	07.04.2011	DW	CO2	1								200				120	6	180		13.56					Dummy	Übrig																																										211.95								#NV	#NV	#NV	#NV	#NV	26
																																	#WERT!																																											#NV	#NV	#NV	#NV	#NV	#NV
11D0532	07.04.2011	TM	a(p)	1			278	41	7.94	6.1	28					75	4	27		13.56		180			10x10	Asahi-U	4					9.00E-07						10	68.2	1267	11.6								ZnO/Ag-1	U														299.4	25.81	7.77	23.1			1,6,7,9	"like 11D0282; no CO2 before i-layers; no pumping (1e-2) and no TS before µc-Si(p)"					#NV	#NV	#NV	#NV	#NV	26
11D0533	07.04.2011	TM	a(i)	1			1056	40	2.29							300	4	33		13.56		180			10x10	Asahi-U	4					9.00E-07						10.1	66.1	1294	11.8								ZnO/Ag-6	VU														1074.62	25.18											#NV	#NV	#NV	#NV	#NV	26
11D0533	07.04.2011	TM	a(i)	1			329	80	12.39							1700	4	33		13.56		180			10x10	Asahi-U	4											10.2	68.1	1287	11.6								ZnO/Ag-7	U														349.32	49.4						QE jsc (11.5 / 11.8) pos. 1, cell 17					#NV	#NV	#NV	#NV	#NV	26
11D0534	07.04.2011	TM	a(n)	1			582	93	8.76				22.7			51	4	34		13.56		180		270	10x10	Asahi-U	4											10.1	68.5	1285	11.5								ZnO/Ag-9	U														597.98	57.43				14.18		QE jsc (11.7 / 12.1) pos. 6, cell 29 Asahi VU					#NV	#NV	#NV	#NV	#NV	26
11D0535	07.04.2011	TM	µc(n)	1			3000	18	0.38				4			126	12.5	400		13.56		180			10x10	Asahi-U	4					1.00E-02																																3001.15	11.33				2.39		QE jsc (11.5 / 11.7) pos. 7, cell 17					#NV	#NV	#NV	#NV	#NV	26
11D0536	07.04.2011	TM	µc(p)	1			3000	8.6	0.18	0.8						132	12.5	400		13.56		180			10x10	Asahi-U	4					1.00E-02																																3001.15	5.41	1.02					QE jsc (11.3 / 11.5) pos. 9, cell 29					#NV	#NV	#NV	#NV	#NV	26
11D0537	07.04.2011	TM	µc(i)	1			3000	54	1.1							3740	12.5	520		13.56		180		238	10x10	Asahi-U	4					9.00E-07	2391.25	6.39	1.99	68.23																												3001.15	33.35											606	#NV	#NV	#NV	#NV	26
11D0538	07.04.2011	TM	a(n)	1			582	93	8.76				22.7			120	4	34		13.56		180			10x10	Asahi-U	4																																					597.98	57.43				14.18							#NV	#NV	#NV	#NV	#NV	26
11D0539	07.04.2011	TM	CO2	1								200				120	6	180		13.56					Dummy	Übrig																																										211.95								#NV	#NV	#NV	#NV	#NV	26
																																																																												#NV	#NV	#NV	#NV	#NV	#NV
11D0540	08.04.2011	TZ	a(p)	1			278	41	7.94	6.1	28					50	4	27		13.56		180			10x10	Asahi-U	5					9.00E-07	9	1.8		24.81		8.28	69.7	896	13.26	6.4	70.3	3.96	72.1	2.9	1.10E-08	1.72	Ag-1	30' 160°C														299.4	25.81	7.77	23.1			1,4,7,5,6	a-Si PC2, SC series					#NV	#NV	#NV	#NV	#NV	26
11D0541	08.04.2011	TZ	CO2	1								200				120	6	180		13.56					Dummy	Übrig												8.59	71	900	13.44	5.1	70.9	4.06	71.6	2.89	6.53E-08	1.9	Ag-4	30' 160°C																		211.95			Pos 5 bad FF --> back contact?					#NV	#NV	#NV	#NV	#NV	26
11D0542	08.04.2011	TZ	a(i)	2	0.015	15	240	295	41.02							400	1	50 / 55		60		180-184		287	10x10	Asahi-U	5		495 / 465	170 / 235		9.00E-07	348.99	8.72	5.68	17.04	20.94	8.53	70.5	898	13.48	6.3	71.1	4.04	72.4	2.95			Ag-7	30' 160°C														261.98	182.17						"FTIR: 2011_04_08_Data01. Gasausnutzung 8,4%; Rate 4,3 Å/s"					494	#NV	#NV	#NV	#NV	26
11D0543	08.04.2011	TZ	a(n)	1			582	93	8.76				22.7			85	4	34		13.56		180			10x10	Asahi-U	5					9.00E-07	15.22	1.79		11.09		8.5	65.5	898	14.45	11.6	69.1	5.01	70.6	2.91	3.06E-09	1.61	ZnO/Ag-5	30' 160°C														597.98	57.43				14.18							#NV	#NV	#NV	#NV	#NV	26
11D0544	08.04.2011	TZ	CO2	1								200				120	6	180		13.56					Dummy	Übrig												9.1	69.2	897	14.65	7.1	71.1	5	72.4	2.9	1.47E-08	1.75	ZnO/Ag-6	30' 160°C																		211.95								#NV	#NV	#NV	#NV	#NV	26
																																	373.2																																											#NV	#NV	#NV	#NV	#NV	#NV
11D0545	08.04.2011	TM	µc(p)	1			3000	8.6	0.18	0.8						195	12.5	400		13.56		180			10x10	ZnO	3					9.00E-07	21.45	1.1		72.3		6.21	68.8	467	19.34	2.7	71.1	9.35	69.6	3.03	8.29E-06	1.24	Ag-1	30' 160°C														3001.15	5.41	1.02				1,5,9	µc-Si-cell with H2 plasma, PC1					#NV	#NV	#NV	#NV	#NV	26
11D0546	08.04.2011	TM	H2	1			3000									30	12.5	100		13.56		180			10x10	ZnO	3					1.00E-05						7.34	61.6	508	23.48	5.6	65.7	13.52	68.9	2.87	4.06E-06	1.29	ZnO/Ag-5	30' 160°C														3001.15												#NV	#NV	#NV	#NV	#NV	26
11D0547	08.04.2011	TM	µc(i)	1			3000	52	1.06							2580	12.5	520		13.56		180		245	10x10	ZnO	3					2.00E-06	1338.34	5.19	0	57.49		6.96	61.2	493	23.08	5.1	65.9	13.36	67.6	2.85			ZnO/Ag-9	30' 160°C														3001.15	32.11											558	#NV	#NV	#NV	#NV	26
11D0548	08.04.2011	TM	a(n)	1			582	93	8.76				22.7			85	4	34		13.56		180			10x10	ZnO	3						15.22	1.79		11.09																												597.98	57.43				14.18							#NV	#NV	#NV	#NV	#NV	26
11D0549	08.04.2011	TM	CO2	1								200				120	6	180		13.56					Dummy	Übrig																																										211.95								#NV	#NV	#NV	#NV	#NV	26
																																	1375																																											#NV	#NV	#NV	#NV	#NV	#NV
11D0550	11.04.2011	TM	a(p)	1			278	41	7.94	6.1	28					75	4	27		13.56		180			10x10	Asahi-U	4					9.00E-07						10.6	70.4	1313	11.5								ZnO/Ag-1	U														299.4	25.81	7.77	23.1			1,6,7,9	Tandem cell like 11D0502, but purge-and-pump before i-layers and µc-Si(p) instead of CO2-plasma					#NV	#NV	#NV	#NV	#NV	26
11D0551	11.04.2011	TM	a(i)	1			1056	40	2.29							300	4	33		13.56		180			10x10	Asahi-U	4					1.00E-02																																1074.62	25.18						QE jsc (11.7 / 11.7) pos. 6, cell 17 Asahi VU					#NV	#NV	#NV	#NV	#NV	26
11D0551	11.04.2011	TM	a(i)	1			329	80								1700	4	33		13.56		180			10x10	Asahi-U	4																																					195.47	103.08						QE jsc (11.3 / 11.8) pos. 7, cell 17										
11D0552	11.04.2011	TM	a(n)	1			582	93	8.76				22.7			51	4	34		13.56		180			10x10	Asahi-U	4																																					597.98	57.43				14.18		QE jsc (11.4 / 11.6) pos. 9, cell 17					#NV	#NV	#NV	#NV	#NV	26
11D0553	11.04.2011	TM	µc(n)	1			3000	18	0.38				4			126	12.5	400		13.56		180			10x10	Asahi-U	4					1.00E-02																																3001.15	11.33				2.39							#NV	#NV	#NV	#NV	#NV	26
11D0554	11.04.2011	TM	µc(p)	1			3000	8.6	0.18	0.8						132	12.5	400		13.56		180			10x10	Asahi-U	4					1.00E-02																																3001.15	5.41	1.02										#NV	#NV	#NV	#NV	#NV	26
11D0555	11.04.2011	TM	µc(i)	1			3000	54	1.1							3740	12.5	520		13.56		180		237	10x10	Asahi-U	4					1.00E-02	2403.75	6.43	1.35	68.59																												3001.15	33.35											614	#NV	#NV	#NV	#NV	26
11D0556	11.04.2011	TM	a(n)	1			582	93	8.76				22.7			120	4	34		13.56		180			10x10	Asahi-U	4																																					597.98	57.43				14.18							#NV	#NV	#NV	#NV	#NV	26
11D0557	11.04.2011	TM	CO2	1								200				120	6	180		13.56					Dummy	Übrig																																										211.95								#NV	#NV	#NV	#NV	#NV	26
																																																																												#NV	#NV	#NV	#NV	#NV	#NV
11D0558	11.04.2011	TZ	a(p)	1			278	41	7.94	6.1	28					50	4	27		13.56		180			10x10	Asahi-U	5					9.00E-07	9	1.8		24.81		7.92	70.1	896	12.61	7.5	71.1	3.37	74.6	2.91	1.76E-09	1.58	Ag-1	30' 160°C														299.4	25.81	7.77	23.1			1,4,7,5,6	a-Si PC2, SC series					#NV	#NV	#NV	#NV	#NV	26
11D0559	11.04.2011	TZ	CO2	1								200				120	6	180		13.56					Dummy	Übrig												8.11	71.1	897	12.73	6.3	72.1	3.36	74.3	2.94	1.06E-09	1.74	Ag-4	30' 160°C																		211.95			"FTIR: 2011_04_11_Data01. Gasausnutzung 20,1%; Rate 2,8 Å/s"					#NV	#NV	#NV	#NV	#NV	26
11D0560	11.04.2011	TZ	a(i)	2	0.015	37	380	80	11.01							986.6666667	1	50 / 55		60		179-182		291	10x10	Asahi-U	5		525 / 495	135 / 195		9.00E-07	349.79	3.55	0.8	25.54	8.51	8.12	71.1	903	12.65	5.8	72.4	3.36	75	2.89	3.38E-10	1.48	Ag-7	30' 160°C														399.15	49.4											498	#NV	#NV	#NV	#NV	26
11D0561	11.04.2011	TZ	a(n)	1			582	93	8.76				22.7			85	4	34		13.56		180			10x10	Asahi-U	5					9.00E-07	15.22	1.79		11.09		8.7	70.5	900	13.72	6.7	72	4.32	73.2	2.92	1.48E-08	1.78	ZnO/Ag-5	30' 160°C														597.98	57.43				14.18							#NV	#NV	#NV	#NV	#NV	26
11D0562	11.04.2011	TZ	CO2	1								200				120	6	180		13.56					Dummy	Übrig												8.71	70	901	13.82	5.8	71.8	4.32	73.9	2.93	7.46E-09	1.72	ZnO/Ag-6	30' 160°C																		211.95								#NV	#NV	#NV	#NV	#NV	26
																																	374																																											#NV	#NV	#NV	#NV	#NV	#NV
11D0563	12.04.2011	TM	µc(p)	1			3000	8.6	0.18	0.8						180	12.5	400		13.56		180			10x10	ZnO	3					9.00E-07	19.8	1.1		72.3		7.44	73	525	19.41	2.4	73.7	9.58	73.8	2.92	4.66E-06	1.34	Ag-1	30' 160°C														3001.15	5.41	1.02				1,5,9	µc-Si with grading (rep. Of 10D972)					#NV	#NV	#NV	#NV	#NV	26
11D0564	12.04.2011	TM	CO2	1								200				120	6	180		13.56					Dummy	Übrig												8.52	69.6	532	23.03	3.1	71.4	12.74	73.2	2.92	3.25E-06	1.31	ZnO/Ag-5	30' 160°C																		211.95								#NV	#NV	#NV	#NV	#NV	26
11D0565	12.04.2011	TM	µc(i)	1			3000	56	1.14							2470	12.5	520		13.56		180		243	10x10	ZnO	3					9.00E-07	1347.99	5.46	1.01	56.16		8.72	69.4	529	23.73	3.1	71.3	13.45	71.4	2.87	5.98E-06	1.36	ZnO/Ag-9	30' 160°C														3001.15	34.58											554	#NV	#NV	#NV	#NV	26
11D0566	12.04.2011	TM	a(n)	1			582	93	8.76				22.7			85	4	34		13.56		180			10x10	ZnO	3						15.22	1.79		11.09																												597.98	57.43				14.18							#NV	#NV	#NV	#NV	#NV	26
11D0567	12.04.2011	TM	CO2	1								200				120	6	180		13.56					Dummy	Übrig																																										211.95								#NV	#NV	#NV	#NV	#NV	26
																																	1383																																											#NV	#NV	#NV	#NV	#NV	#NV
11D0568	12.04.2011	TM	µc(p)	1			3000	8.6	0.18	0.8						195	12.5	400		13.56		180			10x10	ZnO	3					9.00E-07	21.45	1.1		72.3		6.83	71.2	495	19.38	2.8	71.6	10	69.9	2.82	2.03E-05	1.42	Ag-1	35' 160°C														3001.15	5.41	1.02					"µc-Si with purge-and-pump; p-layer like with H2-plasma (slightly thicker than normal)"					#NV	#NV	#NV	#NV	#NV	26
11D0569	12.04.2011	TM	µc(i)	1			3000	52	1.06							2580	12.5	520		13.56		180		241	10x10	ZnO	3					1.00E-02	1365.84	5.29	0.96	58.67																												3001.15	32.11											550	#NV	#NV	#NV	#NV	26
11D0570	12.04.2011	TM	a(n)	1			582	93	8.76				22.7			85	4	34		13.56		180			10x10	ZnO	3						15.22	1.79		11.09																												597.98	57.43				14.18							#NV	#NV	#NV	#NV	#NV	26
11D0571	12.04.2011	TM	CO2	1								200				120	6	180		13.56					Dummy	Übrig																																										211.95								#NV	#NV	#NV	#NV	#NV	26
																																	1402.5																																											#NV	#NV	#NV	#NV	#NV	#NV
11D0572	13.04.2011	TM	a(p)	1			278	41	7.94	6.1	28					75	4	27		13.56		180			10x10	Asahi-U	4					9.00E-07						10.6	70.3	1309	11.5								ZnO/Ag-1	U														299.4	25.81	7.77	23.1			1,6,7,9	tandem cell, repetition of 11D0532					#NV	#NV	#NV	#NV	#NV	26
11D0573	13.04.2011	TM	a(i)	1			1056	40	2.29							300	4	33		13.56		180			10x10	Asahi-U	4					9.00E-07						10.9	69.3	1330	11.9								ZnO/Ag-6	VU														1074.62	25.18											#NV	#NV	#NV	#NV	#NV	26
11D0573	13.04.2011	TM	a(i)	1			329	80	12.39							1700	4	33		13.56		180			10x10	Asahi-U	4											10.8	70.7	1326	11.5								ZnO/Ag-7	U														349.32	49.4						QE jsc (11.6 / 11.8) pos. 1, cell 17					#NV	#NV	#NV	#NV	#NV	26
11D0574	13.04.2011	TM	a(n)	1			582	93	8.76				22.7			51	4	34		13.56		180		267	10x10	Asahi-U	4											10.8	70.2	1326	11.5								ZnO/Ag-9	U														597.98	57.43				14.18		QE jsc (11.9 / 12.0) pos. 6, cell 17 Asahi VU					#NV	#NV	#NV	#NV	#NV	26
11D0575	13.04.2011	TM	µc(n)	1			3000	18	0.38				4			126	12.5	400		13.56		180			10x10	Asahi-U	4					1.00E-02																																3001.15	11.33				2.39		QE jsc (11.5 / 11.8) pos. 7, cell 17					#NV	#NV	#NV	#NV	#NV	26
11D0576	13.04.2011	TM	µc(p)	1			3000	8.6	0.18	0.8						132	12.5	400		13.56		180			10x10	Asahi-U	4					1.00E-02																																3001.15	5.41	1.02					QE jsc (11.5 / 11.4) pos. 9, cell 16					#NV	#NV	#NV	#NV	#NV	26
11D0577	13.04.2011	TM	µc(i)	1			3000	54	1.1							3740	12.5	520		13.56		180		236	10x10	Asahi-U	4					9.00E-07	2388.75	6.39	2.1	68.16																												3001.15	33.35											626	#NV	#NV	#NV	#NV	26
11D0578	13.04.2011	TM	a(n)	1			582	93	8.76				22.7			120	4	34		13.56		180			10x10	Asahi-U	4																																					597.98	57.43				14.18							#NV	#NV	#NV	#NV	#NV	26
11D0579	13.04.2011	TM	CO2	1								200				120	6	180		13.56					Dummy	Übrig																																										211.95								#NV	#NV	#NV	#NV	#NV	26
																																																																												#NV	#NV	#NV	#NV	#NV	#NV
11D0580	14.04.2011	DW	a(p)	1			278	41	7.92	6.1	28					50	4	27		13.56		180			10x10	ZnO	7					9.00E-07	9	1.8		25.04		9.3	73.1	896	14.19	5.4	74.8	4.68	75.2	2.92	2.61E-09	1.58	Ag-6 (AU)	30' 160°C														297.43	25.59	7.66	22.96				std a-Si for Andreas and Dunja, on ZnO + 1 AsahiU for reference					#NV	#NV	#NV	#NV	#NV	38
11D0581	14.04.2011	DW	CO2	1								200				120	6	180		13.56																																																209.46								#NV	#NV	#NV	#NV	#NV	38
11D0582	14.04.2011	DW	a(i)	1			1056	80	4.38							205	4	33		13.56		180			10x10	ZnO	7					9.00E-07	23.58	1.15		8.37																												1066.36	48.89											#NV	#NV	#NV	#NV	#NV	38
11D0582	14.04.2011	DW	a(i)	1			329	80	12.35							1520	4	33		13.56		180			10x10	ZnO	7						#WERT!																															347.13	48.89											#NV	#NV	#NV	#NV	#NV	38
11D0583	14.04.2011	DW	a(n)	1			582	93	8.75				22.7			85	4	34		13.56		180			10x10	ZnO	7						15.22	1.79		11.19																												593.96	56.94				14.15							#NV	#NV	#NV	#NV	#NV	38
11D0584	14.04.2011	DW	CO2	1								200				120	6	180		13.56					Dummy	Übrig																																										209.46								#NV	#NV	#NV	#NV	#NV	38
																																	#WERT!																																											#NV	#NV	#NV	#NV	#NV	#NV
11D0585	15.04.2011	TM	µc(p)	1			2250	5.8	0.16	0.8						27	4	400		13.56		180			10x10	ZnO	4					9.00E-07						11.3	72.2	1384	11.3								ZnO/Ag-1															2236.27	3.62	1.04				1,6,7,9	tandem cell on ZnO - 1st shot, some substrates from Gabrielle					#NV	#NV	#NV	#NV	#NV	38
11D0586	15.04.2011	TM	µc(p)	1			3000	8.6	0.18	0.8						26	12.5	400		13.56		180			10x10	ZnO	4					1.00E-02						10.2	73.9	1340	10.3								ZnO/Ag-6															2981.7	5.37	1.04										#NV	#NV	#NV	#NV	#NV	38
11D0587	15.04.2011	TM	a(p)	1			278	41	7.92	6.1	28					50	4	27		13.56		180			10x10	ZnO	4					1.00E-02						11.3	72.1	1386	11.3								ZnO/Ag-7															297.43	25.59	7.66	22.96				QE jsc (11.2 / 13.4) pos. 1, cell 5					#NV	#NV	#NV	#NV	#NV	38
11D0588	15.04.2011	TM	CO2	1								200				120	6	180		13.56					Dummy	Übrig												11.3	72	1387	11.3								ZnO/Ag-9																			209.46			QE jsc (10.6 / 10.1) pos. 6, cell 4					#NV	#NV	#NV	#NV	#NV	38
11D0589	15.04.2011	TM	a(i)	1			1056	40	2.29							300	4	33		13.56		180			10x10	ZnO	4					9.00E-07																																1066.36	24.96						QE jsc (11.3 / 13.5) pos. 7, cell 19					#NV	#NV	#NV	#NV	#NV	38
11D0589	15.04.2011	TM	a(i)	1			329	80	12.35							1700	4	33		13.56		180		267	10x10	ZnO	4																																					347.13	48.89						QE jsc (11.2 / 13.4) pos. 9, cell 4					#NV	#NV	#NV	#NV	#NV	38
11D0590	15.04.2011	TM	a(n)	1			582	93	8.75				22.7			51	4	34		13.56		180			10x10	ZnO	4																																					593.96	56.94				14.15							#NV	#NV	#NV	#NV	#NV	38
11D0591	15.04.2011	TM	µc(n)	1			3000	18	0.38				4			126	12.5	400		13.56		180			10x10	ZnO	4					1.00E-02																																2981.7	11.23				2.36		best cells with substrates from Gabrielle ~11.4 %					#NV	#NV	#NV	#NV	#NV	38
11D0592	15.04.2011	TM	CO2	1								200				120	6	180		13.56					Dummy	Übrig																																										209.46								#NV	#NV	#NV	#NV	#NV	38
11D0593	15.04.2011	TM	µc(p)	1			3000	8.6	0.18	0.8						132	12.5	400		13.56		180			10x10	ZnO	4					9.00E-07																																2981.7	5.37	1.04										#NV	#NV	#NV	#NV	#NV	38
11D0594	15.04.2011	TM	CO2	1								200				120	6	180		13.56					Dummy	Übrig																																										209.46								#NV	#NV	#NV	#NV	#NV	38
11D0595	15.04.2011	TM	µc(i)	1			3000	54	1.09							3740	12.5	520		13.56		180		237	10x10	ZnO	4					9.00E-07	2465.25	6.59	1.18	71.33																												2981.7	32.89											630	#NV	#NV	#NV	#NV	38
11D0596	15.04.2011	TM	a(n)	1			582	93	8.75				22.7			120	4	34		13.56		180			10x10	ZnO	4																																					593.96	56.94				14.15							#NV	#NV	#NV	#NV	#NV	38
11D0597	15.04.2011	TM	CO2	1								200				120	6	180		13.56					Dummy	Übrig																																										209.46								#NV	#NV	#NV	#NV	#NV	38
																																																																												#NV	#NV	#NV	#NV	#NV	#NV
11D0598	15.04.2011	DW	a(i)	1			329	80	12.35							2700	4	33		13.56		180																																										347.13	48.89						cover layer for i-layer inlay					#NV	#NV	#NV	#NV	#NV	38
																																																																												#NV	#NV	#NV	#NV	#NV	#NV
11D0599	18.04.2011	AF	µc(i)	1			3000	8.6	0.18							180	12.5	400		13.56		180			10x10	Corning	2					2.00E-06	19.8	1.1		72.94																				60						2.01	40	2981.7	5.37						std µc-Si(i)					#NV	#NV	63	#NV	6	38
11D0600	18.04.2011	AF	µc(i)	1			3000	52	1.05							927	12.5	555		13.56		180			10x10	Corning	2					5.00E-02	441.5	4.76	4.92	53.53															1.01E-06	3.18E-06	1.39E-05	1.38E+01										2981.7	31.66											434	3	#NV	#NV	#NV	38
																																	461.3																																											#NV	#NV	#NV	#NV	#NV	#NV
11D0601	18.04.2011	AF	µc(i)	1			3000	8.6	0.18							180	12.5	400		13.56		180			10x10	Corning	2					2.00E-06	19.8	1.1		72.94																				47.3						1.97	65	2981.7	5.37						"zickzack i-layer with 50+-20 sccm; 12 periods, 80s each"					#NV	#NV	67	#NV	7	38
11D0602	18.04.2011	AF	µc(i)	1			3000	50	1.04							960	12.5	555		13.56		180			10x10	Corning	2					5.00E-02	421.6	4.39	3.22	50.09															4.96E-09	5.47E-09	3.86E-06	7.77E+02										2981.7	31.2											446	7	#NV	#NV	#NV	38
																																	441.4																																											#NV	#NV	#NV	#NV	#NV	#NV
11D0603	18.04.2011	TZ	a(i)	2	0.015	17	350	250	29.81							453.3333333	1	105 / 115		60		179-186			10x10	Corning	2		535 / 495	115 / 180		9.00E-07	469.5	10.36	0.75	23.61	24.86														9.53E-12	9.51E-11	3.86E-05	4.05E+06								1.93	5.1	367.54	156.13						"dynamic a-Si(i) with ~ 10.5 A/s; one c-Si substrate. FTIR: 2011_04_18_Data01. Gasausnutzung 17,5%; Rate 7,7 Å/s"					454	27	#NV	#NV	21	38
																																																																												#NV	#NV	#NV	#NV	#NV	#NV
11D0604	19.04.2011	AF	µc(i)	1			3000	8.6	0.18							180	12.5	400		13.56		180			10x10	Corning	2					2.00E-06	19.8	1.1		72.94																				32.4						1.87	80	2981.7	5.37						"zickzack i-layer with 47+-30 sccm; 12 periods, 87s each"					#NV	#NV	71	#NV	8	38
11D0605	19.04.2011	AF	µc(i)	1			3000	47	0.97							1044	12.5	555		13.56		180			10x10	Corning	2					5.00E-02	464.8	4.45	4.95	54.02															6.82E-09	4.51E-09	7.14E-06	1.05E+03										2981.7	29.33											466	11	#NV	#NV	#NV	38
																																	484.6																																											#NV	#NV	#NV	#NV	#NV	#NV
11D0606	19.04.2011	AF	µc(i)	1			3000	8.6	0.18							180	12.5	400		13.56		180			10x10	Corning	2					2.00E-06	19.8	1.1		72.94																				41.9						1.89	70	2981.7	5.37						"zickzack i-layer with 49+-19 sccm; 6 periods, 162s each"					#NV	#NV	75	#NV	9	38
11D0607	19.04.2011	AF	µc(i)	1			3000	49	1.02							972	12.5	555		13.56		180			10x10	Corning	2					5.00E-02	446.9	4.6	6.41	53.51															1.19E-07	2.37E-08	8.21E-06	6.88E+01										2981.7	30.58											478	15	#NV	#NV	#NV	38
																																	466.7																																											#NV	#NV	#NV	#NV	#NV	#NV
11D0608	19.04.2011	AF	µc(i)	1			3000	8.6	0.18							180	12.5	400		13.56		180			10x10	Corning	2					2.00E-06	19.8	1.1		72.94																				82						1.92	155	2981.7	5.37						µc-Si(i) with 30 sccm					#NV	#NV	79	#NV	10	38
11D0609	19.04.2011	AF	µc(i)	1			3000	30	0.62							1428	12.5	555		13.56		180			10x10	Corning	2					5.00E-02	431.3	3.02	5.87	57.41															1.28E-12	5.39E-12	1.32E-09	1.03E+03										2981.7	18.72											490	19	#NV	#NV	#NV	38
																																	451.1																																											#NV	#NV	#NV	#NV	#NV	#NV
11D0610	19.04.2011	AF	µc(i)	1			3000	8.6	0.18							180	12.5	400		13.56		180			10x10	Corning	2					2.00E-06																																2981.7	5.37						µc-Si(i) with 68 sccm					#NV	#NV	#NV	#NV	#NV	38
11D0611	19.04.2011	AF	µc(i)	1			3000	68	1.37							822	12.5	555		13.56		180			10x10	Corning	2					5.00E-02																																2981.7	41.49						"Proben ageplatzt. Nicht aufbewahrt; weggeschmissen."					#NV	#NV	#NV	#NV	#NV	38
																																																																												#NV	#NV	#NV	#NV	#NV	#NV
11D0612	20.04.2011	TZ	a(i)	1			329	80	12.35							2550	4	33		13.56		180			10x10	Corning	2					9.00E-07	443.5	1.74	4.62	12.66															9.20E-12	6.10E-11	3.06E-05	3.33E+06								1.91	3.5	347.13	48.89						"std a-Si(i); one c-Si substrate"					502	39	#NV	#NV	22	38
																																																																												#NV	#NV	#NV	#NV	#NV	#NV
11D0613	20.04.2011	TZ	a(i)	1			329	80	12.35							650	4	150		13.56		180			10x10	Corning	2					9.00E-07	428	6.58	0.23	47.93															6.93E-12	7.49E-11	1.59E-05	2.29E+06								1.91	10.2	347.13	48.89						"a-Si(i) with ~ 8 A/s; one c-Si substrate"					506	43	#NV	#NV	23	38
																																																																												#NV	#NV	#NV	#NV	#NV	#NV
11D0614	20.04.2011	TZ	a(i)	1			329	80	12.35							850	4	100		13.56		180			10x10	Corning	2					9.00E-07	441	5.19	0	37.76															3.60E-11	1.44E-10	9.43E-05	2.62E+06								1.91	19.1	347.13	48.89						"a-Si(i) with ~ 5.5 A/s; one c-Si substrate"					510	47	#NV	#NV	24	38
																																																																												#NV	#NV	#NV	#NV	#NV	#NV
11D0615	20.04.2011	AF	µc(i)	1			3000	8.6	0.18							180	12.5	400		13.56		180			10x10	Corning	2					2.00E-06	19.8	1.1		72.94																				22.2						2.04	35	2981.7	5.37						"zickzack i-layer with 47+-30 sccm; 6 periods, 174s each"					#NV	#NV	83	#NV	11	38
11D0616	20.04.2011	AF	µc(i)	1			3000	47	0.97							1044	12.5	555		13.56		180			10x10	Corning	2					5.00E-02	460.2	4.41	2.08	53.48															4.91E-06	2.52E-08	2.70E-05	5.49E+00										2981.7	29.33											514	23	#NV	#NV	#NV	38
																																	480																																											#NV	#NV	#NV	#NV	#NV	#NV
11D0617	21.04.2011	TZ	a(i)	2	0.015	24	350	250	29.81							640	1	80 / 88		60		179-187		274	10x10	Corning	2		535 / 490	120 / 190		9.00E-07	510	7.97	0	18.16	19.13														3.37E-11		2.90E-05	8.61E+05								1.91	5.1	367.54	156.13						"dynamic a-Si(i) with ~ 7.5 A/s; one c-Si substrate"					518	51	#NV	#NV	25	38
																																																																												#NV	#NV	#NV	#NV	#NV	#NV
