Repository: juliabase/juliabase

JuliaBase
=========

JuliaBase is a Python web framework for creating databases for sample tracking
in scientific instituions or working groups.  It bases on Django.

For further information, visit its [web page](http://www.juliabase.org)

Community
---------

The mailing list is "juliabase at googlegroups.com"
(https://groups.google.com/forum/#!forum/juliabase).  It also exists in
newsgroup form on news.gmane.org as "gmane.comp.db.juliabase".

Licensing
---------

JuliaBase is Free Software under the terms of the GNU Affero General Public
License, see the file COPYING-AGPL.txt.

For the details of licensing, see
<http://www.juliabase.org/project.html#licenses>.

File: remote_client/LADA_data_2011.csv (part 5 of 13)
Nr.	Datum	Operator	Schicht	Kammer	vSubstr LQ	Pendel#	H2	SiH4	SC	TMB	CH4	CO2	PH3	Gas?	Gasfluss	t	p	P	Pump nach	f	del	Ts	Th	Th depo	Subst	Subst	Anzahl	Pr	CL	CT	UDC	Basis p	d	R	?d/d¯	Deplet	R dyn	h	FF	Voc	jsc	Rs	FF rot	jsc rot	FF blau	jsc blau	j0	n	Reflekt	Anneal	sd nT	sd vT/oT	sph	Photosens	Krist (%)	Krist (%)	Sims [O]	Sims [C]	Sims [N]	Sims [B]	Sims [?]	PDS E04	PDS a 1,2	H2	SiH4	TMB	CH4	CO2	PH3		Bemerkung					Hilfe-Spalten					
11D0618	21.04.2011	TZ	a(i)	2	0.015	50	350	250	29.81							1333.333333	1	32 / 35		60		179-184		290	10x10	Corning	2		495 / 470	180 / 240		9.00E-07	530	3.98	4.34	9.06	9.54														7.87E-11		8.44E-05	1.07E+06								1.95	4.6	367.54	156.13						"dynamic a-Si(i) with ~ 3.5 A/s; one c-Si substrate"					522	55	#NV	#NV	26	38
																																																																												#NV	#NV	#NV	#NV	#NV	#NV
11D0619	21.04.2011	TZ	a(i)	2	0.015	35	350	250	29.81							933.3333333	1	50 / 55		60		179-184		283	10x10	Corning	2		510 / 480	150 / 210		9.00E-07	503.5	5.39	1.69	12.3	12.95														7.61E-11		7.31E-05	9.61E+05								1.91	6.9	367.54	156.13						"dynamic a-Si(i) with ~ 5 A/s; one c-Si substrate"					526	59	#NV	#NV	27	38
																																																																												#NV	#NV	#NV	#NV	#NV	#NV
11D0620	26.04.2011	AF	AR	1										Ar	400	300	1.7	342		13.56					10x10	Corning						2.00E-06																								2.7						1.99	25								µc-Si(i) with 68 sccm					#NV	#NV	87	#NV	12	38
11D0621	26.04.2011	AF	µc(i)	1			3000	8.6	0.18							180	12.5	400		13.56					10x10	Corning						5.00E-02	19.8	1.1		72.94																												2981.7	5.37											#NV	#NV	#NV	#NV	#NV	38
11D0622	26.04.2011	AF	µc(i)	1			3000	68	1.37							822	12.5	555		13.56					10x10	Corning						5.00E-02	501.1	6.1	3.17	52.29															1.19E-09	9.13E-13	3.61E-06	3.03E+03										2981.7	41.49											542	31	#NV	#NV	#NV	38
																																	520.9																																											#NV	#NV	#NV	#NV	#NV	#NV
11D0623	26.04.2011	AF	µc(p)	1			3000	8.6	0.18	0.8						180	12.5	400		13.56		180			10x10	ZnO	3					9.00E-07	19.8	1.1		72.94		6.71	68.4	498	19.7	3.3	68.4	9.94	66.7	2.97	8.13E-05	1.6	Ag-1	30' 160°C						65.8								2981.7	5.37	1.04				1,5,6	"Zick-Zack; 43+-27 sccm; 33 periods; 92s --> 41 nm/period; like 11D0185 but lower median SC"					#NV	#NV	91	#NV	#NV	38
11D0624	26.04.2011	AF	CO2	1								200				120	6	180		13.56					Dummy	Übrig												4.39	49.2	394	22.67	6.3	56.4	13.57	62.2	2.77	1.03E-02	2.85	ZnO/Ag-5	30' 160°C																		209.46								#NV	#NV	#NV	#NV	#NV	38
11D0625	26.04.2011	AF	µc(i)	1			3000	43	0.89							3036	12.5	555		13.56		180		236	10x10	ZnO	3					9.00E-07	1380.32	4.55	2.1	60.29		6.89	61	467	23.29	3.7	63.4	13.6	63.6	2.87	1.23E-04	1.62	ZnO/Ag-6	30' 160°C														2981.7	26.84						-5, -6 (ZnO/Ag Rück) sehr inhomogen					530	#NV	#NV	#NV	#NV	38
11D0626	26.04.2011	AF	a(n)	1			582	93	8.75				22.7			85	4	34		13.56		180			10x10	ZnO	3						15.22	1.79		11.19																												593.96	56.94				14.15							#NV	#NV	#NV	#NV	#NV	38
11D0627	26.04.2011	AF	CO2	1								200				120	6	180		13.56					Dummy	Übrig																																										209.46								#NV	#NV	#NV	#NV	#NV	38
																																	1415.33																																											#NV	#NV	#NV	#NV	#NV	#NV
11D0628	26.04.2011	TZ	a(i)	2	0	0	350	250	29.81							950	1	50 / 55		60		180		240	10x10	Corning	2		505 / 475	155 / 220		9.00E-07	469.5	4.94	0.11	11.26															1.01E-10		8.03E-05	7.95E+05								1.94	17.4	367.54	156.13						"static a-Si(i) with ~ 5 A/s; one c-Si substrate"					562	103	#NV	#NV	28	38
																																																																												#NV	#NV	#NV	#NV	#NV	#NV
11D0629	27.04.2011	DW	a(i)	1			329	80	12.35							2700	4	33		13.56		180		264								2.00E-06																																347.13	48.89						cover layer for solar cell inlay					#NV	#NV	#NV	#NV	#NV	38
																																																																												#NV	#NV	#NV	#NV	#NV	#NV
11D0630	27.04.2011	TM	µc(p)	1			3000	8.6	0.18	0.8						180	12.5	400		13.56		180			10x10	ZnO	3					9.00E-07	19.8	1.1		72.94		6.85	70.2	500	19.54	3.1	70.1	10	68.1	2.89	4.82E-05	1.5	Ag-1	35' 160°C														2981.7	5.37	1.04				1,5,9	µc-Si with 1x10-2 between p and i-layer, no TS					#NV	#NV	#NV	#NV	#NV	38
11D0631	27.04.2011	TM	µc(i)	1			3000	52	1.05							2470	12.5	520		13.56		180		239	10x10	ZnO	3					1.00E-02	1328.65	5.38	1.69	60.46		8.02	69.9	512	22.4	2.7	70.5	13.54	68	2.56	1.42E-04	1.76	ZnO/Ag-5	30' 160°C														2981.7	31.66											546	#NV	#NV	#NV	#NV	38
11D0632	27.04.2011	TM	a(n)	1			582	93	8.75				22.7			85	4	34		13.56		180			10x10	ZnO	3						15.22	1.79		11.19		8.27	69	506	23.69	2.5	69.7	14	67.7	2.8	5.65E-05	1.56	ZnO/Ag-9	30' 160°C														593.96	56.94				14.15							#NV	#NV	#NV	#NV	#NV	38
11D0633	27.04.2011	TM	CO2	1								200				120	6	180		13.56					Dummy	Übrig																																										209.46								#NV	#NV	#NV	#NV	#NV	38
																																	1363.67																																											#NV	#NV	#NV	#NV	#NV	#NV
11D0634	27.04.2011	TZ	a(p)	1			278	41	7.92	6.1	28					50	4	27		13.56		180			10x10	Asahi-U	3					9.00E-07	9	1.8		25.04		8.37	72.4	903	12.8	5.4	74.1	3.48	74.8	2.92	1.16E-10	1.39	Ag-4	30' 160°C														297.43	25.59	7.66	22.96			4,5,6	a-Si PC2, SC series					#NV	#NV	#NV	#NV	#NV	38
11D0635	27.04.2011	TZ	CO2	1								200				120	6	180		13.56					Dummy	Übrig												9.14	72.5	906	13.91	5.1	74.6	4.57	73.6	2.89	1.21E-10	1.39	ZnO/Ag-5	30' 160°C																		209.46								#NV	#NV	#NV	#NV	#NV	38
11D0636	27.04.2011	TZ	a(i)	2	0.015	35	1000	205	11.19							933.3333333	1	50 / 55		60		179-182		291	10x10	Asahi-U	3		520 / 485	135 / 200		9.00E-07	339.45	3.64	2.2	10.17	8.73	9.12	72.4	905	13.92	5.1	74	4.53	74.2	2.88	1.63E-10	1.4	ZnO/Ag-6	30' 160°C														1010.12	127.32											566	#NV	#NV	#NV	#NV	38
11D0637	27.04.2011	TZ	a(n)	1			582	93	8.75				22.7			85	4	34		13.56		180			10x10	Asahi-U	3					9.00E-07	15.22	1.79		11.19																												593.96	56.94				14.15							#NV	#NV	#NV	#NV	#NV	38
11D0638	27.04.2011	TZ	CO2	1								200				120	6	180		13.56					Dummy	Übrig																																										209.46								#NV	#NV	#NV	#NV	#NV	38
																																	363.67																																											#NV	#NV	#NV	#NV	#NV	#NV
11D0639	28.04.2011	TM	a(p)	1			278	41	7.92	6.1	28					75	4	27		13.56		180			10x10	Asahi-U	4					9.00E-07						11.5	73	1372	11.5	9.8							ZnO/Ag-1															297.43	25.59	7.66	22.96			1,6,7,9	"like 11D0502 [no pumping and no TS before i-layers (1e-2); no CO2 before µc-Si(p)]"					#NV	#NV	#NV	#NV	#NV	38
11D0640	28.04.2011	TM	a(i)	1			1056	40	2.29							300	4	33		13.56		180			10x10	Asahi-U	4					1.00E-02						11.8	73.4	1373	11.7	8.9							ZnO/Ag-6															1066.36	24.96											#NV	#NV	#NV	#NV	#NV	38
11D0640	28.04.2011	TM	a(i)	1			329	80	12.35							1700	4	33		13.56		180		262	10x10	Asahi-U	4											11.4	72.6	1371	11.4	9.8							ZnO/Ag-7															347.13	48.89						QE jsc (11.4 / 11.7) pos. 1, cell 16					#NV	#NV	#NV	#NV	#NV	38
11D0641	28.04.2011	TM	a(n)	1			582	93	8.75				22.7			51	4	34		13.56		180			10x10	Asahi-U	4											11.5	73.2	1375	11.4	9.9							ZnO/Ag-9															593.96	56.94				14.15		QE jsc (11.7 / 11.6) pos. 6, cell 16 Asahi VU					#NV	#NV	#NV	#NV	#NV	38
11D0642	28.04.2011	TM	µc(n)	1			3000	18	0.38				4			126	12.5	400		13.56		180			10x10	Asahi-U	4					1.00E-02																																2981.7	11.23				2.36		QE jsc (11.4 / 11.8) pos. 7, cell 16					#NV	#NV	#NV	#NV	#NV	38
11D0643	28.04.2011	TM	µc(p)	1			3000	8.6	0.18	0.8						132	12.5	400		13.56		180			10x10	Asahi-U	4					9.00E-07																																2981.7	5.37	1.04					QE jsc (11.3 / 11.4) pos. 9, cell 16					#NV	#NV	#NV	#NV	#NV	38
11D0644	28.04.2011	TM	µc(i)	1			3000	54	1.09							3740	12.5	520		13.56		180		236	10x10	Asahi-U	4					1.00E-02	2479.25	6.63	1.23	71.73																												2981.7	32.89											638	#NV	#NV	#NV	#NV	38
11D0645	28.04.2011	TM	a(n)	1			582	93	8.75				22.7			120	4	34		13.56		180			10x10	Asahi-U	4																																					593.96	56.94				14.15							#NV	#NV	#NV	#NV	#NV	38
11D0646	28.04.2011	TM	CO2	1								200				120	6	180		13.56					Dummy	Übrig																																										209.46								#NV	#NV	#NV	#NV	#NV	38
																																																																												#NV	#NV	#NV	#NV	#NV	#NV
11D0647	28.04.2011	AF	µc(i)	2	0	0														60																																																			test of plasma stability (watch matchboxes)					#NV	#NV	#NV	#NV	#NV	38
																																																																												#NV	#NV	#NV	#NV	#NV	#NV
11D0648	29.04.2011	TZ	a(p)	1			278	41	7.92	6.1	28					50	4	27		13.56		180			10x10	Asahi-U	3					9.00E-07	9	1.8		25.04		8.73	72.6	900	13.36	6.2	74.3	3.95	74.8	2.89	2.66E-10	1.43	Ag-4	35' 160°C														297.43	25.59	7.66	22.96			4,5,6	a-Si PC2, SC series					#NV	#NV	#NV	#NV	#NV	38
11D0649	29.04.2011	TZ	CO2	1								200				120	6	180		13.56					Dummy	Übrig												9.47	73.3	901	14.34	4.8	74.1	4.95	73.9	2.89	1.12E-08	1.73	ZnO/Ag-5	2h 160°C																		209.46								#NV	#NV	#NV	#NV	#NV	38
11D0650	29.04.2011	TZ	a(i)	2	0.015	31	350	125	17.29							826.6666667	1	50 / 55		60		179-183		283	10x10	Asahi-U	3		525 / 490	135 / 200		9.00E-07	359.45	4.35	0.78	20.14	10.44	9.55	72.5	902	14.61	4.9	73.7	5.03	74.6	2.93	2.98E-10	1.44	ZnO/Ag-6	2h 160°C														367.54	76.85											570	#NV	#NV	#NV	#NV	38
11D0651	29.04.2011	TZ	a(n)	1			582	93	8.75				22.7			85	4	34		13.56		180			10x10	Asahi-U	3					9.00E-07	15.22	1.79		11.19																												593.96	56.94				14.15							#NV	#NV	#NV	#NV	#NV	38
11D0652	29.04.2011	TZ	CO2	1								200				120	6	180		13.56					Dummy	Übrig																																										209.46								#NV	#NV	#NV	#NV	#NV	38
																																	383.67																																											#NV	#NV	#NV	#NV	#NV	#NV
11D0653	29.04.2011	TZ	a(p)	1			278	41	7.92	6.1	28					50	4	27		13.56		180			10x10	Asahi-U	3					9.00E-07	9	1.8		25.04		8.29	70.6	903	13	6	71.1	3.63	72.4	2.95	2.88E-09	1.62	Ag-4	60' 160°C														297.43	25.59	7.66	22.96			4,5,6	a-Si PC2, SC series					#NV	#NV	#NV	#NV	#NV	38
11D0654	29.04.2011	TZ	CO2	1								200				120	6	180		13.56					Dummy	Übrig												9.42	72.3	907	14.35	5.2	72	4.95	72.2	2.88	1.81E-09	1.78	ZnO/Ag-5	2h 160°C																		209.46								#NV	#NV	#NV	#NV	#NV	38
11D0655	29.04.2011	TZ	a(i)	2	0.015	14	240	295	41.59							373.3333333	1	50 / 55		60		180-183		287	10x10	Asahi-U	3		495 / 465	170 / 240		9.00E-07	344.45	9.23	0.82	17.73	22.14	9.42	72.3	907	14.36	5.3	72	4.94	71.8	2.89	4.82E-08	1.88	ZnO/Ag-6	2h 160°C														260.15	185.22											574	#NV	#NV	#NV	#NV	38
11D0656	29.04.2011	TZ	a(n)	1			582	93	8.75				22.7			85	4	34		13.56		180			10x10	Asahi-U	3					9.00E-07	15.22	1.79		11.19																												593.96	56.94				14.15							#NV	#NV	#NV	#NV	#NV	38
11D0657	29.04.2011	TZ	CO2	1								200				120	6	180		13.56					Dummy	Übrig																																										209.46								#NV	#NV	#NV	#NV	#NV	38
																																	368.67																																											#NV	#NV	#NV	#NV	#NV	#NV
11D0658	29.04.2011	AF	µc/a(i)	2	0	0														60																																																			test of plasma stability (watch matchboxes): Paschen curves					#NV	#NV	#NV	#NV	#NV	38
																																																																												#NV	#NV	#NV	#NV	#NV	#NV
11D0659	02.05.2011	TZ	µc(p)	1			3000	8.6	0.18	0.8						180	12.5	400		13.56		180			10x10	ZnO	2					9.00E-07	19.8	1.1		72.94		7.47	64.4	491	23.62	3.1	66.3	13.6	66.1	2.87	1.26E-04	1.61	ZnO/Ag-4	30' 160°C														2981.7	5.37	1.04				4,6	"µc-Si static; 2000 sccm"					#NV	#NV	#NV	#NV	#NV	38
11D0660	02.05.2011	TZ	CO2	1								200				120	6	180		13.56					Dummy	Übrig												6.71	60.4	473	23.48	3.5	62.4	13.43	62.5	2.92	7.03E-04	1.84	ZnO/Ag-6	30' 160°C																		209.46			targeting 0.5 nm/s and ~35 % gas utilization					#NV	#NV	#NV	#NV	#NV	38
11D0661	02.05.2011	TZ	µc(i)	1			3000	40	0.83							120	12.5	520		13.56		180			10x10	ZnO	2					9.00E-07	50.4	4.2		59.88																												2981.7	24.96						like 11D0515 but power adjusted and higher silane concentration					#NV	#NV	#NV	#NV	#NV	38
11D0662	02.05.2011	TZ	µc(i)	2	0	0	2000	76	2.28							2200	4	200 / 200		60		177-181		241	10x10	ZnO	2		480 / 445	200 / 280		9.00E-07	1401.09	6.37	4.14	48.82																												1987.8	46.42						best cell pos 4: 1400 nm (i) / best cell pos 6: 1450 nm (i)					578	#NV	#NV	#NV	#NV	38
11D0663	02.05.2011	TZ	a(n)	1			582	93	8.75				22.7			85	4	34		13.56		180			10x10	ZnO	2					9.00E-07	15.22	1.79		11.19																												593.96	56.94				14.15							#NV	#NV	#NV	#NV	#NV	38
11D0664	02.05.2011	TZ	CO2	1								200				120	6	180		13.56					Dummy	Übrig																																										209.46								#NV	#NV	#NV	#NV	#NV	38
																																	1486.5																																											#NV	#NV	#NV	#NV	#NV	#NV
11D0665	02.05.2011	TZ	µc(p)	1			3000	8.6	0.18	0.8						180	12.5	400		13.56		180			10x10	ZnO	2					9.00E-07	19.8	1.1		72.94		3.56	55.1	436	14.8	6.3	57	6.7	59.1	2.57	3.53E-04	1.64	ZnO/Ag-4	30' 160°C														2981.7	5.37	1.04				4,6	"µc-Si static; 3000 sccm"					#NV	#NV	#NV	#NV	#NV	38
11D0666	02.05.2011	TZ	CO2	1								200				120	6	180		13.56					Dummy	Übrig												4.35	61.4	434	16.29	4.2	61.4	7.91	62.7	2.63	8.47E-04	1.78	ZnO/Ag-6	30' 160°C																		209.46			targeting 1 nm/s and 60 % gas utilization					#NV	#NV	#NV	#NV	#NV	38
11D0667	02.05.2011	TZ	µc(i)	1			3000	40	0.83							120	12.5	520		13.56		180			10x10	ZnO	2					9.00E-07	50.4	4.2		59.88																												2981.7	24.96						best cell pos 4: 1440 nm (i) / best cell pos 6: 1385 nm (i)					#NV	#NV	#NV	#NV	#NV	38
11D0668	02.05.2011	TZ	µc(i)	2	0	0	3000	110	2.21							1200	4	340 / 400		60		180-185		181	10x10	ZnO	2		480 / 435	190 / 280		9.00E-07	1361.09	11.34	0.24	59.8																												2981.7	67.49											582	#NV	#NV	#NV	#NV	38
11D0669	02.05.2011	TZ	a(n)	1			582	93	8.75				22.7			85	4	34		13.56		180			10x10	ZnO	2					9.00E-07	15.22	1.79		11.19																												593.96	56.94				14.15							#NV	#NV	#NV	#NV	#NV	38
11D0670	02.05.2011	TZ	CO2	1								200				120	6	180		13.56					Dummy	Übrig																																										209.46								#NV	#NV	#NV	#NV	#NV	38
																																	1446.5																																											#NV	#NV	#NV	#NV	#NV	#NV
11D0671	03.05.2011	TM	a(p)	1			278	41	7.92	6.1	28					50	4	27		13.56		180			10x10	Asahi-U	4					9.00E-07						10.8	71.8	1338	11.2	10.26							ZnO/Ag-1	U														297.43	25.59	7.66	22.96			1,6,7,9	like 10D1213 (2x10-6 and no TS before i-layers and µc(p))					#NV	#NV	#NV	#NV	#NV	38
11D0672	03.05.2011	TM	a(i)	1			1056	80	4.38							205	4	33		13.56		180			10x10	Asahi-U	4					2.00E-06						11.1	72	1338	11.5	9.58							ZnO/Ag-6	VU														1066.36	48.89											#NV	#NV	#NV	#NV	#NV	38
11D0672	03.05.2011	TM	a(i)	1			329	80	12.35							1600	4	33		13.56		180		264	10x10	Asahi-U	4											10.9	72.2	1338	11.3	10.09							ZnO/Ag-7	U														347.13	48.89											#NV	#NV	#NV	#NV	#NV	38
11D0673	03.05.2011	TM	a(n)	1			582	93	8.75				22.7			85	4	34		13.56		180			10x10	Asahi-U	4											10.8	71.2	1344	11.3	9.16							ZnO/Ag-9	U														593.96	56.94				14.15		QE jsc (11.2 / 11.5) pos. 1, cell 31					#NV	#NV	#NV	#NV	#NV	38
11D0674	03.05.2011	TM	µc(n)	1			3000	18	0.38				4			210	12.5	400		13.56		180			10x10	Asahi-U	4					1.00E-02																																2981.7	11.23				2.36		QE jsc (12.0 / 11.8) pos. 6, cell 17 Asahi VU					#NV	#NV	#NV	#NV	#NV	38
11D0675	03.05.2011	TM	µc(p)	1			3000	8.6	0.18	0.8						220	12.5	400		13.56		180			10x10	Asahi-U	4					2.00E-06																																2981.7	5.37	1.04					QE jsc (11.3 / 11.6) pos. 7, cell 17					#NV	#NV	#NV	#NV	#NV	38
11D0676	03.05.2011	TM	µc(i)	1			3000	52	1.05							3600	12.5	520		13.56		180		237	10x10	Asahi-U	4					2.00E-06	2379.75	6.61	1.37	74.3																												2981.7	31.66						QE jsc (11.6 / 11.3) pos. 9, cell 16					642	#NV	#NV	#NV	#NV	38
11D0677	03.05.2011	TM	a(n)	1			582	93	8.75				22.7			120	4	34		13.56		180			10x10	Asahi-U	4																																					593.96	56.94				14.15							#NV	#NV	#NV	#NV	#NV	38
11D0678	03.05.2011	TM	CO2	1								200				120	6	180		13.56					Dummy	Übrig																																										209.46								#NV	#NV	#NV	#NV	#NV	38
																																																																												#NV	#NV	#NV	#NV	#NV	#NV
11D0679	03.05.2011	TZ	a(p)	1			278	41	7.92	6.1	28					50	4	27		13.56		180			10x10	Asahi-U	3					9.00E-07	9	1.8		25.04		8.12	71.5	902	12.57	5.6	73.4	3.23	75	2.91	3.47E-10	1.47	Ag-4	30' 160°C														297.43	25.59	7.66	22.96			4,5,6	a-Si PC2, SC series					#NV	#NV	#NV	#NV	#NV	38
11D0680	03.05.2011	TZ	CO2	1								200				120	6	180		13.56					Dummy	Übrig												8.98	72.3	899	13.8	5.9	73.5	4.33	74.6	2.94	7.17E-10	1.52	ZnO/Ag-5	30' 160°C																		209.46								#NV	#NV	#NV	#NV	#NV	38
11D0681	03.05.2011	TZ	a(i)	2	0.015	35	380	80	10.97							933.3333333	1	50 / 55		60		179-181		291	10x10	Asahi-U	3		525 / 490	135 / 195		9.00E-07	323.45	3.47	0.14	25.22	8.32	8.66	68.9	905	13.7	6	71.7	4.26	74.6	2.91	1.11E-10	1.39	ZnO/Ag-6	30' 160°C														396.68	48.89						bad FF on pos 6					586	#NV	#NV	#NV	#NV	38
11D0682	03.05.2011	TZ	a(n)	1			582	93	8.75				22.7			85	4	34		13.56		180			10x10	Asahi-U	3					9.00E-07	15.22	1.79		11.19																												593.96	56.94				14.15							#NV	#NV	#NV	#NV	#NV	38
11D0683	03.05.2011	TZ	CO2	1								200				120	6	180		13.56					Dummy	Übrig																																										209.46								#NV	#NV	#NV	#NV	#NV	38
																																	347.67																																											#NV	#NV	#NV	#NV	#NV	#NV
11D0684	04.05.2011	TM	a(p)	1			278	41	7.92	6.1	28					75	4	27		13.56		180			10x10	Asahi-U	4					9.00E-07						11.6	73.3	1381	11.5	8.62							ZnO/Ag-1	U														297.43	25.59	7.66	22.96			1,6,7,9	like 11D0282 but regular tunnel junction thickness					#NV	#NV	#NV	#NV	#NV	38
11D0684	04.05.2011	TM	CO2	1								200				120	6	180		13.56					Dummy	Übrig												12.1	74.4	1375	11.9	8.88							ZnO/Ag-6	VU																		209.46								#NV	#NV	#NV	#NV	#NV	38
11D0685	04.05.2011	TM	a(i)	1			1056	40	2.29							300	4	33		13.56		180		265	10x10	Asahi-U	4					9.00E-07						11.6	73.1	1380	11.5	8.89							ZnO/Ag-7	U														1066.36	24.96						QE jsc (11.7 / 11.4) pos. 1, cell 16					#NV	#NV	#NV	#NV	#NV	38
11D0686	04.05.2011	TM	a(i)	1			329	80	12.35							1700	4	33		13.56		180			10x10	Asahi-U	4											11.7	74.3	1381	11.4	8.37							ZnO/Ag-9	U														347.13	48.89						QE jsc (12.0 / 11.8) pos. 6, cell 17 Asahi VU					#NV	#NV	#NV	#NV	#NV	38
11D0687	04.05.2011	TM	a(n)	1			582	93	8.75				22.7			85	4	34		13.56		180			10x10	Asahi-U	4																																					593.96	56.94				14.15		QE jsc (11.6 / 11.4) pos. 7, cell 16					#NV	#NV	#NV	#NV	#NV	38
11D0688	04.05.2011	TM	µc(n)	1			3000	18	0.38				4			210	12.5	400		13.56		180			10x10	Asahi-U	4					1.00E-02																																2981.7	11.23				2.36		QE jsc (11.6 / 11.3) pos. 9, cell 16					#NV	#NV	#NV	#NV	#NV	38
11D0689	04.05.2011	TM	CO2	1								200				120	6	180		13.56					Dummy	Übrig																																										209.46								#NV	#NV	#NV	#NV	#NV	38
11D0690	04.05.2011	TM	µc(p)	1			3000	8.6	0.18	0.8						220	12.5	400		13.56		180			10x10	Asahi-U	4					9.00E-07																																2981.7	5.37	1.04										#NV	#NV	#NV	#NV	#NV	38
11D0691	04.05.2011	TM	CO2	1								200				120	6	180		13.56					Dummy	Übrig																																										209.46								#NV	#NV	#NV	#NV	#NV	38
11D0692	04.05.2011	TM	µc(i)	1			3000	54	1.09							3740	12.5	520		13.56		180		236	10x10	Asahi-U	4					9.00E-07	2513	6.72	1.17	72.71																												2981.7	32.89											646	#NV	#NV	#NV	#NV	38
11D0693	04.05.2011	TM	a(n)	1			582	93	8.75				22.7			120	4	34		13.56		180			10x10	Asahi-U	4																																					593.96	56.94				14.15							#NV	#NV	#NV	#NV	#NV	38
11D0694	04.05.2011	TM	CO2	1								200				120	6	180		13.56					Dummy	Übrig																																										209.46								#NV	#NV	#NV	#NV	#NV	38
																																																																												#NV	#NV	#NV	#NV	#NV	#NV
11D0695	04.05.2011	TZ	a(p)	1			278	41	7.92	6.1	28					50	4	27		13.56		180			10x10	Asahi-U	3					9.00E-07	9	1.8		25.04		8.71	73	899	13.27	6	74.1	3.81	75.1	2.94	2.10E-10	1.41	Ag-4	1h 160°C														297.43	25.59	7.66	22.96			4,5,6	a-Si PC2, SC series					#NV	#NV	#NV	#NV	#NV	38
11D0696	04.05.2011	TZ	CO2	1								200				120	6	180		13.56					Dummy	Übrig												9.53	73.4	900	14.43	5.6	74.3	4.96	75.1	2.94	1.73E-10	1.4	ZnO/Ag-5	30' 160°C																		209.46								#NV	#NV	#NV	#NV	#NV	38
11D0697	04.05.2011	TZ	a(i)	2	0.015	29	350	125	17.29							773.3333333	1	50 / 55		60		179-182		291	10x10	Asahi-U	3		525 / 490	135 / 200		9.00E-07	331.12	4.28	0.98	19.83	10.28	8.92	71	878	14.3	6	71.6	4.83	74.8	2.95	3.66E-10	1.39	ZnO/Ag-6	30' 160°C														367.54	76.85						bad back contact on pos 6					594	#NV	#NV	#NV	#NV	38
11D0698	04.05.2011	TZ	a(n)	1			582	93	8.75				22.7			85	4	34		13.56		180			10x10	Asahi-U	3					9.00E-07	15.22	1.79		11.19																												593.96	56.94				14.15							#NV	#NV	#NV	#NV	#NV	38
11D0699	04.05.2011	TZ	CO2	1								200				120	6	180		13.56					Dummy	Übrig																																										209.46								#NV	#NV	#NV	#NV	#NV	38
																																	355.33																																											#NV	#NV	#NV	#NV	#NV	#NV
11D0700	05.05.2011	TM	a(n)	1			582	93	8.75				22.7			51	4	34		13.56					Dummy	Übrig						2.00E-06						7.42	70.3	511	20.66	2.6	70	10.42	71.1	3.1	7.68E-06	1.35	Ag-1	30' 160°C														593.96	56.94				14.15	1,5,9	dummy nn/p/Ar flush and pumping 9x10-7 mbar/i-n					#NV	#NV	#NV	#NV	#NV	38
11D0701	05.05.2011	TM	µc(n)	1			3000	18	0.38				4			126	12.5	400		13.56					Dummy	Übrig						1.00E-02						8.85	71	523	23.8	2.2	71.7	13.63	72.2	2.94	3.57E-06	1.3	ZnO/Ag-5	30' 160°C														2981.7	11.23				2.36							#NV	#NV	#NV	#NV	#NV	38
11D0702	05.05.2011	TM	µc(p)	1			3000	8.6	0.18	0.8						180	12.5	400		13.56		180			10x10	ZnO	3					9.00E-07						8.6	69.4	519	23.87	2.7	70.2	13.58	70.6	2.97	6.21E-06	1.34	ZnO/Ag-9	30' 160°C														2981.7	5.37	1.04										#NV	#NV	#NV	#NV	#NV	38
11D0703	05.05.2011	TM	µc(i)	1			3000	52	1.05							2580	12.5	520		13.56		180		239	10x10	ZnO	3					9.00E-07																																2981.7	31.66											#NV	#NV	#NV	#NV	#NV	38
11D0704	05.05.2011	TM	a(n)	1			582	93	8.75				22.7			85	4	34		13.56		180			10x10	ZnO	3																																					593.96	56.94				14.15							#NV	#NV	#NV	#NV	#NV	38
11D0705	05.05.2011	TM	CO2	1								200				120	6	180		13.56					Dummy	Übrig																																										209.46								#NV	#NV	#NV	#NV	#NV	38
																																																																												#NV	#NV	#NV	#NV	#NV	#NV
11D0706	05.05.2011	TZ	a(p)	1			278	41	7.92	6.1	28					50	4	27		13.56		180			10x10	Asahi-U	3					9.00E-07	9	1.8		25.04		7.92	66.9	862	13.73	6	65.5	4.19	70.2	2.98	1.76E-09	1.48	Ag-4															297.43	25.59	7.66	22.96			4,5,6	a-Si PC2, T series, 1 nm/s, 200°C					#NV	#NV	#NV	#NV	#NV	38
11D0707	05.05.2011	TZ	CO2	1								200				120	6	180		13.56					Dummy	Übrig												8.84	70.1	867	14.54	5.2	69.4	5.24	69.8	2.88	3.72E-07	2.02	ZnO/Ag-5	30' 160°C																		209.46								#NV	#NV	#NV	#NV	#NV	38
11D0708	05.05.2011	TZ	a(i)	2	0.015	12	350	240	28.94							320	1	105 /115		60		197-203		342	10x10	Asahi-U	3		545 / 500	110 / 180		9.00E-07	333.12	10.41	0.7	24.75	24.98	8.83	69.7	867	14.61	5.4	69.4	5.24	71.2	2.89	2.07E-07	1.95	ZnO/Ag-6	30' 160°C														367.54	149.7											590	#NV	#NV	#NV	#NV	38
11D0709	05.05.2011	TZ	a(n)	1			582	93	8.75				22.7			85	4	34		13.56		180			10x10	Asahi-U	3					9.00E-07	15.22	1.79		11.19																												593.96	56.94				14.15							#NV	#NV	#NV	#NV	#NV	38
11D0710	05.05.2011	TZ	CO2	1								200				120	6	180		13.56					Dummy	Übrig																																										209.46								#NV	#NV	#NV	#NV	#NV	38
																																	357.33																																											#NV	#NV	#NV	#NV	#NV	#NV
11D0711	05.05.2011	TZ	a(p)	1			278	41	7.92	6.1	28					50	4	27		13.56		180			10x10	Asahi-U	3					9.00E-07	9	1.8		25.04		7.62	62.77	856.92	14.17	10.62	68.81	4.73					Ag-4															297.43	25.59	7.66	22.96			4,5,6	a-Si PC2, T series, 0.5 nm/s, 200°C					#NV	#NV	#NV	#NV	#NV	38
11D0712	05.05.2011	TZ	CO2	1								200				120	6	180		13.56					Dummy	Übrig												9.18	72	862	14.79	5	72.7	5.32	74.3	2.9	7.12E-09	1.58	ZnO/Ag-5	30' 160°C																		209.46			pos 4 very bad FF					#NV	#NV	#NV	#NV	#NV	38
11D0713	05.05.2011	TZ	a(i)	2	0.015	23	295	205	28.85							613.3333333	1	50 / 55		60		199-202		321	10x10	Asahi-U	3		515 / 485	140 / 205		9.00E-07	334.12	5.45	0.84	15.23	13.07	9.26	72.5	866	14.74	5	73.1	5.32	73.1	2.88	9.65E-08	1.84	ZnO/Ag-6	30' 160°C														314.03	127.32											650	#NV	#NV	#NV	#NV	38
11D0714	05.05.2011	TZ	a(n)	1			582	93	8.75				22.7			85	4	34		13.56		180			10x10	Asahi-U	3					9.00E-07	15.22	1.79		11.19																												593.96	56.94				14.15							#NV	#NV	#NV	#NV	#NV	38
11D0715	05.05.2011	TZ	CO2	1								200				120	6	180		13.56					Dummy	Übrig																																										209.46								#NV	#NV	#NV	#NV	#NV	38
																																	358.33																																						cleaning PC1/PC2 plus gate valves					#NV	#NV	#NV	#NV	#NV	#NV
11D0716	09.05.2011	DW	a(i)	1			329	80	12.35							2700	4	33		13.56		180										2.00E-06																																347.13	48.89											#NV	#NV	#NV	#NV	#NV	38
																																																																							problem with gate valve to LC before cover layer in PC2 --> cleaning gate valve again					#NV	#NV	#NV	#NV	#NV	#NV
11D0717	10.05.2011	DW	a(i)	2	0.015	35	295	205	28.85							933.3333333	1	50 / 55		60		179-183		283					515 / 480	145 / 210		2.00E-06					#WERT!																											314.03	127.32											#NV	#NV	#NV	#NV	#NV	38
11D0718	10.05.2011	DW	a(i)	1			329	80	12.35							2700	4	33		13.56		180										2.00E-06																																347.13	48.89											#NV	#NV	#NV	#NV	#NV	38
																																																																												#NV	#NV	#NV	#NV	#NV	#NV
11D0719	10.05.2011	TZ	a(p)	1			278	41	7.92	6.1	28					50	4	27		13.56		180			10x10	Asahi-U	3					9.00E-07	9	1.8		25.04		7.06	62.5	882	12.8	7.3	60.6	3.66	67.3	2.84	9.16E-09	1.72	Ag-4	30' 160°C														297.43	25.59	7.66	22.96			4,5,6	a-Si PC2, T series, 1 nm/s, 160°C					#NV	#NV	#NV	#NV	#NV	38
11D0720	10.05.2011	TZ	CO2	1								200				120	6	180		13.56					Dummy	Übrig												8.08	64.7	890	14.04	6.4	62	4.67	68.4	2.83	7.58E-09	1.7	ZnO/Ag-5	30' 160°C																		209.46								#NV	#NV	#NV	#NV	#NV	38
11D0721	10.05.2011	TZ	a(i)	2	0.015	12	350	240	28.94							320	1	105 /115		60		158-169		245	10x10	Asahi-U	3		540 / 490	115 / 190		9.00E-07	375.12	11.72	1	27.87	28.13	7.87	63.1	889	14.04	6.5	59.4	4.65	67	2.84	1.01E-08	1.73	ZnO/Ag-6	30' 160°C														367.54	149.7											654	#NV	#NV	#NV	#NV	38
11D0722	10.05.2011	TZ	a(n)	1			582	93	8.75				22.7			85	4	34		13.56		180			10x10	Asahi-U	3					9.00E-07	15.22	1.79		11.19																												593.96	56.94				14.15							#NV	#NV	#NV	#NV	#NV	38
11D0723	10.05.2011	TZ	CO2	1								200				120	6	180		13.56					Dummy	Übrig																																										209.46								#NV	#NV	#NV	#NV	#NV	38
																																	399.33																																											#NV	#NV	#NV	#NV	#NV	#NV
11D0724	10.05.2011	TZ	a(p)	1			278	41	7.92	6.1	28					50	4	27		13.56		180			10x10	Asahi-U	3					9.00E-07	9	1.8		25.04		8.07	68.7	879	13.37	6.8	68.8	3.94	72.9	2.9	2.12E-09	1.56	Ag-4	30' 160°C														297.43	25.59	7.66	22.96			4,5,6	a-Si PC2, T series, 0.5 nm/s, 160°C					#NV	#NV	#NV	#NV	#NV	38
11D0725	10.05.2011	TZ	CO2	1								200				120	6	180		13.56					Dummy	Übrig												9.07	70.5	885	14.52	5.2	69.7	4.94	73.9	2.96	1.61E-09	1.54	ZnO/Ag-5	30' 160°C																		209.46								#NV	#NV	#NV	#NV	#NV	38
11D0726	10.05.2011	TZ	a(i)	2	0.015	23	295	205	28.85							613.3333333	1	50 / 55		60		158-166		253	10x10	Asahi-U	3		510 / 480	150 / 210		9.00E-07	336.45	5.49	0.28	15.33	13.17	9.04	70.3	888	14.46	5.3	69.6	4.92	73.6	2.96	1.96E-09	1.56	ZnO/Ag-6	30' 160°C														314.03	127.32											658	#NV	#NV	#NV	#NV	38
11D0727	10.05.2011	TZ	a(n)	1			582	93	8.75				22.7			85	4	34		13.56		180			10x10	Asahi-U	3					9.00E-07	15.22	1.79		11.19																												593.96	56.94				14.15							#NV	#NV	#NV	#NV	#NV	38
11D0728	10.05.2011	TZ	CO2	1								200				120	6	180		13.56					Dummy	Übrig																																										209.46								#NV	#NV	#NV	#NV	#NV	38
																																	360.67																																											#NV	#NV	#NV	#NV	#NV	#NV
11D0729	11.05.2011	TM	µc(p)	1			2250	5.8	0.16	0.8						27	4	400		13.56		180			10x10	ZnO	3					9.00E-07						11.7	72.3	1402	11.5	11.5							ZnO/Ag-1	ZnO														2236.27	3.62	1.04				1,7,9	"tandem cell on ZnO; like 11D0585 but reduced bottom cell thickness; 11 5x10cm² substrates from Gabrielle"					#NV	#NV	#NV	#NV	#NV	38
11D0730	11.05.2011	TM	µc(p)	1			3000	8.6	0.18	0.8						26	12.5	400		13.56		180			10x10	ZnO	3					1.00E-02						7.5	74.3	1235	8.1	14.57							ZnO/Ag-7	Asahi U														2981.7	5.37	1.04										#NV	#NV	#NV	#NV	#NV	38
11D0731	11.05.2011	TM	a(p)	1			278	41	7.92	6.1	28					50	4	27		13.56		180			10x10	ZnO	3					1.00E-02						11.5	71.8	1397	11.5	9.18							ZnO/Ag-9	ZnO														297.43	25.59	7.66	22.96									#NV	#NV	#NV	#NV	#NV	38
11D0732	11.05.2011	TM	CO2	1								200				120	6	180		13.56					Dummy	Übrig																																										209.46								#NV	#NV	#NV	#NV	#NV	38
11D0733	11.05.2011	TM	a(i)	1			1056	40	2.29							300	4	33		13.56		180			10x10	ZnO	3					9.00E-07																																1066.36	24.96						QE jsc (11.4/ 12.3) pos. 1, cell 					#NV	#NV	#NV	#NV	#NV	38
11D0733	11.05.2011	TM	a(i)	1			329	80	12.35							1700	4	33		13.56		180		272	10x10	ZnO	3																																					347.13	48.89						QE jsc (9.3 / 7.5) pos. 7, cell AsahiVU					#NV	#NV	#NV	#NV	#NV	38
11D0734	11.05.2011	TM	a(n)	1			582	93	8.75				22.7			51	4	34		13.56		180			10x10	ZnO	3																																					593.96	56.94				14.15		QE jsc (11.4 / 12.3) pos. 9, cell 					#NV	#NV	#NV	#NV	#NV	38
11D0735	11.05.2011	TM	µc(n)	1			3000	18	0.38				4			126	12.5	400		13.56		180			10x10	ZnO	3					1.00E-02																																2981.7	11.23				2.36							#NV	#NV	#NV	#NV	#NV	38
11D0736	11.05.2011	TM	CO2	1								200				120	6	180		13.56					Dummy	Übrig																																										209.46			best cells with substrates from Gabrielle ~11.9 %					#NV	#NV	#NV	#NV	#NV	38
11D0737	11.05.2011	TM	µc(p)	1			3000	8.6	0.18	0.8						132	12.5	400		13.56		180			10x10	ZnO	3					9.00E-07																																2981.7	5.37	1.04										#NV	#NV	#NV	#NV	#NV	38
11D0738	11.05.2011	TM	CO2	1								200				120	6	180		13.56					Dummy	Übrig																																										209.46								#NV	#NV	#NV	#NV	#NV	38
11D0739	11.05.2011	TM	µc(i)	1			3000	54	1.09							2700	12.5	520		13.56		180		245	10x10	ZnO	3					9.00E-07	1823.33	6.75	0.55	73.07																												2981.7	32.89											662	#NV	#NV	#NV	#NV	38
11D0740	11.05.2011	TM	a(n)	1			582	93	8.75				22.7			120	4	34		13.56		180			10x10	ZnO	3																																					593.96	56.94				14.15							#NV	#NV	#NV	#NV	#NV	38
11D0741	11.05.2011	TM	CO2	1								200				120	6	180		13.56					Dummy	Übrig																																										209.46								#NV	#NV	#NV	#NV	#NV	38
																																																																												#NV	#NV	#NV	#NV	#NV	#NV
11D0742	11.05.2011	AF/TZ	µc(i)	2	0	0														60																																																			FTIR experiment to determine gas utilization and explore p > 4 mbar possibilities					#NV	#NV	#NV	#NV	#NV	38
																																																																												#NV	#NV	#NV	#NV	#NV	#NV
11D0743	12.05.2011	TM	a(p)	1			278	41	7.92	6.1	28					75	4	27		13.56		180			10x10	Asahi-U	4					9.00E-07						11.4	73.6	1370	11.3	8.94																						297.43	25.59	7.66	22.96				like 11D0282 but tunnel junction only -20% from std					#NV	#NV	#NV	#NV	#NV	38
11D0744	12.05.2011	TM	CO2	1								200				120	6	180		13.56					Dummy	Übrig												11.8	74.5	1374	11.5	8.8																										209.46								#NV	#NV	#NV	#NV	#NV	38
11D0745	12.05.2011	TM	a(i)	1			1056	40	2.29							300	4	33		13.56		180			10x10	Asahi-U	4					9.00E-07						11.3	72.1	1370	11.4	9.25																						1066.36	24.96						QE jsc (11.3 / 11.2 ) pos. 1, cell 27					#NV	#NV	#NV	#NV	#NV	38
11D0745	12.05.2011	TM	a(i)	1			329	80	12.35							1700	4	33		13.56		180		273	10x10	Asahi-U	4											11.4	72.6	1373	11.4	9.37																						347.13	48.89						QE jsc (11.7/ 11.4) pos. 6, cell 14  Asahi VU					#NV	#NV	#NV	#NV	#NV	38
11D0746	12.05.2011	TM	a(n)	1			582	93	8.75				22.7			85	4	34		13.56		180			10x10	Asahi-U	4																																					593.96	56.94				14.15		QE jsc (11.6/ 11.5) pos. 7, cell 17					#NV	#NV	#NV	#NV	#NV	38
11D0747	12.05.2011	TM	µc(n)	1			3000	18	0.38				4			210	12.5	400		13.56		180			10x10	Asahi-U	4					1.00E-02																																2981.7	11.23				2.36		QE jsc (11.6 / 11.3) pos. 9, cell 16					#NV	#NV	#NV	#NV	#NV	38
11D0748	12.05.2011	TM	CO2	1								200				120	6	180		13.56					Dummy	Übrig																																										209.46								#NV	#NV	#NV	#NV	#NV	38
11D0749	12.05.2011	TM	µc(p)	1			3000	8.6	0.18	0.8						220	12.5	400		13.56		180			10x10	Asahi-U	4					9.00E-07																																2981.7	5.37	1.04										#NV	#NV	#NV	#NV	#NV	38
11D0750	12.05.2011	TM	CO2	1								200				120	6	180		13.56					Dummy	Übrig																																										209.46								#NV	#NV	#NV	#NV	#NV	38
11D0751	12.05.2011	TM	µc(i)	1			3000	54	1.09							3740	12.5	520		13.56		180		242	10x10	Asahi-U	4					9.00E-07																																2981.7	32.89											#NV	#NV	#NV	#NV	#NV	38
11D0752	12.05.2011	TM	a(n)	1			582	93	8.75				22.7			120	4	34		13.56		180			10x10	Asahi-U	4																																					593.96	56.94				14.15							#NV	#NV	#NV	#NV	#NV	38
11D0753	12.05.2011	TM	CO2	1								200				120	6	180		13.56					Dummy	Übrig																																										209.46								#NV	#NV	#NV	#NV	#NV	38
																																																																							replacement of H2 bottle (p/n)					#NV	#NV	#NV	#NV	#NV	#NV
11D0754	13.05.2011	TZ	a(p)	1			278	41	7.92	6.1	28					50	4	27		13.56		180			10x10	Asahi-U	3					9.00E-07	9	1.8		25.04		7.51	67.03	878.85	12.74	7.09	67.03	3.58	71.8	2.87			Ag-4	30' 160°C														297.43	25.59	7.66	22.96			4,5,6	a-Si PC2, T series, 1 nm/s, 160°C					#NV	#NV	#NV	#NV	#NV	38
11D0755	13.05.2011	TZ	CO2	1								200				120	6	180		13.56					Dummy	Übrig												8.29	67.49	883.52	13.91	5.48	66.07	4.58	71.2	2.89	3.25E-09	1.61	ZnO/Ag-5	30' 160°C																		209.46			pos 5+6 broken --> rpt					#NV	#NV	#NV	#NV	#NV	38
11D0756	13.05.2011	TZ	a(i)	2	0.015	12	215	150	28.21							320	1	105 /115		60		159-170		251	10x10	Asahi-U	3		545 / 500	115 / 180		9.00E-07	324.12	10.13	1.58	38.96	24.31	8.33	67.18	880.01	14.09	5.14	66.44	4.68	72	2.93	2.14E-09	1.57	ZnO/Ag-6	30' 160°C														235.4	92.52											666	#NV	#NV	#NV	#NV	38
11D0757	13.05.2011	TZ	a(n)	1			582	93	8.75				22.7			85	4	34		13.56		180			10x10	Asahi-U	3					9.00E-07	15.22	1.79		11.19																												593.96	56.94				14.15							#NV	#NV	#NV	#NV	#NV	38
11D0758	13.05.2011	TZ	CO2	1								200				120	6	180		13.56					Dummy	Übrig																																										209.46								#NV	#NV	#NV	#NV	#NV	38
																																	348.33																																											#NV	#NV	#NV	#NV	#NV	#NV
11D0759	13.05.2011	TZ	a(p)	1			278	41	7.92	6.1	28					50	4	27		13.56		180			10x10	Asahi-U	3					9.00E-07	9	1.8		25.04		8.54	71.96	873.97	13.58	6.02	73.03	4.05	74.79	3.01	1.39E-08	1.68	Ag-4	30' 160°C														297.43	25.59	7.66	22.96			4,5,6	a-Si PC2, T series, 0.5 nm/s, 190°C					#NV	#NV	#NV	#NV	#NV	38
11D0760	13.05.2011	TZ	CO2	1								200				120	6	180		13.56					Dummy	Übrig												9.4	71.76	868.83	15.07	5.04	72.71	5.36	73.49	2.98	1.36E-09	1.45	ZnO/Ag-5	30' 160°C																		209.46			pos 4 broken					#NV	#NV	#NV	#NV	#NV	38
11D0761	13.05.2011	TZ	a(i)	2	0.015	23	295	205	28.85							613.3333333	1	50 / 55		60		190-192		297	10x10	Asahi-U	3		515 / 480	145 / 205		9.00E-07	330.79	5.39	0.85	15.07	12.94	9.32	71.84	869.06	14.93	5.07	72.71	5.33	74.95	2.96	7.84E-10	1.43	ZnO/Ag-6	30' 160°C														314.03	127.32											670	#NV	#NV	#NV	#NV	38
11D0762	13.05.2011	TZ	a(n)	1			582	93	8.75				22.7			85	4	34		13.56		180			10x10	Asahi-U	3					9.00E-07	15.22	1.79		11.19																												593.96	56.94				14.15							#NV	#NV	#NV	#NV	#NV	38
11D0763	13.05.2011	TZ	CO2	1								200				120	6	180		13.56					Dummy	Übrig																																										209.46								#NV	#NV	#NV	#NV	#NV	38
																																	355																																											#NV	#NV	#NV	#NV	#NV	#NV
11D0764	13.05.2011	AF/TZ	µc(i)	2	0	0														60																																																			FTIR experiment to determine gas utilization and explore p > 4 mbar possibilities					#NV	#NV	#NV	#NV	#NV	38
																																																																							pump LC down --> replacement					#NV	#NV	#NV	#NV	#NV	#NV
11D0765	20.05.2011		a(i)	1			329	80	12.35							2700	4	33		13.56		180		271								2.00E-06																																347.13	48.89						cover layer on inlay for i-layers					#NV	#NV	#NV	#NV	#NV	38
																																																																												#NV	#NV	#NV	#NV	#NV	#NV
11D0766	23.05.2011	AF	µc(p)	1			3000	8.6	0.18	0.8						180	12.5	400		13.56		180			10x10	ZnO	3					9.00E-07	19.8	1.1		72.94		6.77	69.3	504	19.38	2.7	69.9	9.66	68.1	2.95	5.32E-05	1.56	Ag-1	30' 160°C						60.65								2981.7	5.37	1.04				1,5,6	"Zick-Zack; 43+-27 sccm; 33 periods; 92s --> 41 nm/period; rpt of 11D0623"					#NV	#NV	95	#NV	#NV	38
11D0767	23.05.2011	AF	CO2	1								200				120	6	180		13.56					Dummy	Übrig												7.97	68.1	506	23.13	2.6	69.4	13.47	68.2	2.82	3.98E-05	1.52	ZnO/Ag-5	30' 160°C																		209.46								#NV	#NV	#NV	#NV	#NV	38
11D0768	23.05.2011	AF	µc(i)	1			3000	43	0.89							3036	12.5	555		13.56		180		245	10x10	ZnO	3					9.00E-07	1287.99	4.24	3.95	56.26		8.29	68	509	23.93	2.7	69.2	13.8	68.2	2.93	4.51E-05	1.54	ZnO/Ag-6	30' 160°C														2981.7	26.84											674	#NV	#NV	#NV	#NV	38
11D0769	23.05.2011	AF	a(n)	1			582	93	8.75				22.7			85	4	34		13.56		180			10x10	ZnO	3						15.22	1.79		11.19																												593.96	56.94				14.15							#NV	#NV	#NV	#NV	#NV	38
11D0770	23.05.2011	AF	CO2	1								200				120	6	180		13.56					Dummy	Übrig																																										209.46								#NV	#NV	#NV	#NV	#NV	38
																																	1323																																											#NV	#NV	#NV	#NV	#NV	#NV
11D0771	23.05.2011	TZ	a(i)	2	0.015	55	380	80	10.97							1466.666667	1	50 / 55		60		179-184		288	10x10	Corning	2		525 / 490	135 / 195		9.00E-07					#WERT!																											396.68	48.89						"a(i) dynamic; 55 W; SC=11 %"					#NV	#NV	#NV	#NV	#NV	38
																																																																												#NV	#NV	#NV	#NV	#NV	#NV
11D0772	23.05.2011	TZ	a(i)	2	0.015	44	350	125	17.29							1173.333333	1	50 / 55		60		179-184		286	10x10	Corning	2		520 / 490	135 / 200		9.00E-07	462.5	3.94	0.32	18.25	9.46														7.41E-12		3.99E-05	5.38E+06								1.95	2.8	367.54	76.85						"a(i) dynamic; 55 W; SC=17 %"					798	107	#NV	#NV	29	38
																																																																												#NV	#NV	#NV	#NV	#NV	#NV
11D0773	24.05.2011	AF	µc(i)	1			3000	8.6	0.18							180	12.5	400		13.56		180			10x10	Corning	2					2.00E-06	19.8	1.1		72.94															4.14E-05	9.80E-06	1.48E-04	3.57E+00		63.15								2981.7	5.37						"zickzack i-layer with 46+-18 sccm; 12 periods, 84s each"					#NV	63	99	#NV	#NV	38
