Repository: juliabase/juliabase

JuliaBase
=========

JuliaBase is a Python web framework for creating databases for sample tracking
in scientific instituions or working groups.  It bases on Django.

For further information, visit its [web page](http://www.juliabase.org)

Community
---------

The mailing list is "juliabase at googlegroups.com"
(https://groups.google.com/forum/#!forum/juliabase).  It also exists in
newsgroup form on news.gmane.org as "gmane.comp.db.juliabase".

Licensing
---------

JuliaBase is Free Software under the terms of the GNU Affero General Public
License, see the file COPYING-AGPL.txt.

For the details of licensing, see
<http://www.juliabase.org/project.html#licenses>.

File: remote_client/LADA_data_2010.csv (part 6 of 11)
Nr.	Datum	Operator	Schicht	Kammer	vSubstr LQ	Pendel#	H2	SiH4	SC	TMB	CH4	CO2	PH3	Gas?	Gasfluss	t	p	P	Pump nach	f	del	Ts	Th	Th depo	Subst	Subst	Anzahl	Pr	CL	CT	UDC	Basis p	d	R	?d/d¯	Deplet	R dyn	h	FF	Voc	jsc	Rs	FF rot	jsc rot	FF blau	jsc blau	j0	n	Reflekt	Anneal	sd nT	sd vT/oT	sph	Photosens	Krist (%)	Krist (%)	Sims [O]	Sims [C]	Sims [N]	Sims [B]	Sims [?]	PDS E04	PDS a 1,2	H2	SiH4	TMB	CH4	CO2	PH3		Bemerkung					Hilfe-Spalten					
10D713	06.09.2010	DW	a(i)	1			329	80	13							1520	4	33		13.56		180		269	10x10	ZnO	7		810	127																																		330.74	49.44											932	#NV	#NV	#NV	#NV	62
10D714	06.09.2010	DW	a(n)	1			582	93	8.99				22.7			85	4	34		13.56		180			10x10	ZnO	7		785	129																																		581.61	57.47				14.17							#NV	#NV	#NV	#NV	#NV	62
10D715	06.09.2010	DW	CO2	1								200				120	6	180		13.56					Dummy	Übrig			845	125																																						207.95								#NV	#NV	#NV	#NV	#NV	62
																																																																												#NV	#NV	#NV	#NV	#NV	#NV
10D716	07.09.2010	DW	a(p)	1			278	41	8.41	6.1	28					50	4	27		13.56		180			10x10	Asahi-U	3					9.00E-07	9	1.8		24.89		7.69	71.2	756	14.29	5.9	73.4	4.36	75.9	3.13	5.94E-10	1.22	Ag-1	40' 160°C														280.31	25.74	7.68	23.13			1,5,6	Jan Spezial: Zelle mit Zwischenbehandlung wie 10D700					#NV	#NV	#NV	#NV	#NV	62
10D717	07.09.2010	DW	a(n)	1			582	93	8.99				22.7			85	4	34		13.56			270		Dummy	Übrig						2.00E-06						7.93	72.7	761	14.34	5.4	75.1	4.48	75	3.11	3.57E-10	1.21	Ag-5	40' 160°C														581.61	57.47				14.17		Dummy-n-Schicht					#NV	#NV	#NV	#NV	#NV	62
10D718	07.09.2010	DW	a(i)	1			1056	80	4.48							205	4	33		13.56		180			10x10	Asahi-U	3					9.00E-07	23.58	1.15	0.4	8.28		8.5	72.4	762	15.41	4.8	74.6	5.49	76.1	3.1	4.32E-10	1.2	ZnO/Ag-6	30' 160°C														1053.95	49.44											936	#NV	#NV	#NV	#NV	62
10D718	07.09.2010	DW	a(i)	1			329	80	13							1520	4	33		13.56		180		269	10x10	Asahi-U	3						327.54	2.15	0.4	15.51																												330.74	49.44											936	#NV	#NV	#NV	#NV	62
10D719	07.09.2010	DW	a(n)	1			582	93	8.99				22.7			85	4	34		13.56		180			10x10	Asahi-U	3						15.22	1.79		11.08																												581.61	57.47				14.17							#NV	#NV	#NV	#NV	#NV	62
10D720	07.09.2010	DW	CO2	1								200				120	6	180		13.56					Dummy	Übrig																																										207.95								#NV	#NV	#NV	#NV	#NV	62
																																	351.76																																											#NV	#NV	#NV	#NV	#NV	#NV
10D721	07.09.2010	DW	a(p)	1			278	41	8.41	6.1	28					50	4	27		13.56		180			10x10	Asahi-U	3		812	127		9.00E-07	9	1.8		24.89		8.3	69.8	860	13.83	8.1	73.4	4.4	72.3	2.94	2.24E-09	1.49	Ag-1	30' 160°C														280.31	25.74	7.68	23.13			1,5,6	Jan Spezial: Zelle mit Zwischenbehandlung wie 10D703					#NV	#NV	#NV	#NV	#NV	62
10D722	07.09.2010	DW	a(n)	1			582	93	8.99				22.7			85	4	34		13.56			270		Dummy	Übrig			810	126		2.00E-06						8.22	71.8	854	13.42	5.4	74.2	4.39	71.1	2.85	1.42E-09	1.44	Ag-5	30' 160°C														581.61	57.47				14.17		Dummy-n-Schicht					#NV	#NV	#NV	#NV	#NV	62
10D723	07.09.2010	DW	a(p)	1			278	41	8.41	6.1	28					50	4	27		13.56			270		Dummy	Übrig						2.00E-06						9.18	71.6	860	14.89	5.2	74.7	5.43	72.9	2.87	1.50E-09	1.45	ZnO/Ag-6	30' 160°C														280.31	25.74	7.68	23.13				Dummy-p-Schicht					#NV	#NV	#NV	#NV	#NV	62
10D724	07.09.2010	DW	a(i)	1			1056	80	4.48							205	4	33		13.56		180			10x10	Asahi-U	3		815	126		9.00E-07	23.58	1.15	2.21	8.28																												1053.95	49.44											940	#NV	#NV	#NV	#NV	62
10D724	07.09.2010	DW	a(i)	1			329	80	13							1520	4	33		13.56		180			10x10	Asahi-U	3		810	127			293.21	1.93	2.21	13.89																												330.74	49.44											940	#NV	#NV	#NV	#NV	62
10D725	07.09.2010	DW	a(n)	1			582	93	8.99				22.7			85	4	34		13.56		180			10x10	Asahi-U	3		787	129			15.22	1.79		11.08																												581.61	57.47				14.17							#NV	#NV	#NV	#NV	#NV	62
10D726	07.09.2010	DW	CO2	1								200				120	6	180		13.56					Dummy	Übrig																																										207.95								#NV	#NV	#NV	#NV	#NV	62
																																	341																																											#NV	#NV	#NV	#NV	#NV	#NV
10D727	08.09.2010	DW	a(p)	1			278	41	8.41	6.1	28					50	4	27		13.56		180			10x10	Asahi-U	3		808	127		9.00E-07	9	1.8		24.89		9.09	73.9	892	13.79	5.4	75.5	4.24	76.2	2.96			Ag-1	30' 160°C														280.31	25.74	7.68	23.13			1,5,6	Jan Spezial: Zelle mit Zwischenbehandlung wie 10D703, aber mit CO2 Plasma vor i-Schicht					#NV	#NV	#NV	#NV	#NV	62
10D728	08.09.2010	DW	a(n)	1			582	93	8.99				22.7			85	4	34		13.56			270		Dummy	Übrig			808	126		2.00E-06						8.83	74.1	871	13.68	5	75.9	4.29	75.5	2.89	6.78E-10		Ag-5	30' 160°C														581.61	57.47				14.17		Dummy-n-Schicht					#NV	#NV	#NV	#NV	#NV	62
10D729	08.09.2010	DW	a(p)	1			278	41	8.41	6.1	28					50	4	27		13.56			270		Dummy	Übrig			813	126		2.00E-06						8.89	73.8	880	13.68	4.8	75.5	4.32	76.1	2.89	6.27E-10	1.44	ZnO/Ag-6	30' 160°C														280.31	25.74	7.68	23.13				Dummy-p-Schicht					#NV	#NV	#NV	#NV	#NV	62
10D730	08.09.2010	DW	CO2	1								200				120	6	180		13.56			270		Dummy	Übrig			850	123																																						207.95			Substrat 6 wirklich mit ZnO/Ag???					#NV	#NV	#NV	#NV	#NV	62
10D731	08.09.2010	DW	a(i)	1			1056	80	4.48							205	4	33		13.56		180			10x10	Asahi-U	3					9.00E-07	23.58	1.15	1.93	8.28																												1053.95	49.44											1092	#NV	#NV	#NV	#NV	62
10D731	08.09.2010	DW	a(i)	1			329	80	13							1520	4	33		13.56		180		271	10x10	Asahi-U	3		809	127			313.54	2.06	1.93	14.85																												330.74	49.44											1092	#NV	#NV	#NV	#NV	62
10D732	08.09.2010	DW	a(n)	1			582	93	8.99				22.7			85	4	34		13.56		180			10x10	Asahi-U	3		791	128			15.22	1.79		11.08																												581.61	57.47				14.17							#NV	#NV	#NV	#NV	#NV	62
10D733	08.09.2010	DW	CO2	1								200				120	6	180		13.56					Dummy	Übrig			846	125																																						207.95								#NV	#NV	#NV	#NV	#NV	62
																																	361.33																																											#NV	#NV	#NV	#NV	#NV	#NV
10D735	09.09.2010	DW	µc(p)	1			3000	8.6	0.18	0.8						180	12.5	400		13.56		180			10x10	ZnO	3					9.00E-07	19.8	1.1		72.51		7.11	70.7	513	19.58	3.1	71.5	10.19	71.1	2.77	1.29E-05	1.43	Ag-1	30' 160°C														2987.47	5.4	1.04				1,5,6	Std µc-Si Zelle --> weniger Leistung in i-Schicht (neuer Einsatz!)					#NV	#NV	#NV	#NV	#NV	62
10D736	09.09.2010	DW	CO2	1								200				120	6	180		13.56					Dummy	Übrig												8.32	69.8	518	23.02	3.1	71.6	13.55	71.4	2.7	7.94E-06	1.39	ZnO/Ag-5	30' 160°C																		207.95								#NV	#NV	#NV	#NV	#NV	62
10D737	09.09.2010	DW	µc(i)	1			3000	52	1.06							2580	12.5	520		13.56		180			10x10	ZnO	3					9.00E-07	1393.99	5.4	1.47	59.84		8.1	69.4	515	22.67	3.2	71	13.29	70.6	2.7	1.52E-05	1.45	ZnO/Ag-6	30' 160°C														2987.47	32.13											968	#NV	#NV	#NV	#NV	62
10D738	09.09.2010	DW	a(n)	1			582	93	8.99				22.7			85	4	34		13.56		180			10x10	ZnO	3						15.22	1.79		11.08																												581.61	57.47				14.17							#NV	#NV	#NV	#NV	#NV	62
10D739	09.09.2010	DW	CO2	1								200				120	6	180		13.56					Dummy	Übrig																																										207.95								#NV	#NV	#NV	#NV	#NV	62
																																	1429																																											#NV	#NV	#NV	#NV	#NV	#NV
10D740	09.09.2010	DW	µc(p)	1			3000	8.6	0.18	0.8						180	12.5	400		13.56		180			10x10	ZnO	5		758	130		9.00E-07	19.8	1.1		72.51		4.7	67.6	451	15.26	3.7	67.8	6.81	67	2.77	1.35E-04	1.53	Ag-1	30' 160°C														2987.47	5.4	1.04				1,4,7,5,6						#NV	#NV	#NV	#NV	#NV	62
10D741	09.09.2010	DW	CO2	1								200				120	6	180		13.56					Dummy	Übrig	5		844	124								4.72	67.4	449	15.59	3.5	67.4	6.83	66.5	2.82	1.77E-04	1.56	Ag-4	30' 160°C																		207.95								#NV	#NV	#NV	#NV	#NV	62
10D742	09.09.2010	DW	µc(i)	2	0.015	56	2000	68	2.04							1493.333333	4	180 / 200		60		180+-2			10x10	ZnO	5		548 / 492	138 / 200		9.00E-07	572.74	3.84	4.25	32.48	9.2	4.77	67.9	451	15.6	3.5	67.5	6.95	66.2	2.77	1.19E-04	1.5	Ag-7	30' 160°C														2016.27	42.02						i-Schicht vorzeitig abgebrochen, Zieldicke nicht erreicht					1272	#NV	#NV	#NV	#NV	62
10D743	09.09.2010	DW	a(n)	1			582	93	8.99				22.7			85	4	34		13.56		180			10x10	ZnO	5		796	130		9.00E-07	15.22	1.79		11.08		5.7	63.6	451	19.87	4.1	65.9	10.41	66.2	2.88	2.54E-04	1.64	ZnO/Ag-5	30' 160°C														581.61	57.47				14.17							#NV	#NV	#NV	#NV	#NV	62
10D744	09.09.2010	DW	CO2	1								200				120	6	180		13.56					Dummy	Übrig	5		846	124																			ZnO/Ag-6	30' 160°C																		207.95								#NV	#NV	#NV	#NV	#NV	62
																																	607.75																																											#NV	#NV	#NV	#NV	#NV	#NV
10D745	10.09.2010	DW	µc(p)	1			3000	8.6	0.18	0.8						180	12.5	400		13.56		180			10x10	ZnO	5		763	128		9.00E-07	19.8	1.1		72.51		4.92	65.4	437	17.19	3.6	65	7.88	65.9	2.93	1.22E-04	1.46	Ag-1	30' 160°C														2987.47	5.4	1.04				1,4,7,5,6						#NV	#NV	#NV	#NV	#NV	62
10D746	10.09.2010	DW	CO2	1								200				120	6	180		13.56					Dummy	Übrig	5		847	124								4.87	62.9	432	17.91	3.6	62	8.46	60.9	2.96	4.42E-02	2.96	Ag-4	30' 160°C																		207.95								#NV	#NV	#NV	#NV	#NV	62
10D747	10.09.2010	DW	µc(i)	2	0.015	104	2000	68	2.04							2773.333333	4	180 / 200		60		180+-2		311	10x10	ZnO	5		563 / 494	127 / 198		9.00E-07	1074.99	3.88	3.53	32.83	9.3	5.02	64.4	441	17.67	2.9	63.6	8.29	65.4	2.94	2.37E-04	1.56	Ag-7	30' 160°C														2016.27	42.02											964	#NV	#NV	#NV	#NV	62
10D748	10.09.2010	DW	a(n)	1			582	93	8.99				22.7			85	4	34		13.56		180			10x10	ZnO	5		793	129		9.00E-07	15.22	1.79		11.08		6.29	63.5	447	22.17	3.2	64.4	12.24	63	3.05	4.05E-04	1.65	ZnO/Ag-5	30' 160°C														581.61	57.47				14.17							#NV	#NV	#NV	#NV	#NV	62
10D749	10.09.2010	DW	CO2	1								200				120	6	180		13.56					Dummy	Übrig	5		845	125								5.99	63.2	443	21.37	3.2	64.4	11.61	64.9	3.02	2.63E-04	1.62	ZnO/Ag-6	30' 160°C																		207.95								#NV	#NV	#NV	#NV	#NV	62
																																	1110																																											#NV	#NV	#NV	#NV	#NV	#NV
10D750	13.09.2010	DW	a(i)	2	0	0	250	400	49.46							420	1	50 / 55		60					10x10	Corning	6		555 / 469	144 / 236		9.00E-07	251.17	5.98	6.67	8.61																												252.61	247.18						statische Depo in PC2 (Abscheiderate ermitteln / Homogenität), Master leicht am Arbeiten					996	#NV	#NV	#NV	#NV	62
																																																																												#NV	#NV	#NV	#NV	#NV	#NV
10D751	14.09.2010	TZ	a(i)	2	0	0	300	320	39.56							500	1	50 / 55		60					10x10	Corning	6		574 / 485	128 / 213		9.00E-07	273.5	5.47	3.12	9.84																												302.06	197.74						statische Depo in PC2 (Abscheiderate ermitteln / Homogenität)					1024	#NV	#NV	#NV	#NV	62
																																																																												#NV	#NV	#NV	#NV	#NV	#NV
10D752	14.09.2010	TZ	a(i)	2	0	0	350	240	29.67							650	1	50 / 55		60					10x10	Corning	6		592 / 522	109 / 176		9.00E-07	293.17	4.51	1.87	10.82																												351.52	148.31						statische Depo in PC2 (Abscheiderate ermitteln / Homogenität)					1052	#NV	#NV	#NV	#NV	62
																																																																												#NV	#NV	#NV	#NV	#NV	#NV
10D753	14.09.2010	TZ	a(i)	2	0	0	400	160	19.78							900	1	50 / 55		60					10x10	Corning	6		608 / 547	99 / 156		9.00E-07	338.33	3.76	2.52	13.53																												401.01	98.87						statische Depo in PC2 (Abscheiderate ermitteln / Homogenität)					1080	#NV	#NV	#NV	#NV	62
																																																																							MFC-Kalibrierung					#NV	#NV	#NV	#NV	#NV	#NV
10D754	15.09.2010	TZ	a(i)	1			329	69	11.44							2700	4	33		13.56		180		267	10x10	Asahi-U	9		798	128		9.00E-07																																330.59	42.69						Blindbeschichtung alter Carrier					#NV	#NV	#NV	#NV	#NV	74
																																																																												#NV	#NV	#NV	#NV	#NV	#NV
10D755	16.09.2010	TM	µc(p)	1			3000	8.6	0.18	0.8						180	12.5	400		13.56		180			10x10	ZnO	3		766	128		9.00E-07	19.8	1.1		72.63		7.13	69.8	507	20.12	3.1	70.5	10.48	68.9	2.97	3.18E-05	1.51	Ag-1	30' 160°C						64.8								2993.51	5.39	1.05				1,5,6	"in-situ H2-Plasma, instead of ex-situ CO2-Plasma; 12,5 mbar / 100 W"					#NV	#NV	192	#NV	#NV	74
10D756	16.09.2010	TM	H2	1			3000									30	12.5	100		13.56					10x10	ZnO	3		788	131								7.58	66.3	498	22.95	3.7	68.5	13.57	68.2	2.82	2.94E-05	1.49	ZnO/Ag-5	30' 160°C														2993.51							pos. 6 / cell 31: 1000h of LID 7.3* % stable					#NV	#NV	#NV	#NV	#NV	74
10D757	16.09.2010	TM	µc(i)	1			3000	52	1.06							2580	12.5	555		13.56		180		241	10x10	ZnO	3		755	129		9.00E-07	1408.49	5.46	1.84	60.39		7.69	67	497	22.97	3.4	69	13.44	68.3	2.84	2.94E-05	1.5	ZnO/Ag-6	30' 160°C														2993.51	32.17						7.3* / 68 / 492 / 21.7 					1096	#NV	#NV	#NV	#NV	74
10D758	16.09.2010	TM	a(n)	1			582	93	8.96				22.7			85	4	34		13.56		180			10x10	ZnO	3		797	128			15.22	1.79		11.07																												584.8	57.54				14.2							#NV	#NV	#NV	#NV	#NV	74
10D759	16.09.2010	TM	CO2	1								200				120	6	180		13.56					Dummy	Übrig			845	125																																						207.98								#NV	#NV	#NV	#NV	#NV	74
																																	1443.5																																											#NV	#NV	#NV	#NV	#NV	#NV
10D760	16.09.2010	TM	µc(p)	1			3000	8.6	0.18	0.8						180	12.5	400		13.56		180			10x10	ZnO	3		758	130		9.00E-07	19.8	1.1		72.63		6.67	69.8	498	19.18	3.4	71.7	10.11	70	2.71	1.09E-05	1.36	Ag-1	30' 160°C						62.9								2993.51	5.39	1.05				1,5,6	"in-situ H2-Plasma, instead of ex-situ CO2-Plasma; 4 mbar / 30 W"					#NV	#NV	196	#NV	#NV	74
10D761	16.09.2010	TM	H2	1			300									30	4	30		13.56					10x10	ZnO	3		816	128								6.36	68.5	492	18.88	3.3	69.1	10.04	65.1	2.68	2.75E-04	1.83	Ag-5	30' 160°C														301.45							viele Shunts auf Pos 1 und 5					#NV	#NV	#NV	#NV	#NV	74
10D762	16.09.2010	TM	µc(i)	1			3000	52	1.06							2580	12.5	555		13.56		180		242	10x10	ZnO	3		754	130		9.00E-07	1421.99	5.51	3.36	60.97		7.14	65.9	487	22.29	3.6	69	13.3	69.3	2.63	8.30E-06	1.33	ZnO/Ag-6	30' 160°C														2993.51	32.17											1100	#NV	#NV	#NV	#NV	74
10D763	16.09.2010	TM	a(n)	1			582	93	8.96				22.7			85	4	34		13.56		180			10x10	ZnO	3		799	128			15.22	1.79		11.07																												584.8	57.54				14.2							#NV	#NV	#NV	#NV	#NV	74
10D764	16.09.2010	TM	CO2	1								200				120	6	180		13.56					Dummy	Übrig			845	125																																						207.98								#NV	#NV	#NV	#NV	#NV	74
																																	1457																																											#NV	#NV	#NV	#NV	#NV	#NV
10D765	17.09.2010	TM	µc(p)	1			3000	8.6	0.18	0.8						180	12.5	400		13.56		180			10x10	ZnO	3		764	128		9.00E-07	19.8	1.1		72.63		6.96	71.3	507	19.25	2.9	71.9	10.08	70.6	2.73	1.85E-05	1.45	Ag-1	30' 160°C						63.7								2993.51	5.39	1.05				1,5,6	µc-Si Zelle, no CO2, no pumping (5E-6 mbar), no temperature stabilization before i-layer --> Tmax = 190°C					#NV	#NV	200	#NV	#NV	74
10D766	17.09.2010	TM	µc(i)	1			3000	52	1.06							2580	12.5	555		13.56		180		240	10x10	ZnO	3		758	128		5.00E-06	1447.99	5.61	1.69	62.08		7.38	67.6	498	21.92	3.5	69.5	12.92	68.7	2.66	1.61E-05	1.39	ZnO/Ag-5	30' 160°C														2993.51	32.17						pos. 6 / cell 31: 1000h of LID 7.5* % stable					1104	#NV	#NV	#NV	#NV	74
10D767	17.09.2010	TM	a(n)	1			582	93	8.96				22.7			85	4	34		13.56		180			10x10	ZnO	3		801	128			15.22	1.79		11.07		8.02	68.6	505	23.14	2.8	70.3	13.49	69.3	2.8	2.83E-05	1.48	ZnO/Ag-6	30' 160°C														584.8	57.54				14.2		7.5* / 67.3 / 485 / 23.0					#NV	#NV	#NV	#NV	#NV	74
10D768	17.09.2010	TM	CO2	1								200				120	6	180		13.56					Dummy	Übrig			846	124																																						207.98								#NV	#NV	#NV	#NV	#NV	74
																																	1483																																											#NV	#NV	#NV	#NV	#NV	#NV
10D769	17.09.2010	TM	µc(p)	1			3000	8.6	0.18	0.8						180	12.5	400		13.56		180			10x10	ZnO	3		761	129		9.00E-07	19.8	1.1		72.63		6.45	67.3	484	19.79	2.9	68	10.57	62.8	2.74	5.26E-04	1.89	Ag-1	30' 160°C						64.7								2993.51	5.39	1.05				1,5,6	"in-situ H2-Plasma, instead of ex-situ CO2-Plasma; 12,5 mbar / 100 W"					#NV	#NV	204	#NV	#NV	74
10D770	17.09.2010	TM	H2	1			3000									30	12.5	100		13.56					10x10	ZnO	3		785	131																																		2993.51							Pos 5 missing in Lissy					#NV	#NV	#NV	#NV	#NV	74
10D771	17.09.2010	TM	µc(i)	1			3000	53	1.08							2580	12.5	555		13.56		180		240	10x10	ZnO	3		754	130		9.00E-07	1431.99	5.55	0	60.24		7.19	67.1	487	22.01	3.1	69.9	13.16	68.2	2.58	6.75E-06	1.27	ZnO/Ag-6	30' 160°C														2993.51	32.79						i-layer with more SiH4 than 10D755					1108	#NV	#NV	#NV	#NV	74
10D772	17.09.2010	TM	a(n)	1			582	93	8.96				22.7			85	4	34		13.56		180			10x10	ZnO	3		798	128			15.22	1.79		11.07																												584.8	57.54				14.2							#NV	#NV	#NV	#NV	#NV	74
10D773	17.09.2010	TM	CO2	1								200				120	6	180		13.56					Dummy	Übrig			843	126																																						207.98								#NV	#NV	#NV	#NV	#NV	74
																																	1467																																											#NV	#NV	#NV	#NV	#NV	#NV
10D774	20.09.2010	TM	µc(p)	1			3000	8.6	0.18	0.8						180	12.5	400		13.56		180			10x10	ZnO	3		767	128		9.00E-07	19.8	1.1		72.63		6.77	70.8	508	18.82	3	71.6	10.07	69.2	2.62	4.86E-05	1.6	Ag-1	30' 160°C						61.2								2993.51	5.39	1.05				1,5,6	µc-Si Zelle, no CO2, no pumping (5E-6 mbar), no temperature stabilization before i-layer --> Tmax = 190°C					#NV	#NV	208	#NV	#NV	74
10D775	20.09.2010	TM	µc(i)	1			3000	53	1.08							2580	12.5	555		13.56		180		240	10x10	ZnO	3		758	128		5.00E-06	1442.99	5.59	3.61	60.7		7.62	68.9	505	21.92	3.2	70.4	13.01	68.9	2.6	1.76E-05	1.42	ZnO/Ag-5	30' 160°C														2993.51	32.79						i-layer with more SiH4 than 10D765					1112	#NV	#NV	#NV	#NV	74
10D776	20.09.2010	TM	a(n)	1			582	93	8.96				22.7			85	4	34		13.56		180			10x10	ZnO	3		802	127			15.22	1.79		11.07		4.43	51.6	405	21.2	6.6							ZnO/Ag-6	30' 160°C														584.8	57.54				14.2		Pos 6 very strange cells					#NV	#NV	#NV	#NV	#NV	74
10D777	20.09.2010	TM	CO2	1								200				120	6	180		13.56					Dummy	Übrig			845	125																																						207.98								#NV	#NV	#NV	#NV	#NV	74
																																	1478																																											#NV	#NV	#NV	#NV	#NV	#NV
10D778	20.09.2010	TZ	µc(p)	1			3000	8.6	0.18	0.8						180	12.5	400		13.56		180			10x10	ZnO	3		758	130		9.00E-07	19.8	1.1		72.63		6.64	71.4	511	18.18	3.1	72.5	9.18	70.9	2.73	2.56E-05	1.54	Ag-1	30' 160°C														2993.51	5.39	1.05				1,5,6	Std µc-Si cell, 1.1 µm i-layer (reference for PC2)					#NV	#NV	#NV	#NV	#NV	74
10D779	20.09.2010	TZ	CO2	1								200				120	6	180		13.56					Dummy	Übrig			848	124								6.97	71.6	508	19.17	2.7	73.1	9.96	70.5	2.77	2.27E-05	1.51	Ag-5	30' 160°C																		207.98								#NV	#NV	#NV	#NV	#NV	74
10D780	20.09.2010	TZ	µc(i)	1			3000	52	1.06							2040	12.5	555		13.56		180		243	10x10	ZnO	3		752	130		9.00E-07	1104.32	5.41	2.86	59.88		7.78	70.4	518	21.33	3.2	72	12.12	70.8	2.7	1.35E-05	1.45	ZnO/Ag-6	30' 160°C														2993.51	32.17						34' statt 43'					1116	#NV	#NV	#NV	#NV	74
10D781	20.09.2010	TZ	a(n)	1			582	93	8.96				22.7			85	4	34		13.56		180			10x10	ZnO	3		798	130			15.22	1.79		11.07																												584.8	57.54				14.2							#NV	#NV	#NV	#NV	#NV	74
10D782	20.09.2010	TZ	CO2	1								200				120	6	180		13.56					Dummy	Übrig			843	125																																						207.98								#NV	#NV	#NV	#NV	#NV	74
																																	1139.33																																											#NV	#NV	#NV	#NV	#NV	#NV
10D783	21.09.2010	TZ	a(i)	1			329	69	11.44							2700	4	33		13.56		180		266	10x10	Asahi-U	9		812	126		9.00E-07																																330.59	42.69						Blindbeschichtung neuer Carrier					#NV	#NV	#NV	#NV	#NV	74
																																																																												#NV	#NV	#NV	#NV	#NV	#NV
10D784	21.09.2010	TZ	a(p)	1			278	41	8.42	6.1	28					50	4	27		13.56		180			10x10	Asahi-U	5		817	126		9.00E-07	9	1.8		24.93		8.62	69	894	13.97	6.7	68.8	4.38	69.6	2.98	1.15E-08	1.71	Ag-1	30' 160°C														279.34	25.69	7.7	23.16			1,4,7,5,6	Pos 5 was missing in Lissy					#NV	#NV	#NV	#NV	#NV	74
10D785	21.09.2010	TZ	CO2	1								200				120	6	180		13.56					Dummy	Übrig			852	123								8.83	70.6	892	14.03	6.3	70.7	4.42	70.5	2.97	6.78E-09	1.66	Ag-4	30' 160°C																		207.98								#NV	#NV	#NV	#NV	#NV	74
10D786	21.09.2010	TZ	a(i)	2	0.015	20	300	320	39.64							533.3333333	1	50 / 55		60		179-182		330	10x10	Asahi-U	5		567 / 497	131 / 201		9.00E-07	475.39	8.91	3.7	16.02	21.39	8.68	70.1	894	13.85	6.5	70	4.26	70.8	2.99	7.84E-09	1.67	Ag-7	30' 160°C														301.45	197.98											1152	#NV	#NV	#NV	#NV	74
10D787	21.09.2010	TZ	a(n)	1			582	93	8.96				22.7			85	4	34		13.56		180			10x10	Asahi-U	5		797	128		9.00E-07	15.22	1.79		11.07		9.24	69.6	891	14.9	5.9	69.9	5.35	70.9	2.92	7.14E-09	1.66	ZnO/Ag-5	30' 160°C														584.8	57.54				14.2							#NV	#NV	#NV	#NV	#NV	74
10D788	21.09.2010	TZ	CO2	1								200				120	6	180		13.56					Dummy	Übrig			846	125								9.27	70.1	892	14.82	5.8	69.7	5.25	70.3	2.92	6.30E-09	1.65	ZnO/Ag-6	30' 160°C																		207.98								#NV	#NV	#NV	#NV	#NV	74
																																	499.6																																											#NV	#NV	#NV	#NV	#NV	#NV
10D789	22.09.2010	JW	a(n)	1			582	93	8.96				22.7			85	4	34		13.56					Dummy	Übrig			810	126								8.6	73.1	865	13.59	6.3	75.6	3.91	76	3.03	1.18E-09	1.46	Ag-1	30' 160°C														584.8	57.54				14.2	1,5,6	std a-Si, n-Schicht direkt vor p-Schicht					#NV	#NV	#NV	#NV	#NV	74
10D790	22.09.2010	JW	a(p)	1			278	41	8.42	6.1	28					50	4	27		13.56		180			10x10	Asahi-U	3		805	127		9.00E-07	9	1.8		24.93		8.13	73	853	13.04	5.5	75.4	4.06	72.8	2.83	1.20E-09	1.42	Ag-5	30' 160°C														279.34	25.69	7.7	23.16									#NV	#NV	#NV	#NV	#NV	74
10D791	22.09.2010	JW	a(i)	1			1056	80	4.46							205	4	33		13.56		180			10x10	Asahi-U	3					9.00E-07	23.58	1.15	1.38	8.27		9.4	73.5	860	14.87	4.7	75.5	5.4	74.9	2.9	9.94E-10	1.42	ZnO/Ag-6	30' 160°C														1061.09	49.49											1120	#NV	#NV	#NV	#NV	74
10D791	22.09.2010	JW	a(i)	1			329	80	13.02							1520	4	33		13.56		180		266	10x10	Asahi-U	3		810	126			278.88	1.83	1.38	13.19																												330.59	49.49											1120	#NV	#NV	#NV	#NV	74
10D792	22.09.2010	JW	a(n)	1			582	93	8.96				22.7			85	4	34		13.56		180			10x10	Asahi-U	3		781	130			15.22	1.79		11.07																												584.8	57.54				14.2							#NV	#NV	#NV	#NV	#NV	74
10D793	22.09.2010	JW	CO2	1								200				120	6	180		13.56					Dummy	Übrig			843	125																																						207.98								#NV	#NV	#NV	#NV	#NV	74
																																	326.67																																											#NV	#NV	#NV	#NV	#NV	#NV
10D794	22.09.2010	TZ	a(p)	1			278	41	8.42	6.1	28					50	4	27		13.56		180			10x10	Asahi-U	5		804	127		9.00E-07	9	1.8		24.93		9.14	72.3	888	14.22	5.6	72.9	4.35	74.9	3.09	2.05E-09	1.55	Ag-1	30' 160°C														279.34	25.69	7.7	23.16			1,4,7,5,6						#NV	#NV	#NV	#NV	#NV	74
10D795	22.09.2010	TZ	CO2	1								200				120	6	180		13.56					Dummy	Übrig			848	124								9.12	72.9	885	14.13	5.1	73.5	4.37	74.4	3.06	2.06E-09	1.54	Ag-4	30' 160°C																		207.98								#NV	#NV	#NV	#NV	#NV	74
10D796	22.09.2010	TZ	a(i)	2	0.015	24	350	240	29.69							640	1	50 / 55		60		179-182		329	10x10	Asahi-U	5		588 / 515	111 / 178		9.00E-07	408.79	6.39	0.23	15.31	15.33	9.13	72.5	886	14.21	5.5	73.5	4.4	74.6	3.07	1.71E-09	1.53	Ag-7	30' 160°C														351.69	148.48											1176	#NV	#NV	#NV	#NV	74
10D797	22.09.2010	TZ	a(n)	1			582	93	8.96				22.7			85	4	34		13.56		180			10x10	Asahi-U	5		783	129		9.00E-07	15.22	1.79		11.07		9.64	73	885	14.92	4.9	73.7	5.3	74.2	2.99	1.43E-09	1.51	ZnO/Ag-5	30' 160°C														584.8	57.54				14.2							#NV	#NV	#NV	#NV	#NV	74
10D798	22.09.2010	TZ	CO2	1								200				120	6	180		13.56					Dummy	Übrig			847	125								9.71	73.5	885	14.91	4.8	74	5.28	74.7	2.99	1.40E-09	1.51	ZnO/Ag-6	30' 160°C																		207.98								#NV	#NV	#NV	#NV	#NV	74
																																	433																																											#NV	#NV	#NV	#NV	#NV	#NV
10D799	23.09.2010	JW	a(n)	1			582	93	8.96				22.7			85	4	34		13.56					Dummy	Übrig			816	125			15.22	1.79		11.07		7.03	69.8	508	19.82	2.7	70.1	10.07	71.4	2.94	2.98E-06	1.26	Ag-1	30' 160°C						67.3								584.8	57.54				14.2	1,5,6	std µc-Si, n-Schicht direkt vor p-Schicht					#NV	#NV	212	#NV	#NV	74
10D800	23.09.2010	JW	µc(p)	1			3000	8.6	0.18	0.8						180	12.5	400		13.56		180			10x10	ZnO	3		761	129		9.00E-07	19.8	1.1		72.63		8.03	68.8	517	22.4	3.1	69.9	12.89	71.1	2.8	2.21E-06	1.25	ZnO/Ag-5	30' 160°C														2993.51	5.39	1.05										#NV	#NV	#NV	#NV	#NV	74
10D801	23.09.2010	JW	CO2	1								200				120	6	180		13.56					Dummy	Übrig			850	123								8.07	69.3	513	22.7	2.8	70.4	13.05	70.7	2.83	3.93E-06	1.29	ZnO/Ag-6	30' 160°C																		207.98								#NV	#NV	#NV	#NV	#NV	74
10D802	23.09.2010	JW	µc(i)	1			3000	52	1.06							2580	12.5	520		13.56		180		242	10x10	ZnO	3		754	130		9.00E-07	1384.27	5.37	2.41	59.35																												2993.51	32.17											1492	#NV	#NV	#NV	#NV	74
10D803	23.09.2010	JW	a(n)	1			582	93	8.96				22.7			85	4	34		13.56		180			10x10	ZnO	3		801	128			15.22	1.79		11.07																												584.8	57.54				14.2							#NV	#NV	#NV	#NV	#NV	74
10D804	23.09.2010	JW	CO2	1								200				120	6	180		13.56					Dummy	Übrig			845	126																																						207.98								#NV	#NV	#NV	#NV	#NV	74
																																	1434.5																																					1,4,7,5,6						#NV	#NV	#NV	#NV	#NV	#NV
10D805	23.09.2010	TZ	µc(p)	1			3000	8.6	0.18	0.8						180	12.5	400		13.56		180			10x10	ZnO	5		760	129		9.00E-07	19.8	1.1		72.63		4.85	66.4	451	16.21	3.5	66	7.14	67.3	2.84	7.11E-05	1.44	Ag-1	30' 160°C														2993.51	5.39	1.05										#NV	#NV	#NV	#NV	#NV	74
10D806	23.09.2010	TZ	CO2	1								200				120	6	180		13.56					Dummy	Übrig	5		849	124								4.93	65.4	449	16.79	3.5	64.8	7.53	66	2.88	2.62E-02	2.84	Ag-4	30' 160°C																		207.98								#NV	#NV	#NV	#NV	#NV	74
10D807	23.09.2010	TZ	µc(i)	2	0.015	100	2000	75	2.26							2666.666667	4	180 / 200		60		179-183		295	10x10	ZnO	5		560 / 491	131 / 203		9.00E-07	1221.39	4.58	5.79	35.13	10.99	4.99	65.8	460	16.49	4.1	65.1	7.31	65.3	2.88	3.26E+00	1.72	Ag-7	30' 160°C														2003.8	46.4											1224	#NV	#NV	#NV	#NV	74
10D808	23.09.2010	TZ	a(n)	1			582	93	8.96				22.7			85	4	34		13.56		180			10x10	ZnO	5		795	128		9.00E-07	15.22	1.79		11.07													ZnO/Ag-5	30' 160°C														584.8	57.54				14.2							#NV	#NV	#NV	#NV	#NV	74
10D809	23.09.2010	TZ	CO2	1								200				120	6	180		13.56					Dummy	Übrig	5																						ZnO/Ag-6	30' 160°C																		207.98								#NV	#NV	#NV	#NV	#NV	74
																																	1256.4																																											#NV	#NV	#NV	#NV	#NV	#NV
10D810	24.09.2010	TZ	a(p)	1			278	41	8.42	6.1	28					50	4	27		13.56		180			10x10	Asahi-U	5		810	126		9.00E-07	9	1.8		24.93		8.68	72.3	888	13.51	5.6	73.4	3.99	75.1	2.96	1.03E-09	1.5	Ag-1	30' 160°C														279.34	25.69	7.7	23.16			1,4,7,5,6						#NV	#NV	#NV	#NV	#NV	74
10D811	24.09.2010	TZ	CO2	1								200				120	6	180		13.56					Dummy	Übrig			850	123								8.84	72.7	885	13.74	5.7	74.1	4.07	75.3	3.04	5.35E-10	1.45	Ag-4	30' 160°C																		207.98								#NV	#NV	#NV	#NV	#NV	74
10D812	24.09.2010	TZ	a(i)	2	0.015	29	400	160	19.76							773.3333333	1	50 / 55		60		179+-1		334	10x10	Asahi-U	5		604 / 526	99 / 167		9.00E-07	368.99	4.77	1.52	17.15	11.45	8.81	72.7	888	13.64	5.8	73.8	4.02	75.8	3.04	5.88E-10	1.46	Ag-7	30' 160°C														401.93	98.99											1200	#NV	#NV	#NV	#NV	74
10D813	24.09.2010	TZ	a(n)	1			582	93	8.96				22.7			85	4	34		13.56		180			10x10	Asahi-U	5		805	127		9.00E-07	15.22	1.79		11.07		9.38	73.4	885	14.44	5	74.8	4.97	74.9	2.92	4.77E-10	1.44	ZnO/Ag-5	30' 160°C														584.8	57.54				14.2							#NV	#NV	#NV	#NV	#NV	74
10D814	24.09.2010	TZ	CO2	1								200				120	6	180		13.56					Dummy	Übrig			847	125								9.4	73.1	888	14.49	5.1	74	4.98	75.4	2.95	9.24E-10	1.47	ZnO/Ag-6	30' 160°C																		207.98								#NV	#NV	#NV	#NV	#NV	74
																																	393.2																																											#NV	#NV	#NV	#NV	#NV	#NV
10D815	24.09.2010	JW	a(n)	1			582	93	8.96				22.7			85	4	34		13.56					Dummy	Übrig			811	127								9.05	73.1	865	14.3	5.2	75.2	4.65	75.7	3	1.33E-09	1.45	Ag-1	75' 160°C														584.8	57.54				14.2	1,5,6	std a-Si, n-Schicht direkt vor p-Schicht ohne i1-layer					#NV	#NV	#NV	#NV	#NV	74
10D816	24.09.2010	JW	a(p)	1			278	41	8.42	6.1	28					50	4	27		13.56		180			10x10	Asahi-U	3		811	126		9.00E-07	9	1.8		24.93		8.76	72.3	861	14.09	4.9	74.7	4.75	72.9	2.86	1.84E-09	1.47	Ag-5	75' 160°C														279.34	25.69	7.7	23.16									#NV	#NV	#NV	#NV	#NV	74
10D817	24.09.2010	JW	a(i)	1			329	80	13.02							1625	4	33		13.56		180		272	10x10	Asahi-U	3		807	127		9.00E-07	326.45	2.01	1.28	14.44		9.54	73.3	864	15.05	5	75.3	5.54	75.1	2.9	1.32E-09	1.44	ZnO/Ag-6	75' 160°C														330.59	49.49											1268	#NV	#NV	#NV	#NV	74
10D818	24.09.2010	JW	a(n)	1			582	93	8.96				22.7			85	4	34		13.56		180			10x10	Asahi-U	3						15.22	1.79		11.07																												584.8	57.54				14.2							#NV	#NV	#NV	#NV	#NV	74
10D819	24.09.2010	JW	CO2	1								200				120	6	180		13.56					Dummy	Übrig																																										207.98								#NV	#NV	#NV	#NV	#NV	74
																																	350.67																																											#NV	#NV	#NV	#NV	#NV	#NV
10D820	27.09.2010	DW	a(n)	1			582	93	8.96				22.7			85	4	34		13.56					Dummy	Übrig			812	127								6.9	70.6	509	19.17	3.1	71.8	10.08	70.4	2.7	1.89E-05	1.43	Ag-1	40' 160°C						67								584.8	57.54				14.2	1,5,6	n-dummy hat wahrscheinlich nicht funktioniert --> 10D942					#NV	#NV	220	#NV	#NV	74
10D821	27.09.2010	DW	µc(p)	1			3000	8.6	0.18	0.8						180	12.5	400		13.56		180			10x10	ZnO	3		883	124		9.00E-07						6.97	71.5	514	18.95	3	72.6	10.1	70.8	2.6	1.25E-05	1.4	Ag-5	40' 160°C														2993.51	5.39	1.05										#NV	#NV	#NV	#NV	#NV	74
10D822	27.09.2010	DW	µc(i)	1			3000	52	1.06							2580	12.5	520		13.56		180		257	10x10	ZnO	3		758	125		9.00E-07	1449	5.62	1.31	62.13		7.69	68.4	504	22.3	3	70.5	13.02	69.9	2.68	2.02E-05	1.46	ZnO/Ag-6	40' 160°C														2993.51	32.17											1432	#NV	#NV	#NV	#NV	74
10D823	27.09.2010	DW	a(n)	1			582	93	8.96				22.7			85	4	34		13.56		180			10x10	ZnO	3		802	127																																		584.8	57.54				14.2							#NV	#NV	#NV	#NV	#NV	74
10D824	27.09.2010	DW	CO2	1								200				120	6	180		13.56					Dummy	Übrig			846	125																																						207.98								#NV	#NV	#NV	#NV	#NV	74
																																																																												#NV	#NV	#NV	#NV	#NV	#NV
10D825	28.09.2010	DW	µc(p)	1			3000	8.6	0.18	0.8						180	12.5	400		13.56		180			10x10	ZnO	3		760	129		9.00E-07						6.91	71.1	512	18.97	3.1	72.1	9.75	70.8	2.76	4.85E-05	1.62	Ag-1	30' 160°C						66.4								2993.51	5.39	1.05				1,5,6						#NV	#NV	224	#NV	#NV	74
10D826	28.09.2010	DW	a(n)	1			582	93	8.96				22.7			85	4	34		13.56					Dummy	Übrig			805	126								7.08	71.8	512	19.24	2.9	72.9	9.95	71.2	2.74	1.57E-05	1.42	Ag-5	30' 160°C														584.8	57.54				14.2							#NV	#NV	#NV	#NV	#NV	74
10D827	28.09.2010	DW	µc(p)	1			3000	8.6	0.18							180	12.5	400		13.56		180			Dummy	Übrig			765	128								7.68	67.7	499	22.81	3.4	69.8	13.23	69.6	2.76	2.76E-05	1.49	ZnO/Ag-6	30' 160°C														2993.51	5.39											#NV	#NV	#NV	#NV	#NV	74
10D828	28.09.2010	DW	µc(i)	1			3000	52	1.06							2580	12.5	520		13.56		180		241	10x10	ZnO	3		755	129		9.00E-07	1441	5.59	0.9	61.78																												2993.51	32.17											1436	#NV	#NV	#NV	#NV	74
10D829	28.09.2010	DW	a(n)	1			582	93	8.96				22.7			85	4	34		13.56					10x10	ZnO	3		799	127																																		584.8	57.54				14.2							#NV	#NV	#NV	#NV	#NV	74
10D830	28.09.2010	DW	CO2	1								200				120	6	180		13.56					Dummy	Übrig			847	124																																						207.98								#NV	#NV	#NV	#NV	#NV	74
																																																																												#NV	#NV	#NV	#NV	#NV	#NV
10D831	29.09.2010	DW	µc(p)	1			3000	8.6	0.18	0.8						180	12.5	400		13.56		180			10x10	ZnO	3		766	128		9.00E-07	19.8	1.1		72.63		6.43	67.9	485	19.52	3.1	68.1	9.86	67.8	3.02	3.12E-05	1.43	Ag-1	30' 160°C														2993.51	5.39	1.05				1,5,6	Grading i-Schicht mit 45 sccm +- 20 sccm (Dreieck, Periode 78s)					#NV	#NV	#NV	#NV	#NV	74
10D832	29.09.2010	DW	CO2	1								200				120	6	180		13.56					Dummy	Übrig			853	123								7.9	67.2	492	23.87	3	68.6	13.87	67.9	3	3.13E-05	1.44	ZnO/Ag-5	30' 160°C																		207.98			Auf neuem Carrier					#NV	#NV	#NV	#NV	#NV	74
10D833	29.09.2010	DW	µc(i)	1			3000	45	0.92							2574	12.5	555		13.56		180		240	10x10	ZnO	3		757	128		9.00E-07	1284.65	4.99	0.72	63.8		6.52	68.5	483	19.73	2.8	68.8	9.93	68	3.04	2.87E-05	1.41	Ag-6	30' 160°C														2993.51	27.84											1228	#NV	#NV	#NV	#NV	74
10D834	29.09.2010	DW	a(n)	1			582	93	8.96				22.7			85	4	34		13.56		180			10x10	ZnO	3		803	127			15.22	1.79		11.07																												584.8	57.54				14.2							#NV	#NV	#NV	#NV	#NV	74
10D835	29.09.2010	DW	CO2	1								200				120	6	180		13.56					Dummy	Übrig			845	125																																						207.98								#NV	#NV	#NV	#NV	#NV	74
																																	1319.67																																											#NV	#NV	#NV	#NV	#NV	#NV
10D836	29.09.2010	DW	µc(p)	1			3000	8.6	0.18	0.8						180	12.5	400		13.56		180			10x10	ZnO	3		766	128		9.00E-07	19.8	1.1		72.63		2.85	56.5	536	9.4	8.5	60	5.57	54.1	1	1.13E-05	1.6	Ag-1	30' 160°C														2993.51	5.39	1.05				1,5,6	Grading i-Schicht mit 59 sccm +- 20 sccm (Dreieck, Periode 78s)					#NV	#NV	#NV	#NV	#NV	74
10D837	29.09.2010	DW	CO2	1								200				120	6	180		13.56					Dummy	Übrig			853	122								2.79	47	642	9.23	12.9	47	4.61	40.1	0.56	2.96E-06	2.64	ZnO/Ag-5	30' 160°C																		207.98			Auf neuem Carrier					#NV	#NV	#NV	#NV	#NV	74
10D838	29.09.2010	DW	µc(i)	1			3000	59	1.2							2574	12.5	555		13.56		180		238	10x10	ZnO	3		757	129		9.00E-07	1523.32	5.92	3	57.7		2.72	48.3	618	9.12	15	52.2	4.27	33.2	0.54	2.24E-08	1.49	Ag-6	30' 160°C														2993.51	36.5											1232	#NV	#NV	#NV	#NV	74
10D839	29.09.2010	DW	a(n)	1			582	93	8.96				22.7			85	4	34		13.56		180			10x10	ZnO	3		802	127			15.22	1.79		11.07																												584.8	57.54				14.2							#NV	#NV	#NV	#NV	#NV	74
10D840	29.09.2010	DW	CO2	1								200				120	6	180		13.56					Dummy	Übrig			845	125																																						207.98								#NV	#NV	#NV	#NV	#NV	74
																																	1558.33																																											#NV	#NV	#NV	#NV	#NV	#NV
10D841	04.10.2010	TZ	a(p)	1			278	41	8.42	6.1	28					50	4	27		13.56		180			10x10	Asahi-U	5		812	126		9.00E-07	9	1.8		24.93		8.67	72.2	886	13.56	5.9	73.7	3.9	75.5	3.09	5.49E-10	1.45	Ag-1	30' 160°C														279.34	25.69	7.7	23.16			1,4,7,5,6						#NV	#NV	#NV	#NV	#NV	74
10D842	04.10.2010	TZ	CO2	1								200				120	6	180		13.56					Dummy	Übrig			853	122								8.71	73.6	883	13.38	5.1	74.3	3.79	75.9	3.07	5.35E-10	1.45	Ag-4	30' 160°C																		207.98								#NV	#NV	#NV	#NV	#NV	74
10D843	04.10.2010	TZ	a(i)	2	0.015	29	400	160	19.76							773.3333333	1	50 / 55		60		179+-1		335	10x10	Asahi-U	5		605 / 526	99 / 167		9.00E-07	380.19	4.92	1.48	17.67	11.8	8.7	73.4	887	13.36	5.1	74.6	3.85	75.6	2.95	4.93E-10	1.45	Ag-7	30' 160°C														401.93	98.99											1240	#NV	#NV	#NV	#NV	74
10D844	04.10.2010	TZ	a(n)	1			582	93	8.96				22.7			85	4	34		13.56		180			10x10	Asahi-U	5		799	128		9.00E-07	15.22	1.79		11.07		9.3	72.9	885	14.41	5.3	74.2	4.95	74.3	2.95	7.56E-10	1.47	ZnO/Ag-5	30' 160°C														584.8	57.54				14.2							#NV	#NV	#NV	#NV	#NV	74
10D845	04.10.2010	TZ	CO2	1								200				120	6	180		13.56					Dummy	Übrig			846	124								9.33	72.6	885	14.53	5.5	74.4	4.97	75.1	2.97	5.16E-10	1.44	ZnO/Ag-6	30' 160°C																		207.98								#NV	#NV	#NV	#NV	#NV	74
																																	404.4																																											#NV	#NV	#NV	#NV	#NV	#NV
10D846	04.10.2010	TZ	a(p)	1			278	41	8.42	6.1	28					50	4	27		13.56		180			10x10	Asahi-U	5		806	127		9.00E-07	9	1.8		24.93		7.92	70.8	889	12.6	6.3	72	3.28	74.9	2.95	1.21E-10	1.38	Ag-1	30' 160°C														279.34	25.69	7.7	23.16			1,4,7,5,6						#NV	#NV	#NV	#NV	#NV	74
10D847	04.10.2010	TZ	CO2	1								200				120	6	180		13.56					Dummy	Übrig			849	124								7.93	71.3	888	12.53	6.2	72.4	3.26	74.6	2.93	1.41E-10	1.39	Ag-4	30' 160°C																		207.98								#NV	#NV	#NV	#NV	#NV	74
10D848	04.10.2010	TZ	a(i)	2	0.015	40	450	80	9.87							1066.666667	1	50 / 55		60		179+-1		332	10x10	Asahi-U	5		608 / 533	100 / 163		9.00E-07	378.39	3.55	0.74	25.51	8.51	7.97	70.4	887	12.75	6.8	71.8	3.28	74.4	3.03	1.59E-10	1.39	Ag-7	30' 160°C														452.17	49.49											1264	#NV	#NV	#NV	#NV	74
10D849	04.10.2010	TZ	a(n)	1			582	93	8.96				22.7			85	4	34		13.56		180			10x10	Asahi-U	5		792	128		9.00E-07	15.22	1.79		11.07		8.56	71.5	890	13.44	5.7	73	4.18	74	2.9	1.55E-10	1.39	ZnO/Ag-5	30' 160°C														584.8	57.54				14.2							#NV	#NV	#NV	#NV	#NV	74
10D850	04.10.2010	TZ	CO2	1								200				120	6	180		13.56					Dummy	Übrig			846	125								8.54	70.8	890	13.55	6	72.2	4.19	73.4	2.96	1.78E-10	1.4	ZnO/Ag-6	30' 160°C																		207.98								#NV	#NV	#NV	#NV	#NV	74
																																	402.6																																											#NV	#NV	#NV	#NV	#NV	#NV
10D851	05.10.2010	TM	a(p)	1			278	41	8.42	6.1	28					50	4	27		13.56		180			10x10	Asahi-U	9		787	128		9.00E-07						7.05	51	1344	10.11																							279.34	25.69	7.7	23.16				CH4 and PH3 was not open before deposition					#NV	#NV	#NV	#NV	#NV	74
10D852	05.10.2010	TM	CO2	1								200				120	6	180		13.56					Dummy	Übrig			852	123								6.51	48.9	1354	9.84																											207.98			low efficiency					#NV	#NV	#NV	#NV	#NV	74
10D853	05.10.2010	TM	a(i)	1			1056	80	4.46							205	4	33		13.56		180			10x10	Asahi-U	9					9.00E-07																																1061.09	49.49											#NV	#NV	#NV	#NV	#NV	74
10D853	05.10.2010	TM	a(i)	1			329	80	13.02							1600	4	33		13.56		180		266	10x10	Asahi-U	9		810	126																																		330.59	49.49											#NV	#NV	#NV	#NV	#NV	74
10D854	05.10.2010	TM	a(n)	1			582	93	8.96				22.7			85	4	34		13.56		180			10x10	Asahi-U	9		793	129																																		584.8	57.54				14.2							#NV	#NV	#NV	#NV	#NV	74
10D855	05.10.2010	TM	µc(n)	1			3000	18	0.38				4			210	12.5	400		13.56		180			10x10	Asahi-U	9		760	130		1.00E-02																																2993.51	11.28				2.37							#NV	#NV	#NV	#NV	#NV	74
10D856	05.10.2010	TM	CO2	1								200				120	6	180		13.56					Dummy	Übrig			847	124																																						207.98								#NV	#NV	#NV	#NV	#NV	74
10D857	05.10.2010	TM	µc(p)	1			3000	8.6	0.18	0.8						220	12.5	400		13.56		180			10x10	Asahi-U	9		758	130		9.00E-07																																2993.51	5.39	1.05										#NV	#NV	#NV	#NV	#NV	74
10D858	05.10.2010	TM	CO2	1								200				120	6	180		13.56					Dummy	Übrig			847	124																																						207.98								#NV	#NV	#NV	#NV	#NV	74
10D859	05.10.2010	TM	µc(i)	1			3000	52	1.06							3600	12.5	520		13.56		180		239	10x10	Asahi-U	9		750	130		9.00E-07																																2993.51	32.17											#NV	#NV	#NV	#NV	#NV	74
10D860	05.10.2010	TM	a(n)	1			582	93	8.96				22.7			120	4	34		13.56		180			10x10	Asahi-U	9		799	128																																		584.8	57.54				14.2							#NV	#NV	#NV	#NV	#NV	74
10D861	05.10.2010	TM	CO2	1								200				120	6	180		13.56					Dummy	Übrig			844	124																																						207.98								#NV	#NV	#NV	#NV	#NV	74
																																																																												#NV	#NV	#NV	#NV	#NV	#NV
10D862	06.10.2010	TZ	µc(p)	1			3000	8.6	0.18	0.8						180	12.5	400		13.56		180			10x10	ZnO	6		764	128		9.00E-07																																2993.51	5.39	1.05					Std µc-Si für Gabrielle Jost					#NV	#NV	#NV	#NV	#NV	74
10D863	06.10.2010	TZ	CO2	1								200				120	6	180		13.56					Dummy	Übrig			850	123																																						207.98								#NV	#NV	#NV	#NV	#NV	74
