Repository: juliabase/juliabase

JuliaBase
=========

JuliaBase is a Python web framework for creating databases for sample tracking
in scientific instituions or working groups.  It bases on Django.

For further information, visit its [web page](http://www.juliabase.org)

Community
---------

The mailing list is "juliabase at googlegroups.com"
(https://groups.google.com/forum/#!forum/juliabase).  It also exists in
newsgroup form on news.gmane.org as "gmane.comp.db.juliabase".

Licensing
---------

JuliaBase is Free Software under the terms of the GNU Affero General Public
License, see the file COPYING-AGPL.txt.

For the details of licensing, see
<http://www.juliabase.org/project.html#licenses>.

File: remote_client/LADA_data_2011.csv (part 6 of 13)
Nr.	Datum	Operator	Schicht	Kammer	vSubstr LQ	Pendel#	H2	SiH4	SC	TMB	CH4	CO2	PH3	Gas?	Gasfluss	t	p	P	Pump nach	f	del	Ts	Th	Th depo	Subst	Subst	Anzahl	Pr	CL	CT	UDC	Basis p	d	R	?d/d¯	Deplet	R dyn	h	FF	Voc	jsc	Rs	FF rot	jsc rot	FF blau	jsc blau	j0	n	Reflekt	Anneal	sd nT	sd vT/oT	sph	Photosens	Krist (%)	Krist (%)	Sims [O]	Sims [C]	Sims [N]	Sims [B]	Sims [?]	PDS E04	PDS a 1,2	H2	SiH4	TMB	CH4	CO2	PH3		Bemerkung					Hilfe-Spalten					
11D0774	24.05.2011	AF	µc(i)	1			3000	46	0.95							1008	12.5	555		13.56		180			10x10	Corning	2					5.00E-02	456.2	4.53	2.94	56.1																												2981.7	28.71						Proben platzen ab					686	#NV	#NV	#NV	#NV	38
																																																																												#NV	#NV	#NV	#NV	#NV	#NV
11D0775	24.05.2011	AF	µc(i)	1			3000	8.6	0.18							180	12.5	400		13.56		180			10x10	Corning	2					2.00E-06	19.8	1.1		72.94															3.32E-07	2.71E-07	4.26E-05	1.28E+02		69.4						1.76	16	2981.7	5.37						"zickzack i-layer with 43+-17 sccm; 6 periods, 177s each"					#NV	67	103	#NV	17	38
11D0776	24.05.2011	AF	µc(i)	1			3000	43	0.89							1062	12.5	555		13.56		180			10x10	Corning	2					5.00E-02	436.8	4.11	6.57	54.54																												2981.7	26.84											698	#NV	#NV	#NV	#NV	38
																																																																												#NV	#NV	#NV	#NV	#NV	#NV
11D0777	24.05.2011	AF	µc(i)	1			3000	8.6	0.18							180	12.5	400		13.56		180			10x10	Corning	2					2.00E-06	19.8	1.1		72.94															1.49E-08	1.94E-09	7.16E-06	4.81E+02		14.5						1.98	19.5	2981.7	5.37						µc-Si(i), 56 sccm (instead of 52 sccm)					#NV	71	107	#NV	13	38
11D0778	24.05.2011	AF	µc(i)	1			3000	56	1.13							890	12.5	555		13.56		180			10x10	Corning	2					5.00E-02	456.5	5.13	3.72	53.51																												2981.7	34.11											710	#NV	#NV	#NV	#NV	38
																																																																												#NV	#NV	#NV	#NV	#NV	#NV
11D0779	24.05.2011	AF	µc(i)	1			3000	8.6	0.18							180	12.5	400		13.56		180			10x10	Corning	2					2.00E-06	19.8	1.1		72.94															1.99E-08	1.85E-08	1.12E-05	5.63E+02		50.6						2.01	27.1	2981.7	5.37						"zickzack i-layer with 51+-12 sccm; 6 periods, 156s each"					#NV	75	111	#NV	18	38
11D0780	24.05.2011	AF	µc(i)	1			3000	51	1.03							936	12.5	555		13.56		180			10x10	Corning	2					5.00E-02	449.5	4.8	3.77	55.05																												2981.7	31.05											722	#NV	#NV	#NV	#NV	38
																																																																												#NV	#NV	#NV	#NV	#NV	#NV
11D0781	25.05.2011	AF	µc(i)	1			3000	8.6	0.18							180	12.5	400		13.56		180			10x10	Corning	2					2.00E-06	19.8	1.1		72.94															9.88E-08	5.07E-08	3.83E-05	3.88E+02		36.8								2981.7	5.37						"zickzack i-layer with 51+-12 sccm; 12 periods, 78s each"					#NV	79	115	#NV	#NV	38
11D0782	25.05.2011	AF	µc(i)	1			3000	51	1.03							936	12.5	555		13.56		180			10x10	Corning	2					5.00E-02	457.2	4.88	3.02	55.99																												2981.7	31.05											734	#NV	#NV	#NV	#NV	38
																																																																												#NV	#NV	#NV	#NV	#NV	#NV
11D0783	25.05.2011	AF	µc(i)	1			3000	8.6	0.18							180	12.5	400		13.56		180			10x10	Corning	2					2.00E-06	19.8	1.1		72.94															5.22E-08	1.76E-08	1.03E-05	1.97E+02		66						2.05	40.5	2981.7	5.37						"zickzack i-layer with 41+-24 sccm; 12 periods, 94s each"					#NV	83	119	#NV	15	38
11D0784	25.05.2011	AF	µc(i)	1			3000	41	0.85							1128	12.5	555		13.56		180			10x10	Corning	2					5.00E-02	450.8	4	4.16	55.58																												2981.7	25.59											746	#NV	#NV	#NV	#NV	38
																																																																												#NV	#NV	#NV	#NV	#NV	#NV
11D0785	25.05.2011	AF	µc(i)	1			3000	8.6	0.18							180	12.5	400		13.56		180			10x10	Corning	2					2.00E-06	19.8	1.1		72.94															2.58E-07	3.08E-07	3.49E-06	1.35E+01		68						1.99	74	2981.7	5.37						"zickzack i-layer with 39+-23 sccm; 6 periods, 195s each"					#NV	87	123	#NV	19	38
11D0786	25.05.2011	AF	µc(i)	1			3000	39	0.81							1170	12.5	555		13.56		180			10x10	Corning	2					5.00E-02	438.5	3.75	5.21	54.8																												2981.7	24.34											758	#NV	#NV	#NV	#NV	38
																																																																												#NV	#NV	#NV	#NV	#NV	#NV
11D0787	25.05.2011	AF	µc(i)	1			3000	8.6	0.18							180	12.5	400		13.56		180			10x10	Corning	2					2.00E-06	19.8	1.1		72.94															5.44E-11	1.83E-10	1.95E-07	3.58E+03		8.4								2981.7	5.37						µc-Si(i), 57 sccm (instead of 52 sccm)					#NV	91	127	#NV	#NV	38
11D0788	25.05.2011	AF	µc(i)	1			3000	57	1.15							882	12.5	555		13.56		180			10x10	Corning	2					5.00E-02	466.7	5.29	6.52	54.22																												2981.7	34.73											770	#NV	#NV	#NV	#NV	38
																																																																												#NV	#NV	#NV	#NV	#NV	#NV
11D0789	26.05.2011	TZ	a(i)	2	0.015	21	240	295	41.59							560	1	50 / 55		60		180-186		289	10x10	Corning	2		495 / 465	170 / 235		9.00E-07	412	7.36	2.18	14.14	17.66														3.02E-11		4.08E-05	1.35E+06								1.92	6.4	260.15	185.22						"a(i) dynamic; 55 W; SC=41 %. FTIR: 2011_05_26_Data01. Gasausnutzung 7,4%; Rate 3,8 Å/s"					802	111	#NV	#NV	30	38
																																																																												#NV	#NV	#NV	#NV	#NV	#NV
11D0790	26.05.2011	TZ	a(i)	2	0.015	19	350	250	29.81							506.6666667	1	105 / 115		60		200-205		322	10x10	Corning	2		540 / 500	110 / 175		9.00E-07	520	10.26	2.88	23.39	24.63														2.35E-11		6.23E-05	2.65E+06								1.92	3.7	367.54	156.13						"a(i) dynamic; 115 W; 200°C. FTIR: 2011_05_26_Data02. Gasausnutzung 15,1%; Rate 6,6 Å/s"					806	115	#NV	#NV	31	38
																																																																												#NV	#NV	#NV	#NV	#NV	#NV
11D0791	26.05.2011	TZ	a(i)	2	0.015	19	240	170	28.78							506.6666667	1	105 / 115		60		157-168		240	10x10	Corning	2		540 / 500	115 / 180		9.00E-07	479	9.45	2.09	32.01	22.69														1.22E-11		2.35E-05	1.93E+06								1.95	4.8	260.15	105.12						"a(i) dynamic; 115 W; 160°C. FTIR: 2011_05_26_Data03. Gasausnutzung 26,5%; Rate 7,8 Å/s"					810	119	#NV	#NV	32	38
																																																																												#NV	#NV	#NV	#NV	#NV	#NV
11D0792	26.05.2011	TZ	a(i)	2	0.015	35	295	205	28.85							933.3333333	1	50 / 55		60		200-202		322	10x10	Corning	2		515 / 485	140 / 205		9.00E-07	477.5	5.12	0.1	14.3	12.28														1.24E-11		6.40E-05	5.16E+06								1.9	5.7	314.03	127.32						"a(i) dynamic; 55 W; 200°C. FTIR: 2011_05_26_Data04. Gasausnutzung 9,7%; Rate 3,5 Å/s"					814	123	#NV	#NV	33	38
																																																																												#NV	#NV	#NV	#NV	#NV	#NV
11D0793	27.05.2011	AF	µc(i)	1			3000	8.6	0.18							180	12.5	400		13.56		180			10x10	Corning	2					2.00E-06	19.8	1.1		72.94															2.81E-08	4.53E-08	2.99E-05	1.06E+03		56.1						2.01	35.2	2981.7	5.37						µc-Si(i), 54 sccm (instead of 52 sccm)					#NV	95	131	#NV	16	38
11D0794	27.05.2011	AF	µc(i)	1			3000	54	1.09							907	12.5	555		13.56		180			10x10	Corning	2					5.00E-02	459	5.06	2.3	54.76																												2981.7	32.89											782	#NV	#NV	#NV	#NV	38
																																																																												#NV	#NV	#NV	#NV	#NV	#NV
11D0795	27.05.2011	AF	µc(i)	1			3000	8.6	0.18							180	12.5	400		13.56		180			10x10	Corning	2					2.00E-06	19.8	1.1		72.94															5.78E-05	4.57E-06	1.86E-04	3.22E+00		72.4						2.05	49.6	2981.7	5.37						µc-Si(i), 44 sccm (instead of 52 sccm)					#NV	99	135	#NV	14	38
11D0796	27.05.2011	AF	µc(i)	1			3000	44	0.91							1035	12.5	555		13.56		180			10x10	Corning	2					5.00E-02	449.1	4.34	1.9	56.24																												2981.7	27.46											794	#NV	#NV	#NV	#NV	38
																																																																												#NV	#NV	#NV	#NV	#NV	#NV
11D0797	27.05.2011	TZ	a(i)	2	0.015	35	295	205	28.85							933.3333333	1	50 / 55		60		157-166		251	10x10	Corning	2		510 / 480	145 / 210		9.00E-07	502	5.38	2.59	15.03	12.91														1.80E-11		2.53E-05	1.41E+06								1.92	4.2	314.03	127.32						"a(i) dynamic; 55 W; 160°C"					818	127	#NV	#NV	34	38
																																																																												#NV	#NV	#NV	#NV	#NV	#NV
11D0798	30.05.2011	AF	µc(p)	1			3000	8.6	0.18	0.8						180	12.5	400		13.56		180			10x10	ZnO	3					9.00E-07	19.8	1.1		72.12		6.59	68	507	19.12	2.9	68.4	9.25	66.9	3	7.06E-05	1.61	Ag-1	30' 160°C						53.2								3006.74	5.43	1.06				1,5,6	"Zick-Zack; 43+-27 sccm; 16 periods; 184s --> 82 nm/period"					#NV	#NV	139	#NV	#NV	50
11D0799	30.05.2011	AF	CO2	1								200				120	6	180		13.56					Dummy	Übrig												7.54	65.9	500	22.86	2.6	67	13.23	65.5	2.85	1.18E-03	1.62	ZnO/Ag-5	30' 160°C																		209.91								#NV	#NV	#NV	#NV	#NV	50
11D0800	30.05.2011	AF	µc(i)	1			3000	43	0.89							3036	12.5	555		13.56		180		242	10x10	ZnO	3					9.00E-07	1256.65	4.14	1.77	54.28		7.44	65.1	500	22.84	3.5	66.6	13	65.5	2.78	1.58E-04	1.69	ZnO/Ag-6	30' 160°C														3006.74	27.14											822	#NV	#NV	#NV	#NV	50
11D0801	30.05.2011	AF	a(n)	1			582	93	8.74				22.7			85	4	34		13.56		180			10x10	ZnO	3						15.22	1.79		11.06																												601.94	57.61				14.43							#NV	#NV	#NV	#NV	#NV	50
11D0802	30.05.2011	AF	CO2	1								200				120	6	180		13.56					Dummy	Übrig																																										209.91								#NV	#NV	#NV	#NV	#NV	50
																																	1291.67																																											#NV	#NV	#NV	#NV	#NV	#NV
11D0803	30.05.2011	DW	a(i)	1			329	80	12.34							2700	4	33		13.56		180		268								2.00E-06																																352.14	49.56						cover layer for solar cell inlay					#NV	#NV	#NV	#NV	#NV	50
																																																																												#NV	#NV	#NV	#NV	#NV	#NV
11D0804	31.05.2011	TM	µc(p)	1			2250	5.8	0.16	0.8						27	4	400		13.56		180			10x10	ZnO	9					9.00E-07						12.2	72.9	1423	11.8	7.98							ZnO/Ag-1	ZnO														2255.05	3.66	1.06				1,7,9	"tandem cell on ZnO; like 11D0729 bottom cell only 36 minuts; 12 5x10cm² substrates from Gabrielle"					#NV	#NV	#NV	#NV	#NV	50
11D0805	31.05.2011	TM	µc(p)	1			3000	8.6	0.18	0.8						26	12.5	400		13.56		180			10x10	ZnO	9					1.00E-02						8.6	76	1330	8.5	13.99							ZnO/Ag-7	Asahi U														3006.74	5.43	1.06										#NV	#NV	#NV	#NV	#NV	50
11D0806	31.05.2011	TM	a(p)	1			278	41	7.9	6.1	28					50	4	27		13.56		180			10x10	ZnO	9					1.00E-02						12.1	73.2	1423	11.6	8.13							ZnO/Ag-9	ZnO														301.65	25.88	7.82	23.21				QE jsc (12.0 / 11.6) pos. 1, cell 15 					#NV	#NV	#NV	#NV	#NV	50
11D0807	31.05.2011	TM	CO2	1								200				120	6	180		13.56					Dummy	Übrig																																										209.91			QE jsc (10.8 / 8.2) pos. 7, cell 16, AsahiU					#NV	#NV	#NV	#NV	#NV	50
11D0808	31.05.2011	TM	a(i)	1			1056	40	2.29							300	4	33		13.56		180			10x10	ZnO	9					9.00E-07																																1078.85	25.25						QE jsc (11.9 / 11.4) pos. 9, cell 16					#NV	#NV	#NV	#NV	#NV	50
11D0808	31.05.2011	TM	a(i)	1			329	80	12.34							1700	4	33		13.56		180		269	10x10	ZnO	9																																					352.14	49.56											#NV	#NV	#NV	#NV	#NV	50
11D0809	31.05.2011	TM	a(n)	1			582	93	8.74				22.7			51	4	34		13.56		180			10x10	ZnO	9																																					601.94	57.61				14.43		best cells with substrates from Gabrielle ~ 12.3 %					#NV	#NV	#NV	#NV	#NV	50
11D0810	31.05.2011	TM	µc(n)	1			3000	18	0.38				4			126	12.5	400		13.56		180			10x10	ZnO	9					1.00E-02																																3006.74	11.36				2.43							#NV	#NV	#NV	#NV	#NV	50
11D0811	31.05.2011	TM	CO2	1								200				120	6	180		13.56					Dummy	Übrig																																										209.91								#NV	#NV	#NV	#NV	#NV	50
11D0812	31.05.2011	TM	µc(p)	1			3000	8.6	0.18	0.8						132	12.5	400		13.56		180			10x10	ZnO	9					9.00E-07																																3006.74	5.43	1.06										#NV	#NV	#NV	#NV	#NV	50
11D0813	31.05.2011	TM	CO2	1								200				120	6	180		13.56					Dummy	Übrig																																										209.91								#NV	#NV	#NV	#NV	#NV	50
11D0814	31.05.2011	TM	µc(i)	1			3000	54	1.1							2160	12.5	520		13.56		180		245	10x10	ZnO	9					9.00E-07	1546.67	7.16	0.97	76.17																												3006.74	33.45											834	#NV	#NV	#NV	#NV	50
11D0815	31.05.2011	TM	a(n)	1			582	93	8.74				22.7			120	4	34		13.56		180			10x10	ZnO	9																																					601.94	57.61				14.43							#NV	#NV	#NV	#NV	#NV	50
11D0816	31.05.2011	TM	CO2	1								200				120	6	180		13.56					Dummy	Übrig																																										209.91								#NV	#NV	#NV	#NV	#NV	50
																																																																												#NV	#NV	#NV	#NV	#NV	#NV
11D0817	31.05.2011	TZ	a(p)	1			278	41	7.9	6.1	28					50	4	27		13.56		180			10x10	Asahi-U	3					9.00E-07	9	1.8		24.75		8.08	67.6	875	13.66	6.5	67.2	4.01	72.8	3.04	2.01E-09	1.53	Ag-4	30' 160°C														301.65	25.88	7.82	23.21			4,5,6	a-Si PC2, T series, 1 nm/s, 190°C					#NV	#NV	#NV	#NV	#NV	50
11D0818	31.05.2011	TZ	CO2	1								200				120	6	180		13.56					Dummy	Übrig												8.9	68.6	879	14.76	6.1	68.8	5.16	72.7	2.85	1.38E-06	2.24	ZnO/Ag-5	30' 160°C																		209.91								#NV	#NV	#NV	#NV	#NV	50
11D0819	31.05.2011	TZ	a(i)	2	0.015	12	350	240	28.51							320	1	105 /115		60		190-195		295	10x10	Asahi-U	3		545 / 500	110 / 180		9.00E-07	335.45	10.48	1.66	25.09	25.16	8.85	69	881	14.56	5	68.1	5.21			6.44E-07	2.14	ZnO/Ag-6	30' 160°C														372.86	148.68											826	#NV	#NV	#NV	#NV	50
11D0820	31.05.2011	TZ	a(n)	1			582	93	8.74				22.7			85	4	34		13.56		180			10x10	Asahi-U	3					9.00E-07	15.22	1.79		11.06																												601.94	57.61				14.43							#NV	#NV	#NV	#NV	#NV	50
11D0821	31.05.2011	TZ	CO2	1								200				120	6	180		13.56					Dummy	Übrig																																										209.91								#NV	#NV	#NV	#NV	#NV	50
																																	359.67																																											#NV	#NV	#NV	#NV	#NV	#NV
11D0822	01.06.2011	JW	µc(p)	1			3000	8.6	0.18	0.8						180	12.5	400		13.56		180			10x10	ZnO	2					9.00E-07	19.8	1.1		72.12		3.48	50.5	398	17.31	6.7							ZnO/Ag-1	30' 160°C														3006.74	5.43	1.06				1,5	µc-Si low flow					#NV	#NV	#NV	#NV	#NV	50
11D0823	01.06.2011	JW	CO2	1								200				120	6	180		13.56					Dummy	Übrig												1.19	37.5	386	8.22	18.4							ZnO/Ag-5	30' 160°C																		209.91			125H2 start, 12 delay, 42 silan, gesteigert auf 44 (MFC ?)					#NV	#NV	#NV	#NV	#NV	50
11D0824	01.06.2011	JW	µc(i)	1			125	42	15.45							2580	5	520		13.56		180		244	10x10	ZnO	2					9.00E-07	1795.99	6.96	6.83	93.45																				36.75								145.09	26.51											886	#NV	155	#NV	#NV	50
11D0825	01.06.2011	JW	a(n)	1			582	93	8.74				22.7			85	4	34		13.56		180			10x10	ZnO	2						15.22	1.79		11.06																												601.94	57.61				14.43							#NV	#NV	#NV	#NV	#NV	50
11D0826	01.06.2011	JW	CO2	1								200				120	6	180		13.56					Dummy	Übrig																																										209.91								#NV	#NV	#NV	#NV	#NV	50
																																	1831																																											#NV	#NV	#NV	#NV	#NV	#NV
11D0827	01.06.2011	TZ	a(p)	1			278	41	7.9	6.1	28					50	4	27		13.56		180			10x10	Asahi-U	3					9.00E-07	9	1.8		24.75		8.59	71.3	884	13.63	5.5	71.6	3.94	73.6	2.96	1.43E-09	1.52	Ag-4	30' 160°C														301.65	25.88	7.82	23.21			4,5,6	a-Si PC2, T series, 0.5 nm/s, 170°C					#NV	#NV	#NV	#NV	#NV	50
11D0828	01.06.2011	TZ	CO2	1								200				120	6	180		13.56					Dummy	Übrig												9.43	72.4	887	14.68	4.9	72.4	5.12	73.9	2.94	1.27E-09	1.51	ZnO/Ag-5	30' 160°C																		209.91			FTIR: Data02. Deporate 3,4 Å/s. Gasausnutzung 9,5%					#NV	#NV	#NV	#NV	#NV	50
11D0829	01.06.2011	TZ	a(i)	2	0.015	23	295	205	28.51							613.3333333	1	50 / 55		60		169-172		264	10x10	Asahi-U	3					9.00E-07	332.45	5.42	0.7	15.19	13.01	9.48	71.7	886	14.92	4.9	71.7	5.18	74.2	2.96	1.18E-09	1.5	ZnO/Ag-6	30' 160°C														318.52	127											830	#NV	#NV	#NV	#NV	50
11D0830	01.06.2011	TZ	a(n)	1			582	93	8.74				22.7			85	4	34		13.56		180			10x10	Asahi-U	3					9.00E-07	15.22	1.79		11.06																												601.94	57.61				14.43							#NV	#NV	#NV	#NV	#NV	50
11D0831	01.06.2011	TZ	CO2	1								200				120	6	180		13.56					Dummy	Übrig																																										209.91								#NV	#NV	#NV	#NV	#NV	50
																																	356.67																																											#NV	#NV	#NV	#NV	#NV	#NV
11D0832	01.06.2011	TZ	µc(p)	1			3000	8.6	0.18	0.8						180	12.5	400		13.56		180			10x10	ZnO	2					9.00E-07	19.8	1.1		72.12		3.98	57.1	376	18.55	4.1	57.9	9.94	56.6	2.6			ZnO/Ag-4															3006.74	5.43	1.06				4,6	static µc-Si targeting 0.5nm/s and 30% gas util.					#NV	#NV	#NV	#NV	#NV	50
11D0833	01.06.2011	TZ	CO2	1								200				30	12.5	100		13.56					Dummy	Übrig												3.64	55.8	368	17.7	4.1	56.3	9.43	55.6	2.57			ZnO/Ag-6																			209.91			FTIR: Data03. Deporate 3,0%. Gasausnutzung 23,3%					#NV	#NV	#NV	#NV	#NV	50
11D0834	01.06.2011	TZ	µc(i)	1			3000	40	0.83							120	12.5	520		13.56		180			10x10	ZnO	2					9.00E-07	50.4	4.2		59.2																												3006.74	25.25											#NV	#NV	#NV	#NV	#NV	50
11D0835	01.06.2011	TZ	µc(i)	2	0	0	2500	74	1.8							2200	4	190 / 200		60		179-181		248	10x10	ZnO	2		485 / 445	175 / 265		9.00E-07	653.59	2.97	0.68	23.06																												2505.61	45.84											842	#NV	#NV	#NV	#NV	50
11D0836	01.06.2011	TZ	a(n)	1			582	93	8.74				22.7			85	4	34		13.56		180			10x10	ZnO	2					9.00E-07	15.22	1.79		11.06																												601.94	57.61				14.43							#NV	#NV	#NV	#NV	#NV	50
11D0837	01.06.2011	TZ	CO2	1								200				120	6	180		13.56					Dummy	Übrig																																										209.91								#NV	#NV	#NV	#NV	#NV	50
																																	739																																											#NV	#NV	#NV	#NV	#NV	#NV
11D0838	06.06.2011	AF/TZ	a(i)	2	0	0											0.65	50 / 55		60																																																			FTIR calibration for a-Si pressure series. Data01					#NV	#NV	#NV	#NV	#NV	50
																																																																												#NV	#NV	#NV	#NV	#NV	#NV
11D0839	06.06.2011	TZ	a(p)	1			278	41	7.9	6.1	28					50	4	27		13.56		180			10x10	Asahi-U	3					9.00E-07	9	1.8		24.75		7.83	67.9	886	13.02	6	66.5	3.73	71.4	2.91	3.17E-09	1.6	Ag-4	30' 160°C														301.65	25.88	7.82	23.21			4,5,6	a-Si PC2, T series, 1 nm/s, 170°C					#NV	#NV	#NV	#NV	#NV	50
11D0840	06.06.2011	TZ	CO2	1								200				120	6	180		13.56					Dummy	Übrig												8.67	66.9	891	14.56	5.9	66.7	4.87	70.2	2.88	6.94E-08	1.91	ZnO/Ag-5	30' 160°C																		209.91			FTIR: Data02. Deporate 7,4 Å/s. Gasausnutzung 20,7%					#NV	#NV	#NV	#NV	#NV	50
11D0841	06.06.2011	TZ	a(i)	2	0.015	12	295	205	28.51							320	1	105 /115		60		169-174		272	10x10	Asahi-U	3		535  / 495	120 / 180		9.00E-07	345.79	10.81	1.48	30.28	25.93	8.39	66	893	14.24	6	64.9	4.82	71	2.91	3.30E-09	1.62	ZnO/Ag-6	30' 160°C														318.52	127											838	#NV	#NV	#NV	#NV	50
11D0842	06.06.2011	TZ	a(n)	1			582	93	8.74				22.7			85	4	34		13.56		180			10x10	Asahi-U	3					9.00E-07	15.22	1.79		11.06																												601.94	57.61				14.43							#NV	#NV	#NV	#NV	#NV	50
11D0843	06.06.2011	TZ	CO2	1								200				120	6	180		13.56					Dummy	Übrig																																										209.91								#NV	#NV	#NV	#NV	#NV	50
																																	370																																											#NV	#NV	#NV	#NV	#NV	#NV
11D0844	06.06.2011	JW	µc(p)	1			3000	8.6	0.18	0.8						180	12.5	400		13.56		180			10x10	ZnO	2					9.00E-07	19.8	1.1		72.12		1.93	53.4	374	9.64	9.1	53.1	2.71	57.1	2.24	8.90E-01	1.57	Ag-1	30' 160°C														3006.74	5.43	1.06				1,5	µc-Si low flow					#NV	#NV	#NV	#NV	#NV	50
11D0845	06.06.2011	JW	CO2	1								200				120	6	180		13.56					Dummy	Übrig												1.2	35.2	518	6.6	34.9	35.3	3.11	33.4	0.14	3.30E-05	2.8	Ag-5	30' 160°C																		209.91			125H2 start, 12 delay, 46 silan, gesteigert auf 48 (MFC 2)					#NV	#NV	#NV	#NV	#NV	50
11D0846	06.06.2011	JW	µc(i)	1			125	46	16.67							2580	5	520		13.56		180		248	10x10	ZnO	2					9.00E-07	1895.99	7.35	6.47	90.08																				20.45								145.09	29.03											874	#NV	167	#NV	#NV	50
11D0847	06.06.2011	JW	a(n)	1			582	93	8.74				22.7			85	4	34		13.56		180			10x10	ZnO	2						15.22	1.79		11.06																												601.94	57.61				14.43							#NV	#NV	#NV	#NV	#NV	50
11D0848	06.06.2011	JW	CO2	1								200				120	6	180		13.56					Dummy	Übrig																																										209.91								#NV	#NV	#NV	#NV	#NV	50
																																	1931																																											#NV	#NV	#NV	#NV	#NV	#NV
11D0849	07.06.2011	TM	µc(p)	1			2250	5.8	0.16	0.8						27	4	400		13.56		180			10x10	ZnO	9					9.00E-07						11.8	72	1412	11.6	8.65							ZnO/Ag-1															2255.05	3.66	1.06					"tandem cell on ZnO; like 11D0729 bottom cell only 40 minuts; 9 substrates for homogeneity test"					#NV	#NV	#NV	#NV	#NV	50
11D0850	07.06.2011	TM	µc(p)	1			3000	8.6	0.18	0.8						26	12.5	400		13.56		180			10x10	ZnO	9					1.00E-02						11.9	73.1	1418	11.5	9.3							ZnO/Ag-2															3006.74	5.43	1.06					QE jsc (11.6 / 11.7)   pos. 1, cell 16					#NV	#NV	#NV	#NV	#NV	50
11D0851	07.06.2011	TM	a(p)	1			278	41	7.9	6.1	28					50	4	27		13.56		180			10x10	ZnO	9					1.00E-02						12	72.4	1415	11.7	8.8							ZnO/Ag-3															301.65	25.88	7.82	23.21				QE jsc (11.7 / 11.4)   pos. 2, cell 3					#NV	#NV	#NV	#NV	#NV	50
11D0852	07.06.2011	TM	CO2	1								200				120	6	180		13.56					Dummy	Übrig												11.7	72.4	1409	11.4	8.58							ZnO/Ag-4																			209.91			QE jsc (11.7 / 11.6)   pos. 3, cell 4					#NV	#NV	#NV	#NV	#NV	50
11D0853	07.06.2011	TM	a(i)	1			1056	40	2.29							300	4	33		13.56		180			10x10	ZnO	9					9.00E-07						11.6	72.9	1413	11.2	9.11							ZnO/Ag-5															1078.85	25.25						QE jsc (11.6 / 11.4)   pos. 4, cell 4					#NV	#NV	#NV	#NV	#NV	50
11D0853	07.06.2011	TM	a(i)	1			329	80	12.34							1700	4	33		13.56		180		269	10x10	ZnO	9											11.7	73.3	1412	11.3	8.78							ZnO/Ag-6															352.14	49.56						QE jsc (11.6 / 11.1)   pos. 5, cell 16					#NV	#NV	#NV	#NV	#NV	50
11D0854	07.06.2011	TM	a(n)	1			582	93	8.74				22.7			51	4	34		13.56		180			10x10	ZnO	9											11.7	72	1410	11.5	8.65							ZnO/Ag-7															601.94	57.61				14.43		QE jsc (11.5 / 10.9)   pos. 6, cell 4					#NV	#NV	#NV	#NV	#NV	50
11D0855	07.06.2011	TM	µc(n)	1			3000	18	0.38				4			126	12.5	400		13.56		180			10x10	ZnO	9					1.00E-02						11.6	73.1	1418	11.2	9.41							ZnO/Ag-8															3006.74	11.36				2.43		QE jsc (11.6 / 11.5)   pos. 7, cell 19					#NV	#NV	#NV	#NV	#NV	50
11D0856	07.06.2011	TM	CO2	1								200				120	6	180		13.56					Dummy	Übrig												11.7	72.3	1408	11.5	8.29							ZnO/Ag-9																			209.91			QE jsc (11.5 / 11.1)   pos. 8, cell 5					#NV	#NV	#NV	#NV	#NV	50
11D0857	07.06.2011	TM	µc(p)	1			3000	8.6	0.18	0.8						132	12.5	400		13.56		180			10x10	ZnO	9					9.00E-07																																3006.74	5.43	1.06					QE jsc (11.6 / 11.5)   pos. 9, cell 2					#NV	#NV	#NV	#NV	#NV	50
11D0858	07.06.2011	TM	CO2	1								200				120	6	180		13.56					Dummy	Übrig																																										209.91								#NV	#NV	#NV	#NV	#NV	50
11D0859	07.06.2011	TM	µc(i)	1			3000	54	1.1							2400	12.5	520		13.56		180		245	10x10	ZnO	9					9.00E-07	1646.67	6.86	0.91	72.99																												3006.74	33.45											850	#NV	#NV	#NV	#NV	50
11D0860	07.06.2011	TM	a(n)	1			582	93	8.74				22.7			120	4	34		13.56		180			10x10	ZnO	9																																					601.94	57.61				14.43							#NV	#NV	#NV	#NV	#NV	50
11D0861	07.06.2011	TM	CO2	1								200				120	6	180		13.56					Dummy	Übrig																																										209.91								#NV	#NV	#NV	#NV	#NV	50
																																																																												#NV	#NV	#NV	#NV	#NV	#NV
11D0862	07.06.2011	TM	a(n)	1			582	93	8.74				22.7			51	4	34		13.56		180			10x10	Asahi-U	2					9.00E-07																																601.94	57.61				14.43		sandwich n(a)-n(µc)-9e-7-p(µc)-1e-2, no TS-i(µc) - like 11D0452 but nn like in tandem					#NV	#NV	#NV	#NV	#NV	50
11D0863	07.06.2011	TM	µc(n)	1			3000	18	0.38				4			126	12.5	400		13.56		180			10x10	Asahi-U	2					1.00E-02																																3006.74	11.36				2.43							#NV	#NV	#NV	#NV	#NV	50
11D0864	07.06.2011	TM	µc(p)	1			3000	8.6	0.18	0.8						132	12.5	400		13.56		180			10x10	Asahi-U	2					9.00E-07																																3006.74	5.43	1.06										#NV	#NV	#NV	#NV	#NV	50
11D0865	07.06.2011	TM	µc(i)	1			3000	52	1.06							1020	12.5	520		13.56		180			10x10	Asahi-U	2					1.00E-02																																3006.74	32.21											#NV	#NV	#NV	#NV	#NV	50
																																																																												#NV	#NV	#NV	#NV	#NV	#NV
11D0866	08.06.2011	TZ	a(p)	1			278	41	7.9	6.1	28					50	4	27		13.56		180			10x10	Asahi-U	3					9.00E-07	9	1.8		24.75		7.73	66	885	13.23	6.2	64.9	3.75	70.3	2.95	3.50E-09	1.62	Ag-4	30' 160°C														301.65	25.88	7.82	23.21			4,5,6	like 11D0754 but slightly higher flows					#NV	#NV	#NV	#NV	#NV	50
11D0867	08.06.2011	TZ	CO2	1								200				120	6	180		13.56					Dummy	Übrig												8.65	68	894	14.23	6.1	66.5	4.76	69.2	2.91	1.22E-07	1.98	ZnO/Ag-5	45' 160°C																		209.91								#NV	#NV	#NV	#NV	#NV	50
11D0868	08.06.2011	TZ	a(i)	2	0.015	12	240	170	28.54							320	1	105 /115		60		159-166		253	10x10	Asahi-U	3		535 / 495	120 / 185		9.00E-07	337.12	10.53	0.83	35.6	25.28	8.52	67.5	893	14.12	6.1	66	4.69	69.1	2.88	1.50E-07	2	ZnO/Ag-6	45' 160°C														263.71	105.32											846	#NV	#NV	#NV	#NV	50
11D0869	08.06.2011	TZ	a(n)	1			582	93	8.74				22.7			85	4	34		13.56		180			10x10	Asahi-U	3					9.00E-07	15.22	1.79		11.06																												601.94	57.61				14.43							#NV	#NV	#NV	#NV	#NV	50
11D0870	08.06.2011	TZ	CO2	1								200				120	6	180		13.56					Dummy	Übrig																																										209.91								#NV	#NV	#NV	#NV	#NV	50
																																	361.33																																											#NV	#NV	#NV	#NV	#NV	#NV
11D0871	08.06.2011	TZ	µc(p)	1			3000	8.6	0.18	0.8						180	12.5	400		13.56		180			10x10	ZnO	2					9.00E-07	19.8	1.1		72.12		7.82	70.2	512	21.72	2.7	71.2	12.02	68.8	2.89	4.93E-05	1.58	ZnO/Ag-4	30' 160°C														3006.74	5.43	1.06				4,6	static µc-Si targeting 1nm/s and 60% gas util.					#NV	#NV	#NV	#NV	#NV	50
11D0872	08.06.2011	TZ	CO2	1								200				120	6	180		13.56					Dummy	Übrig												7.86	69.4	512	22.1	2.9	70.8	12.21	68.7	2.91	4.61E-05	1.57	ZnO/Ag-6	30' 160°C																		209.91			best cell pos 4: 800 nm (i) / best cell pos 6: 800 nm (i)					#NV	#NV	#NV	#NV	#NV	50
11D0873	08.06.2011	TZ	µc(i)	1			3000	40	0.83							120	12.5	520		13.56		180			10x10	ZnO	2					9.00E-07	50.4	4.2		59.2																												3006.74	25.25											#NV	#NV	#NV	#NV	#NV	50
11D0874	08.06.2011	TZ	µc(i)	2	0	0	2000	90	2.71							1100	6	270 / 300		60		179-181		237	10x10	ZnO	2		495 / 455	195 / 275		9.00E-07	715.09	6.5	0.19	41.49																												2004.49	55.76											854	#NV	#NV	#NV	#NV	50
11D0875	08.06.2011	TZ	a(n)	1			582	93	8.74				22.7			85	4	34		13.56		180			10x10	ZnO	2					9.00E-07	15.22	1.79		11.06																												601.94	57.61				14.43							#NV	#NV	#NV	#NV	#NV	50
11D0876	08.06.2011	TZ	CO2	1								200				120	6	180		13.56					Dummy	Übrig																																										209.91								#NV	#NV	#NV	#NV	#NV	50
																																	800.5																																											#NV	#NV	#NV	#NV	#NV	#NV
11D0877	08.06.2011	JW	µc(p)	1			3000	8.6	0.18	0.8						180	12.5	400		13.56		180			10x10	Asahi-U	2					9.00E-07	19.8	1.1		72.12		4.08	56.9	393	18.23	4.5	57.8	9.14	63.5	2.59	8.18E-01	2.45	Ag-1	30' 160°C														3006.74	5.43	1.06				1,5	µc-Si low flow					#NV	#NV	#NV	#NV	#NV	50
11D0878	08.06.2011	JW	CO2	1								200				120	6	180		13.56					Dummy	Übrig												4.01	54.8	396	18.46	4.7	56.2	9.7	61.4	2.55	8.28E-01	2.68	Ag-5	30' 160°C																		209.91			halb normal					#NV	#NV	#NV	#NV	#NV	50
11D0879	08.06.2011	JW	µc(i)	1			3000	52	1.06							1320	12.5	520		13.56		180		252	10x10	Asahi-U	2					9.00E-07	699.6	5.3		58.55																												3006.74	32.21						halb low flow					#NV	#NV	#NV	#NV	#NV	50
11D0880	08.06.2011	JW	µc(i)	1			125	42	15.45							1320	5	520		13.56		180		243	10x10	Asahi-U	2						895.39	6.78	8.59	91.06																				54.25								145.09	26.51						ist es p-i-interface??					890	#NV	171	#NV	#NV	50
11D0881	08.06.2011	JW	a(n)	1			582	93	8.74				22.7			85	4	34		13.56		180			10x10	Asahi-U	2					9.00E-07	15.22	1.79		11.06																												601.94	57.61				14.43							#NV	#NV	#NV	#NV	#NV	50
11D0882	08.06.2011	JW	CO2	1								200				120	6	180		13.56					Dummy	Übrig																																										209.91								#NV	#NV	#NV	#NV	#NV	50
																																	1630																																											#NV	#NV	#NV	#NV	#NV	#NV
11D0883	09.06.2011	TZ	a(p)	1			278	41	7.9	6.1	28					50	4	27		13.56		180			10x10	Übrig	9					9.00E-07	9	1.8		24.75																												301.65	25.88	7.82	23.21				a-Si cell with 200 nm i-layer for Karsten Bittkau					#NV	#NV	#NV	#NV	#NV	50
11D0884	09.06.2011	TZ	CO2	1								200				120	6	180		13.56																																																209.91								#NV	#NV	#NV	#NV	#NV	50
11D0885	09.06.2011	TZ	a(i)	1			1056	80	4.39							205	4	33		13.56		180			10x10	Übrig	9					9.00E-07	23.58	1.15																														1078.85	49.56											#NV	#NV	#NV	#NV	#NV	50
11D0885	09.06.2011	TZ	a(i)	1			329	80	12.34							900	4	33		13.56		180		269	10x10	Übrig	9						#WERT!																															352.14	49.56											#NV	#NV	#NV	#NV	#NV	50
11D0886	09.06.2011	TZ	a(n)	1			582	93	8.74				22.7			85	4	34		13.56		180			10x10	Übrig	9						15.22	1.79		11.06																												601.94	57.61				14.43							#NV	#NV	#NV	#NV	#NV	50
11D0887	09.06.2011	TZ	CO2	1								200				120	6	180		13.56					Dummy	Übrig																																										209.91								#NV	#NV	#NV	#NV	#NV	50
																																	#WERT!																																											#NV	#NV	#NV	#NV	#NV	#NV
11D0888	09.06.2011	TZ	µc(p)	1			3000	8.6	0.18	0.8						180	12.5	400		13.56		180			10x10	ZnO	2					9.00E-07	19.8	1.1		72.12		6.46	58.8	472	23.26	3.5	59.7	13.64	60.1	2.65	7.58E-04	1.85	ZnO/Ag-4	30' 160°C														3006.74	5.43	1.06				4,6	static µc-Si targeting 0.5nm/s and 60% gas util.					#NV	#NV	#NV	#NV	#NV	50
11D0889	09.06.2011	TZ	CO2	1								200				120	6	180		13.56					Dummy	Übrig												6.19	61.1	486	20.84	3.4	61.9	11.23	62.7	2.77	2.75E-04	1.75	ZnO/Ag-6	30' 160°C																		209.91			FTIR: Data01. Deporate 8,1 Å/s. Gasausnutzung 63,3%					#NV	#NV	#NV	#NV	#NV	50
11D0890	09.06.2011	TZ	µc(i)	1			3000	40	0.83							120	12.5	520		13.56		180			10x10	ZnO	2					9.00E-07	50.4	4.2		59.2																												3006.74	25.25						best cell pos 4: 1600 nm (i) / best cell pos 6: 1650 nm (i)					#NV	#NV	#NV	#NV	#NV	50
11D0891	09.06.2011	TZ	µc(i)	2	0	0	750	50	3.94							2400	4	190 / 200		60		177-182		244	10x10	ZnO	2		480/450	205/285		9.00E-07	1190.09	4.96	0.27	55.92																												769.73	31.56											858	#NV	#NV	#NV	#NV	50
11D0892	09.06.2011	TZ	a(n)	1			582	93	8.74				22.7			85	4	34		13.56		180			10x10	ZnO	2					9.00E-07	15.22	1.79		11.06																												601.94	57.61				14.43							#NV	#NV	#NV	#NV	#NV	50
11D0893	09.06.2011	TZ	CO2	1								200				120	6	180		13.56					Dummy	Übrig																																										209.91								#NV	#NV	#NV	#NV	#NV	50
																																	1275.5																																											#NV	#NV	#NV	#NV	#NV	#NV
11D0894	09.06.2011	TM	a(n)	1			582	93	8.74				22.7			51	4	34		13.56		180			10x10	Asahi-U	2					9.00E-07																																601.94	57.61				14.43		sandwich n(a)-n(µc)-1e-2, no TS-p(µc)-9e-7 i(µc) - like 11D0452 but nn like in tandem					#NV	#NV	#NV	#NV	#NV	50
11D0895	09.06.2011	TM	µc(n)	1			3000	18	0.38				4			126	12.5	400		13.56		180			10x10	Asahi-U	2					1.00E-02																																3006.74	11.36				2.43							#NV	#NV	#NV	#NV	#NV	50
11D0896	09.06.2011	TM	µc(p)	1			3000	8.6	0.18	0.8						132	12.5	400		13.56		180			10x10	Asahi-U	2					1.00E-02																																3006.74	5.43	1.06										#NV	#NV	#NV	#NV	#NV	50
11D0897	09.06.2011	TM	µc(i)	1			3000	52	1.06							1020	12.5	520		13.56		180			10x10	Asahi-U	2					9.00E-07																																3006.74	32.21											#NV	#NV	#NV	#NV	#NV	50
																																																																												#NV	#NV	#NV	#NV	#NV	#NV
11D0898	10.06.2011	AF/TZ	a(i)	2	0	0											0.65	50 / 55		60																																																			FTIR calibration for a-Si pressure series. Data01					#NV	#NV	#NV	#NV	#NV	50
																																																																												#NV	#NV	#NV	#NV	#NV	#NV
11D0899	10.06.2011	TZ	a(p)	1			278	41	7.9	6.1	28					50	4	27		13.56		180			10x10	Asahi-U	5					9.00E-07	9	1.8		24.75		8.51	71.3	877	13.62	6	71.7	3.99	74.4	2.99	1.40E-09	1.49	Ag-1	30' 160°C														301.65	25.88	7.82	23.21			1,4,7,5,6	"a-Si pressure series; 0.8 mbar; p(SiH4)=konst"					#NV	#NV	#NV	#NV	#NV	50
11D0900	10.06.2011	TZ	CO2	1								200				120	6	180		13.56					Dummy	Übrig												8.51	71.2	878	13.62	6.2	71.3	3.95	74.4	3.05	1.84E-09	1.5	Ag-4	30' 160°C																		209.91			FTIR: Data02. Deporate 3,5 Å/s. Gasausnutzung 9,8%					#NV	#NV	#NV	#NV	#NV	50
11D0901	10.06.2011	TZ	a(i)	2	0.015	23	210	205	35.23							613.3333333	0.8	50 / 55		60		180-183		288	10x10	Asahi-U	5		525/490	130/195		9.00E-07	327.59	5.34	1.57	14.97	12.82	8.57	70.8	883	13.72	5.5	70.8	4.09	74.5	3.01	1.63E-09	1.51	Ag-7	30' 160°C														233.45	127											862	#NV	#NV	#NV	#NV	50
11D0902	10.06.2011	TZ	a(n)	1			582	93	8.74				22.7			85	4	34		13.56		180			10x10	Asahi-U	5					9.00E-07	15.22	1.79		11.06		9.3	71.6	877	14.83	5.6	72.2	5.19	74.3	2.98			ZnO/Ag-5	30' 160°C														601.94	57.61				14.43							#NV	#NV	#NV	#NV	#NV	50
11D0903	10.06.2011	TZ	CO2	1								200				120	6	180		13.56					Dummy	Übrig												9.4	72.2	884	14.73	4.7	72.3	5.14	72.7	2.95			ZnO/Ag-6	30' 160°C																		209.91								#NV	#NV	#NV	#NV	#NV	50
																																	351.8																																											#NV	#NV	#NV	#NV	#NV	#NV
11D0904	10.06.2011	JW	µc(p)	1			3000	8.6	0.18	0.8						180	12.5	400		13.56		180			10x10	ZnO	2					9.00E-07	19.8	1.1		72.12		5.17	61.2	403	20.94	2.8	63.2	11.2	63	2.94	3.09E-04	1.47	Ag-1	30' 160°C														3006.74	5.43	1.06				1,5	Test, wie gut kann man bei 5 mbar µc-Si:H abscheiden					#NV	#NV	#NV	#NV	#NV	50
11D0905	10.06.2011	JW	CO2	1								200				120	6	180		13.56					Dummy	Übrig												5.34	62.7	408	20.85	2.8	64.2	11.1	63.8	2.91	2.80E-04	1.47	Ag-5	30' 160°C																		209.91								#NV	#NV	#NV	#NV	#NV	50
11D0906	10.06.2011	JW	µc(i)	1			3000	73	1.48							2580	5	300		13.56		180		258	10x10	ZnO	2					9.00E-07	1232.49	4.78	0.59	37.59																				46.5								3006.74	45.22											894	#NV	311	#NV	#NV	50
11D0907	10.06.2011	JW	a(n)	1			582	93	8.74				22.7			85	4	34		13.56		180			10x10	ZnO	2						15.22	1.79		11.06																												601.94	57.61				14.43							#NV	#NV	#NV	#NV	#NV	50
11D0908	10.06.2011	JW	CO2	1								200				120	6	180		13.56					Dummy	Übrig																																										209.91								#NV	#NV	#NV	#NV	#NV	50
																																	1267.5																																											#NV	#NV	#NV	#NV	#NV	#NV
11D0909	14.06.2011	JW	µc(p)	1			3000	8.6	0.18	0.8						180	12.5	400		13.56		180			10x10	ZnO	2					9.00E-07	19.8	1.1		72.12		3.38	60.24	407.27	13.77	4.69	59.91	5.62	65.34	2.61	4.87E-05	1.24	Ag-1	 30' 160°C														3006.74	5.43	1.06				1,5	Test, wie gut kann man bei 5 mbar µc-Si:H abscheiden					#NV	#NV	#NV	#NV	#NV	50
11D0910	14.06.2011	JW	CO2	1								200				120	6	180		13.56					Dummy	Übrig												3.07	45.77	384.44	17.46	5.88	48.34	9.47	51.2	2.45	1.51E-03	1.72	Ag-5	 30' 160°C																		209.91			rd erhöhen, Icr erhöhen					#NV	#NV	#NV	#NV	#NV	50
11D0911	14.06.2011	JW	µc(i)	1			3000	81	1.64							2580	5	300		13.56		180		256	10x10	ZnO	2					9.00E-07	1324.49	5.13	0.26	36.41																				66.3								3006.74	50.18											906	#NV	307	#NV	#NV	50
11D0912	14.06.2011	JW	a(n)	1			582	93	8.74				22.7			85	4	34		13.56		180			10x10	ZnO	2						15.22	1.79		11.06																												601.94	57.61				14.43							#NV	#NV	#NV	#NV	#NV	50
11D0913	14.06.2011	JW	CO2	1								200				120	6	180		13.56					Dummy	Übrig																																										209.91								#NV	#NV	#NV	#NV	#NV	50
																																	1359.5																																											#NV	#NV	#NV	#NV	#NV	#NV
11D0914	15.06.2011	DW	a(p)	1			278	41	7.9	6.1	28					75	4	27		13.56		180			10x10	Asahi-U	9					9.00E-07																																301.65	25.88	7.82	23.21				std tandem on Asahi U for laser group					#NV	#NV	#NV	#NV	#NV	50
11D0915	15.06.2011	DW	CO2	1								200				120	6	180		13.56					Dummy	Übrig																																										209.91								#NV	#NV	#NV	#NV	#NV	50
11D0916	15.06.2011	DW	a(i)	1			1056	40	2.29							300	4	33		13.56		180			10x10	Asahi-U	9					9.00E-07																																1078.85	25.25											#NV	#NV	#NV	#NV	#NV	50
11D0916	15.06.2011	DW	a(i)	1			329	80	12.34							1700	4	33		13.56		180		269	10x10	Asahi-U	9																																					352.14	49.56											#NV	#NV	#NV	#NV	#NV	50
11D0917	15.06.2011	DW	a(n)	1			582	93	8.74				22.7			51	4	34		13.56		180			10x10	Asahi-U	9																																					601.94	57.61				14.43							#NV	#NV	#NV	#NV	#NV	50
11D0918	15.06.2011	DW	µc(n)	1			3000	18	0.38				4			126	12.5	400		13.56		180			10x10	Asahi-U	9					1.00E-02																																3006.74	11.36				2.43							#NV	#NV	#NV	#NV	#NV	50
11D0919	15.06.2011	DW	CO2	1								200				120	6	180		13.56					Dummy	Übrig																																										209.91								#NV	#NV	#NV	#NV	#NV	50
11D0920	15.06.2011	DW	µc(p)	1			3000	8.6	0.18	0.8						132	12.5	400		13.56		180			10x10	Asahi-U	9					9.00E-07																																3006.74	5.43	1.06										#NV	#NV	#NV	#NV	#NV	50
11D0921	15.06.2011	DW	CO2	1								200				120	6	180		13.56					Dummy	Übrig																																										209.91								#NV	#NV	#NV	#NV	#NV	50
11D0922	15.06.2011	DW	µc(i)	1			3000	54	1.1							3740	12.5	520		13.56		180		241	10x10	Asahi-U	9					9.00E-07																																3006.74	33.45											#NV	#NV	#NV	#NV	#NV	50
11D0923	15.06.2011	DW	a(n)	1			582	93	8.74				22.7			120	4	34		13.56		180			10x10	Asahi-U	9																																					601.94	57.61				14.43							#NV	#NV	#NV	#NV	#NV	50
11D0924	15.06.2011	DW	CO2	1								200				120	6	180		13.56					Dummy	Übrig																																										209.91								#NV	#NV	#NV	#NV	#NV	50
																																																																												#NV	#NV	#NV	#NV	#NV	#NV
11D0925	15.06.2011	TZ	µc(p)	1			3000	8.6	0.18	0.8						180	12.5	400		13.56		180			10x10	ZnO	2					9.00E-07	19.8	1.1		72.12		7.21	65.4	494	22.29	3.1	66.4	12.46	64.7	2.9	2.55E-04	1.74	ZnO/Ag-4	30' 160°C														3006.74	5.43	1.06				4,6	static µc-Si targeting 1nm/s and <40% gas util.					#NV	#NV	#NV	#NV	#NV	50
11D0926	15.06.2011	TZ	CO2	1								200				120	6	180		13.56					Dummy	Übrig												7.01	63.9	491	22.37	3.1	64.5	12.6	61.4	2.83	9.60E-04	1.96	ZnO/Ag-6	30' 160°C																		209.91			best cell pos 4: 900 nm (i) / best cell pos 6: 950 nm (i)					#NV	#NV	#NV	#NV	#NV	50
11D0927	15.06.2011	TZ	µc(i)	1			3000	40	0.83							120	12.5	520		13.56		180			10x10	ZnO	2					9.00E-07	50.4	4.2		59.2																												3006.74	25.25											#NV	#NV	#NV	#NV	#NV	50
11D0928	15.06.2011	TZ	µc(i)	2	0	0	5000	130	1.58							1100	6	340 / 380		60		179-181		221	10x10	ZnO	2		475/435	215/305		9.00E-07	972.59	8.84	0.57	39.07																												5011.23	80.54											930	#NV	#NV	#NV	#NV	50
11D0929	15.06.2011	TZ	a(n)	1			582	93	8.74				22.7			85	4	34		13.56		180			10x10	ZnO	2					9.00E-07	15.22	1.79		11.06																												601.94	57.61				14.43							#NV	#NV	#NV	#NV	#NV	50
11D0930	15.06.2011	TZ	CO2	1								200				120	6	180		13.56					Dummy	Übrig																																										209.91								#NV	#NV	#NV	#NV	#NV	50
																																	1058																																											#NV	#NV	#NV	#NV	#NV	#NV
