Repository: juliabase/juliabase

JuliaBase
=========

JuliaBase is a Python web framework for creating databases for sample tracking
in scientific instituions or working groups.  It bases on Django.

For further information, visit its [web page](http://www.juliabase.org)

Community
---------

The mailing list is "juliabase at googlegroups.com"
(https://groups.google.com/forum/#!forum/juliabase).  It also exists in
newsgroup form on news.gmane.org as "gmane.comp.db.juliabase".

Licensing
---------

JuliaBase is Free Software under the terms of the GNU Affero General Public
License, see the file COPYING-AGPL.txt.

For the details of licensing, see
<http://www.juliabase.org/project.html#licenses>.

File: remote_client/LADA_data_2010.csv (part 7 of 11)
Nr.	Datum	Operator	Schicht	Kammer	vSubstr LQ	Pendel#	H2	SiH4	SC	TMB	CH4	CO2	PH3	Gas?	Gasfluss	t	p	P	Pump nach	f	del	Ts	Th	Th depo	Subst	Subst	Anzahl	Pr	CL	CT	UDC	Basis p	d	R	?d/d¯	Deplet	R dyn	h	FF	Voc	jsc	Rs	FF rot	jsc rot	FF blau	jsc blau	j0	n	Reflekt	Anneal	sd nT	sd vT/oT	sph	Photosens	Krist (%)	Krist (%)	Sims [O]	Sims [C]	Sims [N]	Sims [B]	Sims [?]	PDS E04	PDS a 1,2	H2	SiH4	TMB	CH4	CO2	PH3		Bemerkung					Hilfe-Spalten					
10D864	06.10.2010	TZ	µc(i)	1			3000	52	1.06							2580	12.5	520		13.56		180		241	10x10	ZnO	6		755	128		9.00E-07																																2993.51	32.17											#NV	#NV	#NV	#NV	#NV	74
10D865	06.10.2010	TZ	a(n)	1			582	93	8.96				22.7			85	4	34		13.56		180			10x10	ZnO	6		800	128																																		584.8	57.54				14.2							#NV	#NV	#NV	#NV	#NV	74
10D866	06.10.2010	TZ	CO2	1								200				120	6	180		13.56					Dummy	Übrig			844	125																																						207.98								#NV	#NV	#NV	#NV	#NV	74
																																																																												#NV	#NV	#NV	#NV	#NV	#NV
10D867	11.10.2010	TZ	a(i)	1			329	69	11.44							2700	4	33		13.56		180		263	10x10	Asahi-U	9		803	128		1.20E-06																																330.59	42.69						Blindbeschichtung alter Carrier					#NV	#NV	#NV	#NV	#NV	74
																																																																												#NV	#NV	#NV	#NV	#NV	#NV
10D868	11.10.2010	TZ	a(p)	1			278	41	8.42	6.1	28					50	4	27		13.56		180			10x10	Asahi-U	6		814	127		9.00E-07	9	1.8		24.93		9.11	73.4	890	13.96	5.6	74.9	4.28	76	3.08	1.28E-09	1.5	Ag-1	30' 160°C														279.34	25.69	7.7	23.16			1,4	"std a-Si Zelle; 4 Substrate für Andreas Bauer"					#NV	#NV	#NV	#NV	#NV	74
10D869	11.10.2010	TZ	CO2	1								200				120	6	180		13.56					Dummy	Übrig			851	123								9.88	73.7	887	15.12	4.8	75.8	5.48	75.8	2.95	8.73E-10	1.47	ZnO/Ag-4	30' 160°C																		207.98								#NV	#NV	#NV	#NV	#NV	74
10D870	11.10.2010	TZ	a(i)	1			1056	80	4.46							205	4	33		13.56		180			10x10	Asahi-U	6					9.00E-07	23.58	1.15	0.29	8.27																												1061.09	49.49											1276	#NV	#NV	#NV	#NV	74
10D870	11.10.2010	TZ	a(i)	1			329	80	13.02							1520	4	33		13.56		180		262	10x10	Asahi-U	6		810	127			298.21	1.96	0.29	14.11																												330.59	49.49											1276	#NV	#NV	#NV	#NV	74
10D871	11.10.2010	TZ	a(n)	1			582	93	8.96				22.7			85	4	34		13.56		180			10x10	Asahi-U	6		789	129			15.22	1.79		11.07																												584.8	57.54				14.2							#NV	#NV	#NV	#NV	#NV	74
10D872	11.10.2010	TZ	CO2	1								200				120	6	180		13.56					Dummy	Übrig																																										207.98								#NV	#NV	#NV	#NV	#NV	74
																																	346																																											#NV	#NV	#NV	#NV	#NV	#NV
10D873	12.10.2010	AF, TZ	µc(p)	1			3000	8.6	0.18	0.8						180	12.5	400		13.56		180			10x10	ZnO	3		763	129		9.00E-07	19.8	1.1		72.63		6.47	96.5	506	18.4	3.1	70.4	9.15	69.9	2.81	2.68E-05	1.49	Ag-1	30' 160°C						67.2								2993.51	5.39	1.05				1,5,6	Grading i-Schicht mit 45 sccm +- 20 sccm (Dreieck, Periode 78s)					#NV	#NV	228	#NV	#NV	74
10D874	12.10.2010	AF, TZ	CO2	1								200				120	6	180		13.56					Dummy	Übrig			851	125								7.53	67.2	498	22.5	3.6	69.2	13.07	69.8	2.73	2.31E-05	1.47	ZnO/Ag-5	30' 160°C																		207.98			Auf altem Carrier					#NV	#NV	#NV	#NV	#NV	74
10D875	12.10.2010	AF, TZ	µc(i)	1			3000	45	0.92							2574	12.5	555		13.56		180		239	10x10	ZnO	3		757	129		9.00E-07	1258.32	4.89	3.31	62.49		6.57	69.3	507	18.69	3.2	70	9.42	69.5	2.8	2.68E-05	1.49	Ag-6	30' 160°C														2993.51	27.84											1280	#NV	#NV	#NV	#NV	74
10D876	12.10.2010	AF, TZ	a(n)	1			582	93	8.96				22.7			85	4	34		13.56		180			10x10	ZnO	3		799	128			15.22	1.79		11.07																												584.8	57.54				14.2							#NV	#NV	#NV	#NV	#NV	74
10D877	12.10.2010	AF, TZ	CO2	1								200				120	6	180		13.56					Dummy	Übrig																																										207.98								#NV	#NV	#NV	#NV	#NV	74
																																	1293.33																																											#NV	#NV	#NV	#NV	#NV	#NV
10D878	12.10.2010	AF, TZ	µc(p)	1			3000	8.6	0.18	0.8						180	12.5	400		13.56		180			10x10	ZnO	3		761	129		9.00E-07	19.8	1.1		72.63		6.26	69.1	507	17.88	3.3	69.9	8.76	70.2	2.74	1.82E-05	1.45	Ag-1	30' 160°C						63.1								2993.51	5.39	1.05				1,5,6	Grading i-Schicht mit 48 sccm +- 20 sccm (Dreieck, Periode 78s)					#NV	#NV	232	#NV	#NV	74
10D879	12.10.2010	AF, TZ	CO2	1								200				120	6	180		13.56					Dummy	Übrig			847	124								7.19	66	491	22.22	3.6	68.7	12.83	70.1	2.71	1.16E-05	1.39	ZnO/Ag-5	30' 160°C																		207.98			Auf altem Carrier					#NV	#NV	#NV	#NV	#NV	74
10D880	12.10.2010	AF, TZ	µc(i)	1			3000	48	0.98							2574	12.5	555		13.56		180		240	10x10	ZnO	3		756	129		9.00E-07	1332.32	5.18	2.69	62.03		6.4	68.1	502	18.74	3.5	70.4	9.46	71	2.78	1.20E-05	1.42	Ag-6	30' 160°C														2993.51	29.7											1284	#NV	#NV	#NV	#NV	74
10D881	12.10.2010	AF, TZ	a(n)	1			582	93	8.96				22.7			85	4	34		13.56		180			10x10	ZnO	3		978	128			15.22	1.79		11.07																												584.8	57.54				14.2							#NV	#NV	#NV	#NV	#NV	74
10D882	12.10.2010	AF, TZ	CO2	1								200				120	6	180		13.56					Dummy	Übrig			844	124																																						207.98								#NV	#NV	#NV	#NV	#NV	74
																																	1367.33																																											#NV	#NV	#NV	#NV	#NV	#NV
10D883	12.10.2010	AF, TZ	a(p)	1			278	41	8.42	6.1	28					50	4	27		13.56		180			10x10	Asahi-U	3		810	127		9.00E-07	9	1.8		24.93		9.17	73.4	888	14.07	5.3	75.3	4.55	75.9	2.95	9.63E-10	1.48	Ag-1	30' 160°C														279.34	25.69	7.7	23.16			1,5,6	"a-Si cell; i1 layer as cover layer (short pumping); another pumping before i2"					#NV	#NV	#NV	#NV	#NV	74
10D884	12.10.2010	AF, TZ	a(i)	1			1056	80	4.46							205	4	33		13.56					10x10	Asahi-U	3		818	127		2.00E-06	23.58	1.15		8.27		9.83	73.7	892	14.95	5.5	75.3	5.53	75.5	2.92	1.13E-09	1.5	ZnO/Ag-5	30' 160°C														1061.09	49.49											#NV	#NV	#NV	#NV	#NV	74
10D885	12.10.2010	AF, TZ	a(i)	1			329	80	13.02							1620	4	33		13.56		180			10x10	Asahi-U	3					9.00E-07	322.21	1.99	4.55	14.3		9.08	73.3	885	14	5.2	75.1	4.59	76	2.9	1.08E-09	1.48	Ag-6	60' 160°C														330.59	49.49											1288	#NV	#NV	#NV	#NV	74
10D886	12.10.2010	AF, TZ	a(n)	1			582	93	8.96				22.7			85	4	34		13.56		180			10x10	Asahi-U	3						15.22	1.79		11.07																												584.8	57.54				14.2							#NV	#NV	#NV	#NV	#NV	74
10D887	12.10.2010	AF, TZ	CO2	1								200				120	6	180		13.56					Dummy	Übrig																																										207.98								#NV	#NV	#NV	#NV	#NV	74
																																	370																																											#NV	#NV	#NV	#NV	#NV	#NV
10D888	13.10.2010	TM, TZ	a(p)	1			278	41	8.42	6.1	28					50	4	27		13.56		180			10x10	Asahi-U	3		810	126		9.00E-07						10.85	71.4	1342	11.32	9.3	74.1	2.54			1.13E-06	3.29	ZnO/Ag-1	30' 160°C														279.34	25.69	7.7	23.16			1,5,6	std tandem cell on old carrier					#NV	#NV	#NV	#NV	#NV	74
10D889	13.10.2010	TM, TZ	CO2	1								200				120	6	180		13.56					Dummy	Übrig			852	123								10.8	71.2	1339	11.3	10.32							ZnO/Ag-1	30' 160°C																		207.98			QE jsc (14.7/13.2) Poz. 1 wrong data because of Ag 1cm2 evaporated					#NV	#NV	#NV	#NV	#NV	74
10D890	13.10.2010	TM, TZ	a(i)	1			1056	80	4.46							205	4	33		13.56		180			10x10	Asahi-U	3					9.00E-07						11.1	74.1	1351	11.1	8.69							ZnO/Ag-5	30' 160°C														1061.09	49.49						QE jsc (11.4/11.4) Poz. 5					#NV	#NV	#NV	#NV	#NV	74
10D890	13.10.2010	TM, TZ	a(i)	1			329	80	13.02							1600	4	33		13.56		180		262	10x10	Asahi-U	3		810	127								11.1	74.1	1352	11	8.69							ZnO/Ag-6	30' 160°C														330.59	49.49						QE jsc (11.4/11.2) Poz. 6					#NV	#NV	#NV	#NV	#NV	74
10D891	13.10.2010	TM, TZ	a(n)	1			582	93	8.96				22.7			85	4	34		13.56		180			10x10	Asahi-U	3		792	129																																		584.8	57.54				14.2		 Tandemzelle 30'/60'					#NV	#NV	#NV	#NV	#NV	74
10D892	13.10.2010	TM, TZ	µc(n)	1			3000	18	0.38				4			210	12.5	400		13.56		180			10x10	Asahi-U	3		759	130		1.00E-02																																2993.51	11.28				2.37							#NV	#NV	#NV	#NV	#NV	74
10D893	13.10.2010	TM, TZ	CO2	1								200				120	6	180		13.56					Dummy	Übrig			847	124																																						207.98								#NV	#NV	#NV	#NV	#NV	74
10D894	13.10.2010	TM, TZ	µc(p)	1			3000	8.6	0.18	0.8						220	12.5	400		13.56		180			10x10	Asahi-U	3		757	130		9.00E-07																																2993.51	5.39	1.05										#NV	#NV	#NV	#NV	#NV	74
10D895	13.10.2010	TM, TZ	CO2	1								200				120	6	180		13.56					Dummy	Übrig			846	124																																						207.98								#NV	#NV	#NV	#NV	#NV	74
10D896	13.10.2010	TM, TZ	µc(i)	1			3000	52	1.06							3600	12.5	555		13.56		180		236	10x10	Asahi-U	3		754	130		9.00E-07	2408.67	6.69	1.37	74.01																												2993.51	32.17											1304	#NV	#NV	#NV	#NV	74
10D897	13.10.2010	TM, TZ	a(n)	1			582	93	8.96				22.7			120	4	34		13.56		180			10x10	Asahi-U	3		799	128																																		584.8	57.54				14.2							#NV	#NV	#NV	#NV	#NV	74
10D898	13.10.2010	TM, TZ	CO2	1								200				120	6	180		13.56					Dummy	Übrig			843	125																																						207.98								#NV	#NV	#NV	#NV	#NV	74
																																																																							Wechsel der p/n Wasserstoffflasche					#NV	#NV	#NV	#NV	#NV	#NV
10D899	13.10.2010	AF, TZ	a(i)	1			3000	8.6	0.18							180	12.5	400		13.56		180			10x10	ZnO	2		766	128		2.00E-06																																2993.51	5.39						"OES Experiment; transition a-Si / µc-Si"					#NV	#NV	#NV	#NV	#NV	74
10D900	13.10.2010	AF, TZ	a(i)	1			3000	52	1.06							?	12.5	555		13.56		180		235	10x10	ZnO	2		759	128			1615		4.27																													2993.51	32.17											1292	#NV	#NV	#NV	#NV	74
																																																																												#NV	#NV	#NV	#NV	#NV	#NV
10D901	14.10.2010	TM, TZ	µc(p)	1			3000	8.6	0.18	0.8						180	12.5	400		13.56		180			10x10	ZnO	3					9.00E-07	1432	79.56	0.07	5253.02																				66								2993.51	5.39	1.05					"std µc-Si cell without plasmastop between p- and i-layer; 30"" ramp of process parameters from p- to i-layer"					1336	#NV	236	#NV	#NV	74
10D901	14.10.2010	TM, TZ	µc(i)	1			3000	52	1.06							2580	12.5	555		13.56		180		236	10x10	ZnO	3		757	128			1432	5.55	0.07	61.4		1.64	58.4	431	6.51	8.4	57.7	4.6	47.4	0.38			Ag-1	30' 160°C						66								2993.51	32.17					1,5,6						1336	#NV	236	#NV	#NV	74
10D902	14.10.2010	TM, TZ	a(n)	1			582	93	8.96				22.7			85	4	34		13.56		180			10x10	ZnO	3		802	128								2	61.1	447	7.3	6.7	60.9	5.8	53.5	0.2	9.37E-06	1.29	ZnO/Ag-5	30' 160°C														584.8	57.54				14.2							#NV	#NV	#NV	#NV	#NV	74
10D903	14.10.2010	TM, TZ	CO2	1								200				120	6	180		13.56					Dummy	Übrig			845	125								2.05	63.1	448	7.25	6.4	63.1	5.94	57.8	0.2	4.40E-06	1.23	ZnO/Ag-6	30' 160°C																		207.98								#NV	#NV	#NV	#NV	#NV	74
																																																																												#NV	#NV	#NV	#NV	#NV	#NV
10D904	14.10.2010	AF, TZ	µc(p)	1			3000	8.6	0.18	0.8						180	12.5	400		13.56		180			10x10	ZnO	3		764	129		9.00E-07	19.8	1.1		72.63		5.76	67.4	515	16.6	4.2	69.3	7.81	68.8	2.64	2.43E-05	1.52	Ag-1	35' 160°C						32.4								2993.51	5.39	1.05				1,5,6	Grading i-Schicht mit 45 sccm +- 30 sccm (Dreieck, Periode 156s)					#NV	#NV	240	#NV	#NV	74
10D905	14.10.2010	AF, TZ	CO2	1								200				120	6	180		13.56					Dummy	Übrig			848	123								6.25	63.3	516	19.13	4.5	66.4	10.96	66.5	2.32	1.61E-05	1.5	ZnO/Ag-5	100' 160°C																		207.98			Auf altem Carrier					#NV	#NV	#NV	#NV	#NV	74
10D906	14.10.2010	AF, TZ	µc(i)	1			3000	45	0.92							2574	12.5	555		13.56		180			10x10	ZnO	3					9.00E-07	1185.65	4.61	1.47	58.88		5.23	63.2	515	16.05	5.9	66.2	7.78	65.8	2.42	3.61E-05	1.59	Ag-6	45' 160°C														2993.51	27.84											1296	#NV	#NV	#NV	#NV	74
10D907	14.10.2010	AF, TZ	a(n)	1			582	93	8.96				22.7			85	4	34		13.56		180			10x10	ZnO	3						15.22	1.79		11.07																												584.8	57.54				14.2							#NV	#NV	#NV	#NV	#NV	74
10D908	14.10.2010	AF, TZ	CO2	1								200				120	6	180		13.56					Dummy	Übrig																																										207.98								#NV	#NV	#NV	#NV	#NV	74
																																	1220.67																																											#NV	#NV	#NV	#NV	#NV	#NV
10D909	15.10.2010	AF, TZ	µc(p)	1			3000	8.6	0.18	0.8						180	12.5	400		13.56		180			10x10	ZnO	3		766	128		9.00E-07	19.8	1.1		72.63		7.23	68.6	503	20.94	2.9	69.9	10.68	69.7	3.07	3.61E-05	1.51	Ag-1	30' 160°C														2993.51	5.39	1.05				1,5,6	"µc-Si cell; cover layer between p- and i-layer (short pumping); another pumping before i-layer"					#NV	#NV	#NV	#NV	#NV	74
10D910	15.10.2010	AF, TZ	µc(i)	1			3000	52	1.06							46	12.5	555		13.56		180			10x10	ZnO			760	129		2.00E-06	25.54	5.55		61.42		7.8	65	491	24.46	3.5	67.8	14.09	69.4	3.02	1.01E-04	1.69	ZnO/Ag-5	100' 160°C														2993.51	32.17											#NV	#NV	#NV	#NV	#NV	74
10D911	15.10.2010	AF, TZ	µc(i)	1			3000	52	1.06							2580	12.5	555		13.56		180		236	10x10	ZnO	3		757	129		9.00E-07	1432.45	5.55	1.8	61.42		7.47	63.1	491	24.11	4	66.9	13.87	69.6	2.99	2.51E-05	1.49	ZnO/Ag-6	40' 160°C														2993.51	32.17											1300	#NV	#NV	#NV	#NV	74
10D912	15.10.2010	AF, TZ	a(n)	1			582	93	8.96				22.7			85	4	34		13.56		180			10x10	ZnO	3		800	127			15.22	1.79		11.07																												584.8	57.54				14.2							#NV	#NV	#NV	#NV	#NV	74
10D913	15.10.2010	AF, TZ	CO2	1								200				120	6	180		13.56					Dummy	Übrig			847	124																																						207.98								#NV	#NV	#NV	#NV	#NV	74
																																	1493																																											#NV	#NV	#NV	#NV	#NV	#NV
10D914	15.10.2010	TZ	a(i)	1			329	80	13.02							2700	4	33		13.56		180		265	10x10	Asahi-U	9		797	129																																		330.59	49.49						"cover layer on new carier; from now with 80 sccm SiH4 (like a-Si i-layer)"					#NV	#NV	#NV	#NV	#NV	74
																																																																												#NV	#NV	#NV	#NV	#NV	#NV
10D915	15.10.2010	TZ	a(p)	1			278	41	8.42	6.1	28					50	4	27		13.56		180			10x10	Asahi-U	9		816	126		9.00E-07																																279.34	25.69	7.7	23.16				std a-Si cell for David Wippler on ZnO substrates					#NV	#NV	#NV	#NV	#NV	74
10D916	15.10.2010	TZ	CO2	1								200				120	6	180		13.56					Dummy	Übrig			850	123																																						207.98								#NV	#NV	#NV	#NV	#NV	74
10D917	15.10.2010	TZ	a(i)	1			1056	80	4.46							205	4	33		13.56		180			10x10	Asahi-U	9					9.00E-07																																1061.09	49.49											#NV	#NV	#NV	#NV	#NV	74
10D917	15.10.2010	TZ	a(i)	1			329	80	13.02							1520	4	33		13.56		180		263	10x10	Asahi-U	9		810	127																																		330.59	49.49											#NV	#NV	#NV	#NV	#NV	74
10D918	15.10.2010	TZ	a(n)	1			582	93	8.96				22.7			85	4	34		13.56		180			10x10	Asahi-U	9		797	128																																		584.8	57.54				14.2							#NV	#NV	#NV	#NV	#NV	74
10D919	15.10.2010	TZ	CO2	1								200				120	6	180		13.56					Dummy	Übrig			843	125																																						207.98								#NV	#NV	#NV	#NV	#NV	74
																																																																							MFC-Kalibrierung					#NV	#NV	#NV	#NV	#NV	#NV
10D920	18.10.2010	JW	µc(p)	1			3000	8.6	0.18	0.8						180	12.5	400		13.56		180			10x10	ZnO	3		763	129		9.00E-07	19.8	1.1		72.92		6.96	70.4	508	19.47	3.1	71.2	10.32	69.8	2.73	2.78E-05	1.5	Ag-1	30' 160°C														2978.8	5.37	1.01				1,5,6	std µc-Si w/o CO2 on new carrier					#NV	#NV	#NV	#NV	#NV	86
10D921	18.10.2010	JW	µc(i)	1			3000	52	1.07							2580	12.5	520		13.56		180		240	10x10	ZnO	3		754	129		9.00E-07	1414.99	5.48	2.41	60.66		8.23	69.7	518	22.8	3.2	71.6	13.51	70.7	2.65	1.37E-05	1.41	ZnO/Ag-5	100' 160°C														2978.8	32.17						4 subtrates for Stefan Haas					1556	#NV	#NV	#NV	#NV	86
10D922	18.10.2010	JW	a(n)	1			582	93	8.82				22.7			85	4	34		13.56		180			10x10	ZnO	3		800	127			15.22	1.79		11.07		7.82	68.2	506	22.66	3.2	70.1	13.4	69.7	2.71	2.00E-05	1.47	ZnO/Ag-6	40' 160°C														594.51	57.54				14.18							#NV	#NV	#NV	#NV	#NV	86
10D923	18.10.2010	JW	CO2	1								200				120	6	180		13.56					Dummy	Übrig			844	124																																						209.6								#NV	#NV	#NV	#NV	#NV	86
																																	1450																																											#NV	#NV	#NV	#NV	#NV	#NV
10D924	18.10.2010	JW	a(n)	1			582	93	8.82				22.7			85	4	34		13.56					Dummy	Übrig			805	126			15.22	1.79		11.07		9.17	72.8	869	14.5	5.7	74.3	4.76	76.1	3.01	2.20E-09	1.49	Ag-1	30' 160°C														594.51	57.54				14.18	1,5,6	like 10D789, but with 200 sccm H2 in i1-layer					#NV	#NV	#NV	#NV	#NV	86
10D925	18.10.2010	JW	a(p)	1			278	41	7.94	6.1	28					50	4	27		13.56		180			10x10	Asahi-U	3		808	127		9.00E-07	9	1.8		25.03		8.94	73	861	14.23	5.2	74.8	4.77	74.2	2.92	2.20E-09	1.47	ZnO/Ag-5	100' 160°C														296.82	25.59	7.73	23.14									#NV	#NV	#NV	#NV	#NV	86
10D926	18.10.2010	JW	a(i)	1			200	80	18.4							205	4	33		13.56		180			10x10	Asahi-U	3					9.00E-07	23.58	1.15	0.41	8.27		9.64	73	867	15.23	5.4	74.8	5.59	74.9	2.93	2.00E-09	1.47	ZnO/Ag-6	40' 160°C														219.57	49.5											1560	#NV	#NV	#NV	#NV	86
10D926	18.10.2010	JW	a(i)	1			329	80	12.49							1520	4	33		13.56		180		266	10x10	Asahi-U	3		773	130			316.21	2.08	0.41	14.96																												346.73	49.5											1560	#NV	#NV	#NV	#NV	86
10D927	18.10.2010	JW	a(n)	1			582	93	8.82				22.7			85	4	34		13.56		180			10x10	Asahi-U	3		793	128			15.22	1.79		11.07																												594.51	57.54				14.18							#NV	#NV	#NV	#NV	#NV	86
10D928	18.10.2010	JW	CO2	1								200				120	6	180		13.56					Dummy	Übrig			845	124																																						209.6								#NV	#NV	#NV	#NV	#NV	86
																																	364																																											#NV	#NV	#NV	#NV	#NV	#NV
10D929	19.10.2010	TM	a(p)	1			278	41	7.94	6.1	28					50	4	27		13.56		180			10x10	Asahi-U	3		814	126		9.00E-07	9	1.8		25.03		11.4	74	1359	11.3								ZnO/Ag-1															296.82	25.59	7.73	23.14			1,5,6	std tandem cell on new carrier, like 10D851					#NV	#NV	#NV	#NV	#NV	86
10D930	19.10.2010	TM	CO2	1								200				120	6	180		13.56					Dummy	Übrig			852	123								11.2	75.2	1350	11								ZnO/Ag-5																			209.6			 Tandemzelle 30'/60'					#NV	#NV	#NV	#NV	#NV	86
10D931	19.10.2010	TM	a(i)	1			1056	80	4.43							205	4	33		13.56		180			10x10	Asahi-U	3					9.00E-07	23.58	1.15		8.27		11.3	74.6	1351	11.2								ZnO/Ag-6															1068	49.5						QE jsc (11.6 / 11.6(5)) Poz. 1 					#NV	#NV	#NV	#NV	#NV	86
10D931	19.10.2010	TM	a(i)	1			329	80	12.49							1600	4	33		13.56		180		264	10x10	Asahi-U	3		811	126																																		346.73	49.5						QE jsc (11.6 / 11.2) Poz. 5 not very homogenious					#NV	#NV	#NV	#NV	#NV	86
10D932	19.10.2010	TM	a(n)	1			582	93	8.82				22.7			85	4	34		13.56		180			10x10	Asahi-U	3		796	128			15.22	1.79		11.07																												594.51	57.54				14.18		QE jsc (11.6 / 11.2) Poz. 6					#NV	#NV	#NV	#NV	#NV	86
10D933	19.10.2010	TM	µc(n)	1			3000	18	0.38				4			210	12.5	400		13.56		180			10x10	Asahi-U	3		759	130		1.00E-02																																2978.8	11.24				2.37							#NV	#NV	#NV	#NV	#NV	86
10D934	19.10.2010	TM	CO2	1								200				120	6	180		13.56					Dummy	Übrig			847	124																																						209.6								#NV	#NV	#NV	#NV	#NV	86
10D935	19.10.2010	TM	µc(p)	1			3000	8.6	0.18	0.8						220	12.5	400		13.56		180			10x10	Asahi-U	3		756	130		9.00E-07	24.2	1.1		72.92																												2978.8	5.37	1.01										#NV	#NV	#NV	#NV	#NV	86
10D936	19.10.2010	TM	CO2	1								200				120	6	180		13.56					Dummy	Übrig			846	124																																						209.6								#NV	#NV	#NV	#NV	#NV	86
10D937	19.10.2010	TM	µc(i)	1			3000	52	1.07							3600	12.5	520		13.56		180		238	10x10	Asahi-U	3		753	129			2402	6.67	1.82	73.8																												2978.8	32.17											1340	#NV	#NV	#NV	#NV	86
10D938	19.10.2010	TM	a(n)	1			582	93	8.82				22.7			120	4	34		13.56		180			10x10	Asahi-U	3		801	127			21.48	1.79		11.07																												594.51	57.54				14.18							#NV	#NV	#NV	#NV	#NV	86
10D939	19.10.2010	TM	CO2	1								200				120	6	180		13.56					Dummy	Übrig			844	125																																						209.6								#NV	#NV	#NV	#NV	#NV	86
																																																																												#NV	#NV	#NV	#NV	#NV	#NV
10D940	19.10.2010	AF	a(p)	1			278	41	7.94	6.1	28					50	4	27		13.56		180			10x10	Asahi-U	3					9.00E-07	9	1.8	6.28	25.03		8.88	71.4	899	13.85	6.8	73.3	4.57	72.2	2.88	2.82E-08	1.77	Ag-1	30' 160°C														296.82	25.59	7.73	23.14			1,5,6	H2 purge between p and i1 layer					1308	#NV	#NV	#NV	#NV	86
10D940	19.10.2010	AF	H2-Purge	1			3000									120	4	0		13.56		180			10x10	Asahi-U	3						379	31.58	6.28	#DIV/0!		8.93	71.8	887	14.02	5.2	73.3	5.61	71.1	2.53	1.95E-09	1.53	ZnO/Ag-5	45' 160°C														2978.8							"Zelle ganz über ""Grading"" programmiert"					1308	#NV	#NV	#NV	#NV	86
10D940	19.10.2010	AF	a(i)	1			1056	80	4.43							205	4	33		13.56		180			10x10	Asahi-U	3						23.58	1.15	6.28	8.27		9.1	72	891	14.19	5.5	73.9	5.58	71.8	2.59	8.72E-05	3.11	ZnO/Ag	30' 160°C														1068	49.5						"n-Schicht: mit 329 statt 582 angefangen; nach ~5s korrigiert"					1308	#NV	#NV	#NV	#NV	86
10D940	19.10.2010	AF	a(i)	1			329	80	12.49							1600	4	33		13.56		180			10x10	Asahi-U	3						331.21	2.07	6.28	14.88																												346.73	49.5						Abpumpen LC bis Ende Ar-Spülung dauert 2:13:55 (Vgl 10D161 pin ohne CO2 2:41:25)					1308	#NV	#NV	#NV	#NV	86
10D940	19.10.2010	AF	a(n)	1			582	93	8.82				22.7			85	4	34		13.56		180		263	10x10	Asahi-U	3		799	128			15.22	1.79	6.28	11.07																												594.51	57.54				14.18							1308	#NV	#NV	#NV	#NV	86
10D941	19.10.2010	AF	CO2	1								200				120	6	180		13.56					Dummy	Übrig			844	125																																						209.6								#NV	#NV	#NV	#NV	#NV	86
																																	379																																											#NV	#NV	#NV	#NV	#NV	#NV
10D942	20.10.2010	JW	a(n)	1			582	93	8.82				22.7			85	4	34		13.56					Dummy	Übrig			813	126								5.35	67.7	455	17.35	3.6	69.8	9.51	67.3	2.14	4.02E-05	1.39	Ag-1	30' 160°C														594.51	57.54				14.18	1,5,6	µc-Si cell without CO2 and n-layer before p-layer					#NV	#NV	#NV	#NV	#NV	86
10D943	20.10.2010	JW	µc(p)	1			3000	8.6	0.18	0.8						180	12.5	400		13.56		180			10x10	ZnO	3		759	131		9.00E-07	19.8	1.1		72.92		6.25	64.9	460	20.94	3.6	66.9	12.88	66.6	2.19	9.90E-06	1.24	ZnO/Ag-5	30' 160°C														2978.8	5.37	1.01										#NV	#NV	#NV	#NV	#NV	86
10D944	20.10.2010	JW	µc(i)	1			3000	52	1.07							2580	12.5	520		13.56		180		239	10x10	ZnO	3		755	129		9.00E-07	1409.65	5.46	1.17	60.43		4.45	57.6	355	21.73	3.7	59.9	13.15	58.6	2.35	7.35E-04	1.34	ZnO/Ag-6	30' 160°C														2978.8	32.17											1352	#NV	#NV	#NV	#NV	86
10D945	20.10.2010	JW	a(n)	1			582	93	8.82				22.7			85	4	34		13.56		180			10x10	ZnO	3		804	127			15.22	1.79		11.07																												594.51	57.54				14.18							#NV	#NV	#NV	#NV	#NV	86
10D946	20.10.2010	JW	CO2	1								200				120	6	180		13.56					Dummy	Übrig			846	125																																						209.6								#NV	#NV	#NV	#NV	#NV	86
																																	1444.67																																											#NV	#NV	#NV	#NV	#NV	#NV
10D947	20.10.2010	TZ	a(p)	1			278	41	7.94	6.1	28					50	4	27		13.56		180			10x10	Asahi-U	5		807	128		9.00E-07	9	1.8		25.03		8.89	72.5	887	13.82	5.6	73.6	4.13	75.1	3.03	1.46E-09	1.51	Ag-1	30' 160°C														296.82	25.59	7.73	23.14			1,4,7,5,6	dynamic a-Si cell with reduced power					#NV	#NV	#NV	#NV	#NV	86
10D948	20.10.2010	TZ	CO2	1								200				120	6	180		13.56					Dummy	Übrig			845	124								8.94	72.5	883	13.96	5.8	73.8	4.2	75.1	3.1	1.17E-04	1.49	Ag-4	30' 160°C																		209.6			plasma not stable after ignition - short power increase to 80/60, then back to 44/40					#NV	#NV	#NV	#NV	#NV	86
10D949	20.10.2010	TZ	a(i)	2	0.015	23	350	240	28.79							613.3333333	1	40 / 44		60		179-182		332	10x10	Asahi-U	5		575 / 506	123 / 190		9.00E-07	332.19	5.42	1.27	12.98	13	9	73.3	887	13.86	5.4	74.2	4.21	75.6	2.98	1.28E-09	1.5	Ag-7	30' 160°C														367.22	148.5											1332	#NV	#NV	#NV	#NV	86
10D950	20.10.2010	TZ	a(n)	1			582	93	8.82				22.7			85	4	34		13.56		180			10x10	Asahi-U	5		797	128		9.00E-07	15.22	1.79		11.07		9.47	73.2	884	14.64	5.4	74.8	5.06	75.1	2.99	8.15E-10	1.46	ZnO/Ag-5	30' 160°C														594.51	57.54				14.18							#NV	#NV	#NV	#NV	#NV	86
10D951	20.10.2010	TZ	CO2	1								200				120	6	180		13.56					Dummy	Übrig			847	125								9.46	73.2	885	14.6	5.1	74.4	5.06	75.3	2.95	1.19E-09	1.47	ZnO/Ag-6	30' 160°C																		209.6								#NV	#NV	#NV	#NV	#NV	86
																																	356.4																																											#NV	#NV	#NV	#NV	#NV	#NV
10D952	20.10.2010	TM	µc(p)	1			3000	8.6	0.18	0.8						180	12.5	400		13.56		180			10x10	ZnO	3		757	130		9.00E-07	19.8	1.1		72.92		6.77	70.9	482	19.79	2.6	71.8	10.35	72	2.85	5.27E-06	1.25	Ag-1	30' 160°C														2978.8	5.37	1.01				1,5,6	std µc-Si on new carrier (like 10D735)					#NV	#NV	#NV	#NV	#NV	86
10D953	20.10.2010	TM	CO2	1								200				120	6	180		13.56					Dummy	Übrig			850	124								8.4	70.2	509	23.49	2.7	71.6	13.66	72	2.85	1.98E-05	1.48	ZnO/Ag-5	30' 160°C																		209.6			"grading of i-layer; 4 minutes ramp starting at 42sccm (~ 120nm + 1270 nm regular i-layer)"					#NV	#NV	#NV	#NV	#NV	86
10D954	20.10.2010	TM	µc(i)	1			3000	52	1.07							2610	12.5	520		13.56		180		243	10x10	ZnO	3		753	130		9.00E-07	1403.99	5.38	0.66	59.5		8	69.1	493	23.46	3	71	13.65	72.5	2.88	3.54E-06	1.23	ZnO/Ag-6	30' 160°C														2978.8	32.17						"jsc is improved Voc480 mV; We can increase the SiH4 to 56sccm at the end of the grading"					1344	#NV	#NV	#NV	#NV	86
10D955	20.10.2010	TM	a(n)	1			582	93	8.82				22.7			85	4	34		13.56		180			10x10	ZnO	3		803	127			15.22	1.79		11.07		7.7*	69	497	22.5								ZnO/Ag-5	30' 160°C														594.51	57.54				14.18		Pos.1 a lot of shunts					#NV	#NV	#NV	#NV	#NV	86
10D956	20.10.2010	TM	CO2	1								200				120	6	180		13.56					Dummy	Übrig			846	124																																						209.6			or reduce the total thickness!!!!!! 1000h of LID 7.7% stable					#NV	#NV	#NV	#NV	#NV	86
																																	1419.2																																											#NV	#NV	#NV	#NV	#NV	#NV
10D957	21.10.2010	AF	a(p)	1			278	41	7.94	6.1	28					50	4	27		13.56		180			10x10	Asahi-U	3					9.00E-07	9	1.8		25.03		9.12	72	898	14.11	6.8	72.1	4.62	71	2.96	5.20E-07	2.14	Ag-1	30' 160°C														296.82	25.59	7.73	23.14			1,5,6	"a-Si cell; i1 layer as cover layer (short pumping); another short pumping before i2"					#NV	#NV	#NV	#NV	#NV	86
10D958	21.10.2010	AF	a(i)	1			1056	80	4.43							205	4	33		13.56		180			10x10	Asahi-U	3					5.00E-02	23.58	1.15		8.27		9.5	73.3	887	14.6	5.1	74.9	5.57	73.7	2.77	1.57E-09	1.49	ZnO/Ag-5	30' 160°C														1068	49.5											#NV	#NV	#NV	#NV	#NV	86
10D959	21.10.2010	AF	a(i)	1			329	80	12.49							1620	4	33		13.56		180			10x10	Asahi-U	3					5.00E-02	331.54	2.05	1.59	14.71		9.11	73.4	889	13.97	5.4	74.9	4.81	74.4	2.82	1.85E-09	1.53	Ag-6	30' 160°C														346.73	49.5											1348	#NV	#NV	#NV	#NV	86
10D960	21.10.2010	AF	a(n)	1			582	93	8.82				22.7			85	4	34		13.56		180			10x10	Asahi-U	3						15.22	1.79		11.07																												594.51	57.54				14.18							#NV	#NV	#NV	#NV	#NV	86
10D961	21.10.2010	AF	CO2	1								200				120	6	180		13.56					Dummy	Übrig																																										209.6								#NV	#NV	#NV	#NV	#NV	86
																																	379.33																																											#NV	#NV	#NV	#NV	#NV	#NV
10D962	21.10.2010	JW	µc(p)	1			3000	8.6	0.18	0.8						180	12.5	400		13.56		180			10x10	ZnO	3		760	131		9.00E-07	19.8	1.1		72.92		1.83	54.2	316	10.66	6.4	49.7	3.41	52.4	2.33	-	-	Ag-1	30' 160°C														2978.8	5.37	1.01				1,5,6	µc-Si cell without CO2 and n-layer between p- and i-layer					#NV	#NV	#NV	#NV	#NV	86
10D963	21.10.2010	JW	a(n)	1			582	93	8.82				22.7			85	4	34		13.56					Dummy	Übrig			800	127								3.48	51.9	387	17.31	4.8	49.1	8.41	57.8	2.84	6.10E-03	1.59	ZnO/Ag-5	80' 160°C														594.51	57.54				14.18							#NV	#NV	#NV	#NV	#NV	86
10D964	21.10.2010	JW	µc(i)	1			3000	52	1.07							2580	12.5	520		13.56		180		243	10x10	ZnO	3		754	130		9.00E-07	1432.99	5.55	1.22	61.43		3.65	50.3	366	19.81	4.3	46.6	10.56	57.8	3.1	3.10E-04	1.42	ZnO/Ag-6	80' 160°C														2978.8	32.17											1380	#NV	#NV	#NV	#NV	86
10D965	21.10.2010	JW	a(n)	1			582	93	8.82				22.7			85	4	34		13.56		180			10x10	ZnO	3		798	128			15.22	1.79		11.07																												594.51	57.54				14.18							#NV	#NV	#NV	#NV	#NV	86
10D966	21.10.2010	JW	CO2	1								200				120	6	180		13.56					Dummy	Übrig			847	125																																						209.6								#NV	#NV	#NV	#NV	#NV	86
																																	1468																																											#NV	#NV	#NV	#NV	#NV	#NV
10D967	21.10.2010	TZ	a(p)	1			278	41	7.94	6.1	28					50	4	27		13.56		180			10x10	Asahi-U	5		813	126		9.00E-07	9	1.8		25.03		9.02	72.6	886	14.02	5.5	74	4.35	75.7	3.03	1.16E-09	1.49	Ag-1	30' 160°C														296.82	25.59	7.73	23.14			1,4,5,6,7	dynamic a-Si cell with reduced power					#NV	#NV	#NV	#NV	#NV	86
10D968	21.10.2010	TZ	CO2	1								200				120	6	180		13.56					Dummy	Übrig			851	124								9.07	72.9	884	14.07	5.3	74.2	4.44	75.4	3.03	1.08E-09	1.48	Ag-4	30' 160°C																		209.6								#NV	#NV	#NV	#NV	#NV	86
10D969	21.10.2010	TZ	a(i)	2	0.015	29	350	240	28.79							773.3333333	1	32 / 35		60		180+-2			10x10	Asahi-U	5		570 / 502	134 / 200		9.00E-07	344.99	4.46	2.84	10.69	10.71	9.55	73.2	883	14.77	5.1	74.5	5.24	75	2.96	1.09E-09	1.48	ZnO/Ag-5	80' 160°C														367.22	148.5											1376	#NV	#NV	#NV	#NV	86
10D970	21.10.2010	TZ	a(n)	1			582	93	8.82				22.7			85	4	34		13.56		180			10x10	Asahi-U	5		806	127		9.00E-07	15.22	1.79		11.07		9.55	72.8	885	14.83	5.2	74.6	5.18	75.2	2.98	1.08E-09	1.48	ZnO/Ag-6	80' 160°C														594.51	57.54				14.18							#NV	#NV	#NV	#NV	#NV	86
10D971	21.10.2010	TZ	CO2	1								200				120	6	180		13.56					Dummy	Übrig			848	125								9.04	73	884	14	5.1	74.7	4.34	75.3	3	1.07E-09	1.48	Ag-7	30' 160°C																		209.6								#NV	#NV	#NV	#NV	#NV	86
																																	369.2																																											#NV	#NV	#NV	#NV	#NV	#NV
10D972	22.10.2010	TM	µc(p)	1			3000	8.6	0.18	0.8						180	12.5	400		13.56		180			10x10	ZnO	3		761	128		9.00E-07	19.8	1.1		72.92		7.44	71.8	514	20.17	2.8	72.9	10.28	72	3	7.48E-06	1.34	Ag-1	30' 160°C														2978.8	5.37	1.01				1,5,6	µc-Si with grading (like 10D952)					#NV	#NV	#NV	#NV	#NV	86
10D973	22.10.2010	TM	CO2	1								200				120	6	180		13.56					Dummy	Übrig			850	124								7.22	65.2	513	21.56	3.5	68.9	11.8	68.9	2.83	4.75E-06	1.35	ZnO/Ag-5	30' 160°C																		209.6			"grading of i-layer; 4 minutes ramp starting at 42sccm (~ 120nm + 1270 nm regular i-layer) and ending at 56 sccm"					#NV	#NV	#NV	#NV	#NV	86
10D974	22.10.2010	TM	µc(i)	1			3000	56	1.15							2470	12.5	520		13.56		180		241	10x10	ZnO	3		754	129		9.00E-07	1409.99	5.71	1.04	58.63		7.76	66.5	500	23.36	3.8	69.6	13.29	71.5	2.95	1.74E-05	1.49	ZnO/Ag-6	30' 160°C														2978.8	34.65						The best µc-Si:H cell with Ag contacts					1440	#NV	#NV	#NV	#NV	86
10D975	22.10.2010	TM	a(n)	1			582	93	8.82				22.7			85	4	34		13.56		180			10x10	ZnO	3		805	127			15.22	1.79		11.07																												594.51	57.54				14.18		with CO2 plasma					#NV	#NV	#NV	#NV	#NV	86
10D976	22.10.2010	TM	CO2	1								200				120	6	180		13.56					Dummy	Übrig			845	124																																						209.6			ZnO back contact was not good?????? PROBLEM by ZNO To be repeted with good ZnO					#NV	#NV	#NV	#NV	#NV	86
																																	1445																																											#NV	#NV	#NV	#NV	#NV	#NV
10D977	25.10.2010	TM	a(p)	1			278	41	7.94	6.1	28					50	4	27		13.56		180			10x10	Asahi-U	3		815	126		9.00E-07						11.5	73.6	1364	11.5	8.82							ZnO/Ag-1	30' 160°C														296.82	25.59	7.73	23.14			1,5,6	std tandem cell on new carrier, like 10D929					#NV	#NV	#NV	#NV	#NV	86
10D978	25.10.2010	TM	CO2	1								200				120	6	180		13.56					Dummy	Übrig			852	123								11	72.9	1357	11.1	10.14							ZnO/Ag-5	30' 160°C																		209.6			Tandemzelle 30'/60'					#NV	#NV	#NV	#NV	#NV	86
10D979	25.10.2010	TM	a(i)	1			1056	80	4.43							205	4	33		13.56		180			10x10	Asahi-U	3					9.00E-07						11.4	73.3	1358	11.4	9.83							ZnO/Ag-6	30' 160°C														1068	49.5						 TJ (40%) thickness reduction					#NV	#NV	#NV	#NV	#NV	86
10D979	25.10.2010	TM	a(i)	1			329	80	12.49							1600	4	33		13.56		180		264	10x10	Asahi-U	3		812	126								10.00*	66	1345	11.3	11.3							ZnO/Ag-1															346.73	49.5						before                               TJ(40%)					#NV	#NV	#NV	#NV	#NV	86
10D980	25.10.2010	TM	a(n)	1			582	93	8.82				22.7			51	4	34		13.56		180			10x10	Asahi-U	3		796	128																																		594.51	57.54				14.18		n(85s)                               51s					#NV	#NV	#NV	#NV	#NV	86
10D981	25.10.2010	TM	µc(n)	1			3000	18	0.38				4			126	12.5	400		13.56		180			10x10	Asahi-U	3		760	129		1.00E-02																																2978.8	11.24				2.37		n(210s)                             126s					#NV	#NV	#NV	#NV	#NV	86
10D982	25.10.2010	TM	CO2	1								200				120	6	180		13.56					Dummy	Übrig			848	124																																						209.6			p(220s)                             132s					#NV	#NV	#NV	#NV	#NV	86
10D983	25.10.2010	TM	µc(p)	1			3000	8.6	0.18	0.8						132	12.5	400		13.56		180			10x10	Asahi-U	3		758	130		9.00E-07																																2978.8	5.37	1.01										#NV	#NV	#NV	#NV	#NV	86
10D984	25.10.2010	TM	CO2	1								200				120	6	180		13.56					Dummy	Übrig			847	124																																						209.6			QE jsc (11.7 / 11.7)) Poz. 1 					#NV	#NV	#NV	#NV	#NV	86
10D985	25.10.2010	TM	µc(i)	1			3000	52	1.07							3600	12.5	520		13.56		180		238	10x10	Asahi-U	3		755	129		9.00E-07	2364	6.57	1.65	72.63																												2978.8	32.17						QE jsc (11.4 / 11.3) Poz. 5 not very homogenious					1444	#NV	#NV	#NV	#NV	86
10D986	25.10.2010	TM	a(n)	1			582	93	8.82				22.7			120	4	34		13.56		180			10x10	Asahi-U	3		803	127																																		594.51	57.54				14.18		QE jsc (11.7 / 11.7) Poz. 6					#NV	#NV	#NV	#NV	#NV	86
10D987	25.10.2010	TM	CO2	1								200				120	6	180		13.56					Dummy	Übrig			845	124																																						209.6			LID on pos 1 stable 10.0% after 1000h LID					#NV	#NV	#NV	#NV	#NV	86
																																																																												#NV	#NV	#NV	#NV	#NV	#NV
10D988	25.10.2010	TZ	a(p)	1			278	41	7.94	6.1	28					50	4	27		13.56		180			10x10	Asahi-U	5		810	127		9.00E-07	9	1.8		25.03		9.2	72	884	14.46	5.7	73.5	4.49	75.1	3.12	1.25E-09	1.5	Ag-1	30' 160°C														296.82	25.59	7.73	23.14			1,4,7,5,6	dynamic a-Si cell with reduced power and reduced flow					#NV	#NV	#NV	#NV	#NV	86
10D989	25.10.2010	TZ	CO2	1								200				120	6	180		13.56					Dummy	Übrig			847	124								9.25	72.5	885	14.42	5.1	74.1	4.56	75	3.04	1.30E-09	1.5	Ag-4	30' 160°C																		209.6								#NV	#NV	#NV	#NV	#NV	86
10D990	25.10.2010	TZ	a(i)	2	0.015	29	250	170	28.09							773.3333333	1	40 / 44		60		182+-2		335	10x10	Asahi-U	5		579 / 510	120 / 185		9.00E-07	402.59	5.21	0.94	17.61	12.49	9.22	71.1	886	14.63	5.9	73.2	4.57	75.2	3.11	1.87E-09	1.53	Ag-7	30' 160°C														269.28	105.19											1404	#NV	#NV	#NV	#NV	86
10D991	25.10.2010	TZ	a(n)	1			582	93	8.82				22.7			85	4	34		13.56		180			10x10	Asahi-U	5		798	128		9.00E-07	15.22	1.79		11.07		9.85	72.6	884	15.34	5.1	73.9	5.48	74.8	3.06	1.26E-09	1.49	ZnO/Ag-5	30' 160°C														594.51	57.54				14.18							#NV	#NV	#NV	#NV	#NV	86
10D992	25.10.2010	TZ	CO2	1								200				120	6	180		13.56					Dummy	Übrig			847	125								9.8	72.2	887	15.3	5.3	73.4	5.43	74.9	3.03	1.37E-09	1.5	ZnO/Ag-6	30' 160°C																		209.6								#NV	#NV	#NV	#NV	#NV	86
																																	426.8																																											#NV	#NV	#NV	#NV	#NV	#NV
10D993	26.10.2010	TZ	a(p)	1			278	41	7.94	6.1	28					50	4	27		13.56		180			10x10	Asahi-U	5		813	126		9.00E-07	9	1.8		25.03		9.38	72.1	882	14.74	5.7	73.3	4.74	74.8	3.16	1.28E-09	1.49	Ag-1	30' 160°C														296.82	25.59	7.73	23.14			1,4,7,5,6	dynamic a-Si cell with reduced power and reduced flow					#NV	#NV	#NV	#NV	#NV	86
10D994	26.10.2010	TZ	CO2	1								200				120	6	180		13.56					Dummy	Übrig			852	123								9.41	72.4	882	14.73	5.6	73.7	4.73	75	3.14	1.38E-09	1.5	Ag-4	30' 160°C																		209.6								#NV	#NV	#NV	#NV	#NV	86
10D995	26.10.2010	TZ	a(i)	2	0.015	36	250	170	28.09							960	1	32 / 35		60		182+-2		335	10x10	Asahi-U	5		571 / 504	131 / 195		9.00E-07	435.19	4.53	2.94	15.34	10.88	9.35	72.7	880	14.62	5.8	73.6	4.78	75.1	3.04	1.27E-09	1.49	Ag-7	30' 160°C														269.28	105.19											1428	#NV	#NV	#NV	#NV	86
10D996	26.10.2010	TZ	a(n)	1			582	93	8.82				22.7			85	4	34		13.56		180			10x10	Asahi-U	5		798	128		9.00E-07	15.22	1.79		11.07		9.85	72.3	881	15.45	4.9	73.6	5.64	74.8	3.02	1.30E-09	1.49	ZnO/Ag-5	30' 160°C														594.51	57.54				14.18							#NV	#NV	#NV	#NV	#NV	86
10D997	26.10.2010	TZ	CO2	1								200				120	6	180		13.56					Dummy	Übrig			847	125								9.8	71.7	884	15.46	5.6	73.4	5.58	74.7	3.02	1.35E-09	1.49	ZnO/Ag-6	30' 160°C																		209.6								#NV	#NV	#NV	#NV	#NV	86
																																	459.4																																											#NV	#NV	#NV	#NV	#NV	#NV
10D998	26.10.2010	JW	a(n)	1			582	93	8.82				22.7			85	4	34		13.56					Dummy	Übrig			802	127			15.22	1.79		11.07		0.08	33.6	500	0.48	140.1							Ag-1	12h 160°C														594.51	57.54				14.18	1,5,6	a-Si(n) and µc-Si(n) before p-layer (like bottom cell - without CO2 plasma after n-layers)					#NV	#NV	#NV	#NV	#NV	86
10D999	26.10.2010	JW	µc(n)	1			3000	18	0.38				4			126	12.5	400		13.56					Dummy	Übrig			768	128			?					8.07	69.7	510	22.71	2.8	71.5	13.42	71.3	2.64	4.60E-06	1.31	ZnO/Ag-5	30' 160°C														2978.8	11.24				2.37							#NV	#NV	#NV	#NV	#NV	86
10D1000	26.10.2010	JW	µc(p)	1			3000	8.6	0.18	0.8						180	12.5	400		13.56		180			10x10	ZnO	3		760	129		9.00E-07	19.8	1.1		72.92		8.33	69.9	513	23.23	2.8	71.3	13.29	71.6	2.92	3.90E-06	1.29	ZnO/Ag-6	30' 160°C														2978.8	5.37	1.01										#NV	#NV	#NV	#NV	#NV	86
10D1001	26.10.2010	JW	µc(i)	1			3000	52	1.07							2580	12.5	520		13.56		180		241	10x10	ZnO	3		755	129		9.00E-07	1364.99	5.29	0	58.52																												2978.8	32.17											1564	#NV	#NV	#NV	#NV	86
10D1002	26.10.2010	JW	a(n)	1			582	93	8.82				22.7			85	4	34		13.56		180			10x10	ZnO	3		800	127			15.22	1.79		11.07																												594.51	57.54				14.18							#NV	#NV	#NV	#NV	#NV	86
10D1003	26.10.2010	JW	CO2	1								200				120	6	180		13.56					Dummy	Übrig			850	124																																						209.6								#NV	#NV	#NV	#NV	#NV	86
																																	1400																																											#NV	#NV	#NV	#NV	#NV	#NV
10D1004	26.10.2010	AF	µc(p)	1			3000	8.6	0.18	0.8						180	12.5	400		13.56		180			10x10	ZnO	3		761	129		9.00E-07	19.8	1.1		72.92		1.84	54.4	420	8.07	9.9	54.5	5.69	47.8	0.7	9.23E-04	1.87	Ag-1	210' 160°C														2978.8	5.37	1.01				1,6	H2 purge between p and i1 and between i1 and i2 layer					#NV	#NV	#NV	#NV	#NV	86
10D1005	26.10.2010	AF	µc(i)	1			3000	52	1.07							46	12.5	555		13.56		180			10x10	ZnO	3		757	129			25.77	5.6		61.97		1.75	57.6	440	6.92	10	57.8	5.25	48.1	0.38	2.88E-04	1.73	Ag-6	50' 160°C														2978.8	32.17											#NV	#NV	#NV	#NV	#NV	86
10D1006	26.10.2010	AF	µc(i)	1			3000	52	1.07							2580	12.5	555		13.56		180		237	10x10	ZnO	3		760	128			1445.55	5.6	1.33	61.97																												2978.8	32.17						2) Unterschwingt bei H2-Purge, überschwingt 3,5°C bei i1 und 5°C bei i2 --> H2-Purge bei 177°C machen					1448	#NV	#NV	#NV	#NV	86
10D1007	26.10.2010	AF	a(n)	1			582	93	8.82				22.7			85	4	34		13.56		175			10x10	ZnO	3		805	126			15.22	1.79		11.07																												594.51	57.54				14.18		3) n-Schicht bei 175°C.					#NV	#NV	#NV	#NV	#NV	86
10D1008	26.10.2010	AF	CO2	1								200				120	6	180		13.56					Dummy	Übrig			848	124																																						209.6								#NV	#NV	#NV	#NV	#NV	86
																																	1506.33																																											#NV	#NV	#NV	#NV	#NV	#NV
