Repository: juliabase/juliabase

JuliaBase
=========

JuliaBase is a Python web framework for creating databases for sample tracking
in scientific instituions or working groups.  It bases on Django.

For further information, visit its [web page](http://www.juliabase.org)

Community
---------

The mailing list is "juliabase at googlegroups.com"
(https://groups.google.com/forum/#!forum/juliabase).  It also exists in
newsgroup form on news.gmane.org as "gmane.comp.db.juliabase".

Licensing
---------

JuliaBase is Free Software under the terms of the GNU Affero General Public
License, see the file COPYING-AGPL.txt.

For the details of licensing, see
<http://www.juliabase.org/project.html#licenses>.

File: remote_client/LADA_data_2011.csv (part 7 of 13)
Nr.	Datum	Operator	Schicht	Kammer	vSubstr LQ	Pendel#	H2	SiH4	SC	TMB	CH4	CO2	PH3	Gas?	Gasfluss	t	p	P	Pump nach	f	del	Ts	Th	Th depo	Subst	Subst	Anzahl	Pr	CL	CT	UDC	Basis p	d	R	?d/d¯	Deplet	R dyn	h	FF	Voc	jsc	Rs	FF rot	jsc rot	FF blau	jsc blau	j0	n	Reflekt	Anneal	sd nT	sd vT/oT	sph	Photosens	Krist (%)	Krist (%)	Sims [O]	Sims [C]	Sims [N]	Sims [B]	Sims [?]	PDS E04	PDS a 1,2	H2	SiH4	TMB	CH4	CO2	PH3		Bemerkung					Hilfe-Spalten					
11D0931	16.06.2011	JW	µc(p)	1			3000	8.6	0.18	0.8						180	12.5	400		13.56		180			10x10	ZnO	2					9.00E-07	19.8	1.1		72.12		3.38	60.24	407.27	13.77	4.69	59.91	5.62	65.34	2.61	4.87E-05	1.24	Ag-1	30' 160°C														3006.74	5.43	1.06				1,5	"std low I ""halbhalb"""					#NV	#NV	#NV	#NV	#NV	50
11D0932	16.06.2011	JW	CO2	1								200				120	6	180		13.56					Dummy	Übrig												3.07	45.77	384.44	17.46	5.88	48.34	9.47	51.2	2.45	1.51E-03	1.72	Ag-5	30' 160°C																		209.91								#NV	#NV	#NV	#NV	#NV	50
11D0933	16.06.2011	JW	µc(i)	1			3000	52	1.06							1320	12.5	520		13.56		180		246	10x10	ZnO	2					9.00E-07	699.6	5.3		58.55																												3006.74	32.21											#NV	#NV	#NV	#NV	#NV	50
11D0934	16.06.2011	JW	µc(i)	1			125	35	13.21							1320	5	520		13.56		180		251	10x10	ZnO	2						747.49	5.66	11.82	91.23																												145.09	22.09											1158	#NV	#NV	#NV	#NV	50
11D0935	16.06.2011	JW	a(n)	1			582	93	8.74				22.7			85	4	34		13.56		180			10x10	ZnO	2					9.00E-07	15.22	1.79		11.06																												601.94	57.61				14.43							#NV	#NV	#NV	#NV	#NV	50
11D0936	16.06.2011	JW	CO2	1								200				120	6	180		13.56					Dummy	Übrig																																										209.91								#NV	#NV	#NV	#NV	#NV	50
																																	1482.1																																											#NV	#NV	#NV	#NV	#NV	#NV
11D0937	16.06.2011	TZ	µc(p)	1			3000	8.6	0.18	0.8						180	12.5	400		13.56		180			10x10	ZnO	2					9.00E-07	19.8	1.1		72.12		6.3	62.1	460	22.08	3.5	63.2	12.41	62.8	2.8	4.87E-04	1.72	ZnO/Ag-4	30' 160°C														3006.74	5.43	1.06				4,6	static µc-Si targeting 0.5nm/s and 30% gas util.					#NV	#NV	#NV	#NV	#NV	50
11D0938	16.06.2011	TZ	CO2	1								200				120	6	180		13.56					Dummy	Übrig												6.38	61.4	453	22.92	3.2	61.9	13.08	61.9	2.81	7.30E-04	1.76	ZnO/Ag-6	30' 160°C																		209.91			best cell pos 4: 1200 nm (i) / best cell pos 6: 1150 nm (i)					#NV	#NV	#NV	#NV	#NV	50
11D0939	16.06.2011	TZ	µc(i)	1			3000	40	0.83							120	12.5	520		13.56		180			10x10	ZnO	2					9.00E-07	50.4	4.2		59.2																												3006.74	25.25											#NV	#NV	#NV	#NV	#NV	50
11D0940	16.06.2011	TZ	µc(i)	2	0	0	2500	90	2.18				22.7			2200	4	190 / 200		60		179-181		238	10x10	ZnO	2		480/445	195/275		9.00E-07	1082.59	4.92	2.31	31.41																												2505.61	55.76				14.43							934	#NV	#NV	#NV	#NV	50
11D0941	16.06.2011	TZ	a(n)	1			582	93	8.74							85	4	34		13.56		180			10x10	ZnO	2					9.00E-07	15.22	1.79		11.06																												601.94	57.61											#NV	#NV	#NV	#NV	#NV	50
11D0942	16.06.2011	TZ	CO2	1								200				120	6	180		13.56					Dummy	Übrig																																										209.91								#NV	#NV	#NV	#NV	#NV	50
																																	1168																																											#NV	#NV	#NV	#NV	#NV	#NV
11D0943	16.06.2011	TM	a(n)	1			582	93	8.74				22.7			51	4	34		13.56		180			10x10	Asahi-U	2					9.00E-07																																601.94	57.61				14.43		sandwich n(a)-n(µc)-9e-7-p(µc)-9e-7 i(µc)					#NV	#NV	#NV	#NV	#NV	50
11D0944	16.06.2011	TM	µc(n)	1			3000	18	0.38				4			126	12.5	400		13.56		180			10x10	Asahi-U	2					1.00E-02																																3006.74	11.36				2.43							#NV	#NV	#NV	#NV	#NV	50
11D0945	16.06.2011	TM	µc(p)	1			3000	8.6	0.18	0.8						132	12.5	400		13.56		180			10x10	Asahi-U	2					9.00E-07																																3006.74	5.43	1.06										#NV	#NV	#NV	#NV	#NV	50
11D0946	16.06.2011	TM	µc(i)	1			3000	52	1.06							1020	12.5	520		13.56		180			10x10	Asahi-U	2					9.00E-07																																3006.74	32.21											#NV	#NV	#NV	#NV	#NV	50
																																																																																	
11D0947	17.06.2011	JW	µc(p)	1			3000	8.6	0.18	0.8						180	12.5	400		13.56		180			10x10	ZnO	2					9.00E-07	19.8	1.1		72.12		4	55.73	405.27	17.7	4.48	55.84	7.73	63.72	3.13	6.26E-05	1.3	Ag-1	 30' 160°C														3006.74	5.43	1.06				1,5	29|125					#NV	#NV	#NV	#NV	#NV	50
11D0948	17.06.2011	JW	CO2	1								200				120	6	180		13.56					Dummy	Übrig												5.5	62.07	412.71	21.46	3.12	63.12	11.33	64.02	2.99	1.97E-04	1.43	Ag-5	 30' 160°C																		209.91								#NV	#NV	#NV	#NV	#NV	50
11D0949	17.06.2011	JW	µc(i)	1			125	29	11.2							2880	5	300		13.56		180		256	10x10	ZnO	2					9.00E-07	1302.49	4.52	7.21	87.93																				59.35								145.09	18.3											1154	#NV	303	#NV	#NV	50
11D0950	17.06.2011	JW	a(n)	1			582	93	8.74				22.7			85	4	34		13.56		180			10x10	ZnO	2						15.22	1.79		11.06																												601.94	57.61				14.43							#NV	#NV	#NV	#NV	#NV	50
11D0951	17.06.2011	JW	CO2	1								200				120	6	180		13.56					Dummy	Übrig																																										209.91								#NV	#NV	#NV	#NV	#NV	50
																																	1337.5																																						cleaning of all chambers and gate valves					#NV	#NV	#NV	#NV	#NV	#NV
11D0952	20.06.2011	DW	a(i)	2	0.015	35	295	205	28.51							933.3333333	1	50 / 55		60		178-184		289					515/480	145/205		2.00E-06					#WERT!																											318.52	127											#NV	#NV	#NV	#NV	#NV	50
11D0953	20.06.2011	DW	a(i)	1			329	80	12.34							2700	4	33		13.56		180		263								2.00E-06																																352.14	49.56											#NV	#NV	#NV	#NV	#NV	50
																																																																												#NV	#NV	#NV	#NV	#NV	#NV
11D0954	20.06.2011	TZ	a(p)	1			278	41	7.9	6.1	28					50	4	27		13.56		180			10x10	Asahi-U	5					9.00E-07	9	1.8		24.75		8.4	68.8	880	13.87	5.8	69.6	4.23	74.3	3	9.90E-10	1.48	Ag-1	30' 160°C														301.65	25.88	7.82	23.21			1,4,7,5,6	"a-Si pressure series; 1.25 mbar; p(SiH4)=konst"					#NV	#NV	#NV	#NV	#NV	50
11D0955	20.06.2011	TZ	CO2	1								200				120	6	180		13.56					Dummy	Übrig												8.54	70.1	881	13.82	5.3	70.3	4.23	74.2	2.96	1.24E-09	1.49	Ag-4	30' 160°C																		209.91								#NV	#NV	#NV	#NV	#NV	50
11D0956	20.06.2011	TZ	a(i)	2	0.015	23	405	205	22.92							613.3333333	1.25	50 / 55		60		178-183		290	10x10	Asahi-U	5		505/475	160/220		9.00E-07	332.59	5.42	1.82	15.19	13.01	8.5	69.9	877	13.86	6.3	70.6	4.22	74.4	2.96	9.69E-10	1.48	Ag-7	30' 160°C														427.03	127											938	#NV	#NV	#NV	#NV	50
11D0957	20.06.2011	TZ	a(n)	1			582	93	8.74				22.7			85	4	34		13.56		180			10x10	Asahi-U	5					9.00E-07	15.22	1.79		11.06		9.17	71.1	880	14.66	6	71.7	5.14	74.2	2.93		1.48	ZnO/Ag-5	30' 160°C														601.94	57.61				14.43							#NV	#NV	#NV	#NV	#NV	50
11D0958	20.06.2011	TZ	CO2	1								200				120	6	180		13.56					Dummy	Übrig												9.24	71.3	884	14.66	5.3	71.7	5.12	74.8	2.93	9.81E-10	1.48	ZnO/Ag-6	30' 160°C																		209.91								#NV	#NV	#NV	#NV	#NV	50
																																	356.8																																											#NV	#NV	#NV	#NV	#NV	#NV
11D0959	21.06.2011	TM	a(p)	1			278	41	7.9	6.1	28					75	4	27		13.56		180			10x10	Asahi-U	4					9.00E-07						10.9	70.7	1325	11.7	10.7					3.00E-06	4.89	ZnO/Ag-1															301.65	25.88	7.82	23.21			1,6,7,9	"like 11D0532; no CO2 before i-layers; no pumping (1e-2) and no TS before µc-Si(p); reduced PH3 in TJ"					#NV	#NV	#NV	#NV	#NV	50
11D0960	21.06.2011	TM	a(i)	1			1056	40	2.29							300	4	33		13.56		180			10x10	Asahi-U	4					9.00E-07						11.6	72	1338	12	11.2					7.00E-07	3.4	ZnO/Ag-6															1078.85	25.25											#NV	#NV	#NV	#NV	#NV	50
11D0960	21.06.2011	TM	a(i)	1			329	80	12.34							1700	4	33		13.56		180		269	10x10	Asahi-U	4											11	71	1326	11.7	10.83					2.05E-06	4.72	ZnO/Ag-7															352.14	49.56						QE jsc (11.6/ 11.7) pos. 1, cell 17					#NV	#NV	#NV	#NV	#NV	50
11D0961	21.06.2011	TM	a(n)	1			582	93	8.74				11			51	4	34		13.56		180			10x10	Asahi-U	4											11.1	71.4	1328	11.7	10.67					3.44E-07	3.09	ZnO/Ag-9															601.94	57.61				7.1		QE jsc (11.9/ 12.1) pos. 6, cell 17 Asahi VU					#NV	#NV	#NV	#NV	#NV	50
11D0962	21.06.2011	TM	µc(n)	1			3000	18	0.38				2			126	12.5	400		13.56		180			10x10	Asahi-U	4					1.00E-02																																3006.74	11.36				1.19		QE jsc (11.7/ 11.8) pos. 7, cell 16					#NV	#NV	#NV	#NV	#NV	50
11D0963	21.06.2011	TM	µc(p)	1			3000	8.6	0.18	0.8						132	12.5	400		13.56		180			10x10	Asahi-U	4					1.00E-02																																3006.74	5.43	1.06					QE jsc (11.6 /11.8 ) pos. 9, cell 					#NV	#NV	#NV	#NV	#NV	50
11D0964	21.06.2011	TM	µc(i)	1			3000	54	1.1							3740	12.5	520		13.56		180		237	10x10	Asahi-U	4					9.00E-07																																3006.74	33.45						We won 1%  GOOD					#NV	#NV	#NV	#NV	#NV	50
11D0965	21.06.2011	TM	a(n)	1			582	93	8.74				22.7			120	4	34		13.56		180			10x10	Asahi-U	4																																					601.94	57.61				14.43							#NV	#NV	#NV	#NV	#NV	50
11D0966	21.06.2011	TM	CO2	1								200				120	6	180		13.56					Dummy	Übrig																																										209.91								#NV	#NV	#NV	#NV	#NV	50
																																																																												#NV	#NV	#NV	#NV	#NV	#NV
11D0967	21.06.2011	TM	a(n)	1			582	93	8.74				11			51	4	34		13.56		180			10x10	Asahi-U	2					9.00E-07																																601.94	57.61				7.1		sandwich n(a)-n(µc)-1e-2, no TS-p(µc)-9e-7 i(µc) - like 11D0894 but with reduced PH3 for n-layers					#NV	#NV	#NV	#NV	#NV	50
11D0968	21.06.2011	TM	µc(n)	1			3000	18	0.38				2			126	12.5	400		13.56		180			10x10	Asahi-U	2					1.00E-02																																3006.74	11.36				1.19							#NV	#NV	#NV	#NV	#NV	50
11D0969	21.06.2011	TM	µc(p)	1			3000	8.6	0.18	0.8						132	12.5	400		13.56		180			10x10	Asahi-U	2					1.00E-02																																3006.74	5.43	1.06										#NV	#NV	#NV	#NV	#NV	50
11D0970	21.06.2011	TM	µc(i)	1			3000	52	1.06							1020	12.5	520		13.56		180			10x10	Asahi-U	2					9.00E-07																																3006.74	32.21											#NV	#NV	#NV	#NV	#NV	50
																																																																												#NV	#NV	#NV	#NV	#NV	#NV
11D0971	22.06.2011	TZ	µc(p)	1			3000	8.6	0.18	0.8						180	12.5	400		13.56		180			10x10	ZnO	2					9.00E-07																																3006.74	5.43	1.06					static µc-Si targeting 1nm/s and 60% gas util.					#NV	#NV	#NV	#NV	#NV	50
11D0972	22.06.2011	TZ	CO2	1								200				120	6	180		13.56					Dummy	Übrig																																										209.91			i-layer didn't work out --> rpt					#NV	#NV	#NV	#NV	#NV	50
11D0973	22.06.2011	TZ	µc(i)	1			3000	40	0.83							120	12.5	520		13.56		180			10x10	ZnO	2					9.00E-07																																3006.74	25.25											#NV	#NV	#NV	#NV	#NV	50
11D0974	22.06.2011	TZ	µc(i)	2	0	0	2000	100	3							1100	6	390 / 440		60					10x10	ZnO	2					9.00E-07																																2004.49	61.95											#NV	#NV	#NV	#NV	#NV	50
11D0975	22.06.2011	TZ	a(n)	1			582	93	8.74				22.7			85	4	34		13.56		180			10x10	ZnO	2					9.00E-07																																601.94	57.61				14.43							#NV	#NV	#NV	#NV	#NV	50
11D0976	22.06.2011	TZ	CO2	1								200				120	6	180		13.56					Dummy	Übrig																																										209.91								#NV	#NV	#NV	#NV	#NV	50
																																																																												#NV	#NV	#NV	#NV	#NV	#NV
11D0977	22.06.2011	JW	µc(p)	1			3000	8.6	0.18	0.8						180	12.5	400		13.56		180			10x10	ZnO	2					9.00E-07	19.8	1.1		72.12		3.71	46.11	421.54	19.06	7.47	46.72	8.65	55.45	3.18	6.25E-05	1.4	Ag-1	30' 160°C														3006.74	5.43	1.06				1,5	32|125					#NV	#NV	#NV	#NV	#NV	50
11D0978	22.06.2011	JW	CO2	1								200				120	6	180		13.56					Dummy	Übrig												5.07	59.66	399.1	21.3	3.56	60.39	10.9	64	2.95	1.80E-04	1.37	Ag-5	30' 160°C																		209.91								#NV	#NV	#NV	#NV	#NV	50
11D0979	22.06.2011	JW	µc(i)	1			125	32	12.22							2880	5	300		13.56		180		254	10x10	ZnO	2					9.00E-07	1360.99	4.73	5.8	83.27																				34.85								145.09	20.2											1142	#NV	291	#NV	#NV	50
11D0980	22.06.2011	JW	a(n)	1			582	93	8.74				22.7			85	4	34		13.56		180			10x10	ZnO	2						15.22	1.79		11.06																												601.94	57.61				14.43							#NV	#NV	#NV	#NV	#NV	50
11D0981	22.06.2011	JW	CO2	1								200				120	6	180		13.56					Dummy	Übrig																																										209.91								#NV	#NV	#NV	#NV	#NV	50
																																	1396																																											#NV	#NV	#NV	#NV	#NV	#NV
11D0982	22.06.2011	TZ	a(p)	1			278	41	7.9	6.1	28					50	4	27		13.56		180			10x10	Asahi-U	5					9.00E-07	9	1.8		24.75		8.32	70	870	13.66	5.9	70.1	4.14	74.6	2.95	1.30E-09	1.48	Ag-1	40' 160°C														301.65	25.88	7.82	23.21			1,4,7,5,6	"a-Si pressure series; 0.65 mbar; p(SiH4)=konst"					#NV	#NV	#NV	#NV	#NV	50
11D0983	22.06.2011	TZ	CO2	1								200				120	6	180		13.56					Dummy	Übrig												8.36	69.7	867	13.83	5.6	70.5	4.19	74.7	2.96	1.30E-09	1.48	Ag-4	40' 160°C																		209.91								#NV	#NV	#NV	#NV	#NV	50
11D0984	22.06.2011	TZ	a(i)	2	0.015	23	150	205	42.53							613.3333333	0.65	50 / 55		60		178-186		288	10x10	Asahi-U	5		535/495	125/185		9.00E-07	331.19	5.4	1.26	15.13	12.96	8.25	69	866	13.8	5.7	69.3	4.13	74.9	2.95	1.31E-09	1.48	Ag-7	40' 160°C														171.61	127											942	#NV	#NV	#NV	#NV	50
11D0985	22.06.2011	TZ	a(n)	1			582	93	8.74				22.7			85	4	34		13.56		180			10x10	Asahi-U	5					9.00E-07	15.22	1.79		11.06		9.19	70.8	872	14.88	5.6	71.3	5.28	73.1	2.96	6.18E-08	1.83	ZnO/Ag-5	30' 160°C														601.94	57.61				14.43							#NV	#NV	#NV	#NV	#NV	50
11D0986	22.06.2011	TZ	CO2	1								200				120	6	180		13.56					Dummy	Übrig												9.12	69.4	875	15.03	6.1	69.6	5.35	72.8	2.95	6.19E-08	1.82	ZnO/Ag-6	30' 160°C																		209.91								#NV	#NV	#NV	#NV	#NV	50
																																	355.4																																											#NV	#NV	#NV	#NV	#NV	#NV
11D0987	27.06.2011	TZ	a(p)	1			278	41	7.9	6.1	28					50	4	27		13.56		180			10x10	Asahi-U	5					9.00E-07	9	1.8		24.75		7.45	60.1	886	13.99	8.3	57.3	4.43	64.4	2.92	1.24E-08	1.75	Ag-1	60' 160°C														301.65	25.88	7.82	23.21			1,4,5,6,7	"a-Si pressure series; 1.5 mbar; p(SiH4)=konst"					#NV	#NV	#NV	#NV	#NV	50
11D0988	27.06.2011	TZ	CO2	1								200				120	6	180		13.56					Dummy	Übrig												7.87	63	893	13.98	8.1	62	4.51	65.1	2.86	1.09E-08	1.72	Ag-4	60' 160°C																		209.91			"wrong H2-flow for i-layer; plasma unstable --> rpt"					#NV	#NV	#NV	#NV	#NV	50
11D0989	27.06.2011	TZ	a(i)	2	0.015	23	150	205	42.53							613.3333333	1.5	50 / 55		60					10x10	Asahi-U	5					9.00E-07	503.79	8.21	6.39	23.02	19.71	8.02	64.2	894	13.98	7.6	62.1	4.57	62.7	2.81	1.13E-08	1.71	Ag-5	60' 160°C														171.61	127											946	#NV	#NV	#NV	#NV	50
11D0990	27.06.2011	TZ	a(n)	1			582	93	8.74				22.7			85	4	34		13.56		180			10x10	Asahi-U	5					9.00E-07	15.22	1.79		11.06		7.96	64	894	13.92	7.8	61.7	4.45	63.2	2.86	1.15E-08	1.75	Ag-6	60' 160°C														601.94	57.61				14.43							#NV	#NV	#NV	#NV	#NV	50
11D0991	27.06.2011	TZ	CO2	1								200				120	6	180		13.56					Dummy	Übrig												7.87	63.4	889	13.96	7.7	62.7	4.36	66.9	2.89	8.54E-09	1.75	Ag-7	60' 160°C																		209.91								#NV	#NV	#NV	#NV	#NV	50
																																	528																																											#NV	#NV	#NV	#NV	#NV	#NV
11D0992	27.06.2011	TZ	µc(p)	1			3000	8.6	0.18	0.8						180	12.5	400		13.56		180			10x10	ZnO	2					9.00E-07	19.8	1.1		72.12		5.27	59.4	421	21.07	3.4	60.5	12.37	59.7	2.53	7.64E-04	1.55	ZnO/Ag-4	30' 160°C														3006.74	5.43	1.06				4,6	static µc-Si targeting 0.5nm/s and 30% gas util.					#NV	#NV	#NV	#NV	#NV	50
11D0993	27.06.2011	TZ	CO2	1								200				120	6	180		13.56					Dummy	Übrig												5.06	58.3	411	21.12	3.8	59.5	12.46	58.5	2.53	1.02E-03	1.49	ZnO/Ag-6	30' 160°C																		209.91			i-layer by hand --> fixed T					#NV	#NV	#NV	#NV	#NV	50
11D0994	27.06.2011	TZ	µc(i)	1			3000	40	0.83							120	12.5	520		13.56		180			10x10	ZnO	2					9.00E-07	50.4	4.2		59.2																												3006.74	25.25						best cell pos 4: 1100 nm (i) / best cell pos 6: 1100 nm (i)					#NV	#NV	#NV	#NV	#NV	50
11D0995	27.06.2011	TZ	µc(i)	2	0	0	2250	90	2.41							2200	4	180 / 190		60		180-187		254	10x10	ZnO	2		480/445	195/275		9.00E-07	1067.59	4.85	0.61	30.97																												2255.05	55.76											950	#NV	#NV	#NV	#NV	50
11D0996	27.06.2011	TZ	a(n)	1			582	93	8.74				22.7			85	4	34		13.56		180			10x10	ZnO	2					9.00E-07	15.22	1.79		11.06																												601.94	57.61				14.43							#NV	#NV	#NV	#NV	#NV	50
11D0997	27.06.2011	TZ	CO2	1								200				120	6	180		13.56					Dummy	Übrig																																										209.91								#NV	#NV	#NV	#NV	#NV	50
																																	1153																																											#NV	#NV	#NV	#NV	#NV	#NV
11D0998	27.06.2011	TZ	µc(p)	1			3000	8.6	0.18	0.8						180	12.5	400		13.56		180			10x10	ZnO	2					9.00E-07	19.8	1.1		72.12		7.43	66.1	489	23	2.8	66.2	13.16	64.8	2.88	3.20E-04	1.73	ZnO/Ag-4	30' 160°C														3006.74	5.43	1.06				4,6	"static µc-Si targeting 1nm/s and 60% gas util.; rpt of 11D0971"					#NV	#NV	#NV	#NV	#NV	50
11D0999	27.06.2011	TZ	CO2	1								200				120	6	180		13.56					Dummy	Übrig												6.61	62.8	474	22.22	3.2	63.1	12.46	62.5	2.86	7.00E-04	1.82	ZnO/Ag-6	30' 160°C																		209.91			best cell pos 4: 1000 nm (i) / best cell pos 6: 1050 nm (i)					#NV	#NV	#NV	#NV	#NV	50
11D1000	27.06.2011	TZ	µc(i)	1			3000	40	0.83							120	12.5	520		13.56		180			10x10	ZnO	2					9.00E-07	50.4	4.2		59.2																												3006.74	25.25											#NV	#NV	#NV	#NV	#NV	50
11D1001	27.06.2011	TZ	µc(i)	2	0	0	2000	100	3							1100	6	390 / 440		60		180-181		203	10x10	ZnO	2		475/440	215/300		9.00E-07	719.59	6.54	5.96	37.58																												2004.49	61.95											954	#NV	#NV	#NV	#NV	50
11D1002	27.06.2011	TZ	a(n)	1			582	93	8.74				22.7			85	4	34		13.56		180			10x10	ZnO	2					9.00E-07	15.22	1.79		11.06																												601.94	57.61				14.43							#NV	#NV	#NV	#NV	#NV	50
11D1003	27.06.2011	TZ	CO2	1								200				120	6	180		13.56					Dummy	Übrig																																										209.91								#NV	#NV	#NV	#NV	#NV	50
																																	805																																											#NV	#NV	#NV	#NV	#NV	#NV
11D1004	28.06.2011	TM	µc(p)	1			2250	5.8	0.16	0.8						27	4	400		13.56		180			10x10	ZnO	3					9.00E-07						11.7	73.1	1408	11.3	8.24					7.86E-06	4.47	ZnO/Ag/ZnO-1															2255.05	3.66	1.06				1,5,9	"tandem on ZnO like 11D0804 but with 28' a-Si i-layer (36' for bottom cell); 11 5x10 substrates from Gabrielle"					#NV	#NV	#NV	#NV	#NV	50
11D1005	28.06.2011	TM	µc(p)	1			3000	8.6	0.18	0.8						26	12.5	400		13.56		180			10x10	ZnO	3					1.00E-02						7.5	76.3	1266	7.7	12.55					1.90E-06	3.31	ZnO/Ag/ZnO-5															3006.74	5.43	1.06					QE jsc (11.2/ 11.9) pos. 1, cell 14					#NV	#NV	#NV	#NV	#NV	50
11D1006	28.06.2011	TM	a(p)	1			278	41	7.9	6.1	28					50	4	27		13.56		180			10x10	ZnO	3					1.00E-02						11.9	73.6	1417	11.4	8.61					9.90E-08	3.01	ZnO/Ag/ZnO-9															301.65	25.88	7.82	23.21				QE jsc (9.5/7.6 ) pos. 5, cell 1  Asahi U ref					#NV	#NV	#NV	#NV	#NV	50
11D1007	28.06.2011	TM	CO2	1								200				120	6	180		13.56					Dummy	Übrig																																										209.91			QE jsc (11.3 /12.1 ) pos. 9, cell 4					#NV	#NV	#NV	#NV	#NV	50
11D1008	28.06.2011	TM	a(i)	1			1056	40	2.29							300	4	33		13.56		180			10x10	ZnO	3					9.00E-07																																1078.85	25.25											#NV	#NV	#NV	#NV	#NV	50
11D1008	28.06.2011	TM	a(i)	1			329	80	12.34							1380	4	33		13.56		180		268	10x10	ZnO	3																																					352.14	49.56											#NV	#NV	#NV	#NV	#NV	50
11D1009	28.06.2011	TM	a(n)	1			582	93	8.74				22.7			51	4	34		13.56		180			10x10	ZnO	3																																					601.94	57.61				14.43							#NV	#NV	#NV	#NV	#NV	50
11D1010	28.06.2011	TM	µc(n)	1			3000	18	0.38				4			126	12.5	400		13.56		180			10x10	ZnO	3					1.00E-02																																3006.74	11.36				2.43							#NV	#NV	#NV	#NV	#NV	50
11D1011	28.06.2011	TM	CO2	1								200				120	6	180		13.56					Dummy	Übrig																																										209.91								#NV	#NV	#NV	#NV	#NV	50
11D1012	28.06.2011	TM	µc(p)	1			3000	8.6	0.18	0.8						132	12.5	400		13.56		180			10x10	ZnO	3					9.00E-07																																3006.74	5.43	1.06										#NV	#NV	#NV	#NV	#NV	50
11D1013	28.06.2011	TM	CO2	1								200				120	6	180		13.56					Dummy	Übrig																																										209.91								#NV	#NV	#NV	#NV	#NV	50
11D1014	28.06.2011	TM	µc(i)	1			3000	54	1.1							2160	12.5	520		13.56		180		241	10x10	ZnO	3					9.00E-07	1576.33	7.3	1.36	77.63																												3006.74	33.45											1006	#NV	#NV	#NV	#NV	50
11D1015	28.06.2011	TM	a(n)	1			582	93	8.74				22.7			120	4	34		13.56		180			10x10	ZnO	3																																					601.94	57.61				14.43							#NV	#NV	#NV	#NV	#NV	50
11D1016	28.06.2011	TM	CO2	1								200				120	6	180		13.56					Dummy	Übrig																																										209.91								#NV	#NV	#NV	#NV	#NV	50
																																																																												#NV	#NV	#NV	#NV	#NV	#NV
11D1017	28.06.2011	TM	a(n)	1			582	93	8.74				22.7			51	4	34		13.56		180			10x10	Asahi-U	2					9.00E-07																																601.94	57.61				14.43		sandwich n(a)-n(µc)-p(µc)-i(µc) (no plasma stop between µc-Si layers)					#NV	#NV	#NV	#NV	#NV	50
11D1018	28.06.2011	TM	µc(n)	1			3000	18	0.38				4			126	12.5	400		13.56		180			10x10	Asahi-U	2					1.00E-01																																3006.74	11.36				2.43							#NV	#NV	#NV	#NV	#NV	50
11D1018	28.06.2011	TM	µc(p)	1			3000	8.6	0.18	0.8						132	12.5	400		13.56		180			10x10	Asahi-U	2																																					3006.74	5.43	1.06										#NV	#NV	#NV	#NV	#NV	50
11D1018	28.06.2011	TM	µc(i)	1			3000	52	1.06							1020	12.5	520		13.56		180			10x10	Asahi-U	2																																					3006.74	32.21											#NV	#NV	#NV	#NV	#NV	50
																																																																												#NV	#NV	#NV	#NV	#NV	#NV
11D1019	29.06.2011	TZ	a(p)	1			278	41	7.9	6.1	28					50	4	27		13.56		180			10x10	Asahi-U	5					9.00E-07	9	1.8		24.75		8.34	70.9	881	13.34	5.3	71.4	3.82	74.7	3.01	7.80E-10	1.47	Ag-1	30' 160°C														301.65	25.88	7.82	23.21			1,4,7,5,6	"a-Si pressure series; 1.5 mbar; p(SiH4)=konst"					#NV	#NV	#NV	#NV	#NV	50
11D1020	29.06.2011	TZ	CO2	1								200				120	6	180		13.56					Dummy	Übrig												8.59	71.8	882	13.57	5.1	72.5	3.94	75.4	2.98	5.96E-10	1.44	Ag-4	30' 160°C																		209.91								#NV	#NV	#NV	#NV	#NV	50
11D1021	29.06.2011	TZ	a(i)	2	0.015	23	520	205	19.03							613.3333333	1.5	50 / 55		60		179-183		291	10x10	Asahi-U	5		495/465	175/235		9.00E-07	305.19	4.98	2.28	13.94	11.94	8.54	72	880	13.48	5.2	72.6	3.87	75	3.01	5.44E-09	1.62	Ag-7	30' 160°C														540.48	127											958	#NV	#NV	#NV	#NV	50
11D1022	29.06.2011	TZ	a(n)	1			582	93	8.74				22.7			85	4	34		13.56		180			10x10	Asahi-U	5					9.00E-07	15.22	1.79		11.06		9.41	72.6	879	14.75	5.7	73.4	5.11	74.6	2.98	1.01E-08	1.67	ZnO/Ag-5	30' 160°C														601.94	57.61				14.43							#NV	#NV	#NV	#NV	#NV	50
11D1023	29.06.2011	TZ	CO2	1								200				120	6	180		13.56					Dummy	Übrig												9.29	71.3	881	14.78	4.9	72.2	5.07	74.9	2.96	6.66E-10	1.45	ZnO/Ag-6	30' 160°C																		209.91								#NV	#NV	#NV	#NV	#NV	50
																																	329.4																																											#NV	#NV	#NV	#NV	#NV	#NV
11D1024	29.06.2011	DW	a(p)	1			278	41	7.9	6.1	28					50	4	27		13.56		180			10x10	Asahi-U	9					9.00E-07	9	1.8		24.75																												301.65	25.88	7.82	23.21				std a-Si modules for Caro					#NV	#NV	#NV	#NV	#NV	50
11D1025	29.06.2011	DW	CO2	1								200				120	6	180		13.56					Dummy	Übrig																																										209.91								#NV	#NV	#NV	#NV	#NV	50
11D1026	29.06.2011	DW	a(i)	1			1056	80	4.39							205	4	33		13.56		180			10x10	Asahi-U	9					9.00E-07	23.58	1.15																														1078.85	49.56											#NV	#NV	#NV	#NV	#NV	50
11D1026	29.06.2011	DW	a(i)	1			329	80	12.34							1520	4	33		13.56		180		269	10x10	Asahi-U	9						#WERT!																															352.14	49.56											#NV	#NV	#NV	#NV	#NV	50
11D1027	29.06.2011	DW	a(n)	1			582	93	8.74				22.7			85	4	34		13.56		180			10x10	Asahi-U	9						15.22	1.79		11.06																												601.94	57.61				14.43							#NV	#NV	#NV	#NV	#NV	50
11D1028	29.06.2011	DW	CO2	1								200				120	6	180		13.56					Dummy	Übrig																																										209.91								#NV	#NV	#NV	#NV	#NV	50
																																	#WERT!																																						replacement of p/n SiH4 and MFC-calibration					#NV	#NV	#NV	#NV	#NV	#NV
11D1029	30.06.2011	TZ	a(p)	1			278	41	7.86	6.1	28					50	4	27		13.56		180			10x10	Asahi-U	5					9.00E-07	9	1.8		24.79		8.88	71.6	882	14.05	5.5	71.8	4.31	73.5	3.07	5.46E-08	1.83	Ag-4	30' 160°C														302.81	25.84	7.79	23.25			4,5,6	"a-Si pressure series; 1.5 mbar; p(SiH4)=konst"					#NV	#NV	#NV	#NV	#NV	62
11D1030	30.06.2011	TZ	CO2	1								200				120	6	180		13.56					Dummy	Übrig												9.48	71	880	15.17	4.9	72	5.35	74.5	3.04	1.05E-09	1.48	ZnO/Ag-5	30' 160°C																		210.08			like 11D1019 but two more osc.					#NV	#NV	#NV	#NV	#NV	62
11D1031	30.06.2011	TZ	a(i)	2	0.015	25	520	205	19.06							666.6666667	1.5	50 / 55		60		179-182		283	10x10	Asahi-U	5		490/465	175/240		9.00E-07	342.45	5.14	1.36	14.33	12.33	9.41	71	882	15.02	5.2	71.9	5.24	74.6	3.02	9.75E-10	1.47	ZnO/Ag-6	30' 160°C														541.45	127.54											962	#NV	#NV	#NV	#NV	62
11D1032	30.06.2011	TZ	a(n)	1			582	93	8.75				22.7			85	4	34		13.56		180			10x10	Asahi-U	5					9.00E-07	15.22	1.79		11.01																												603.04	57.86				14.21							#NV	#NV	#NV	#NV	#NV	62
11D1033	30.06.2011	TZ	CO2	1								200				120	6	180		13.56					Dummy	Übrig																																										210.08								#NV	#NV	#NV	#NV	#NV	62
																																	366.67																																											#NV	#NV	#NV	#NV	#NV	#NV
11D1034	01.07.2011	TM	a(p)	1			278	41	7.86	6.1	28					75	4	27		13.56		180			10x10	Asahi-U	4					9.00E-07																																302.81	25.84	7.79	23.25				like 11D0959 but PH3 in a-Si(n) of TJ further reduced to 6 sccm					#NV	#NV	#NV	#NV	#NV	62
11D1035	01.07.2011	TM	a(i)	1			1056	40	2.28							300	4	33		13.56		180			10x10	Asahi-U	4					9.00E-07																																1081.6	25.21											#NV	#NV	#NV	#NV	#NV	62
11D1035	01.07.2011	TM	a(i)	1			329	80	12.35							1700	4	33		13.56		180		267	10x10	Asahi-U	4																																					353.16	49.77											#NV	#NV	#NV	#NV	#NV	62
11D1036	01.07.2011	TM	a(n)	1			582	93	8.75				6			51	4	34		13.56		180			10x10	Asahi-U	4																																					603.04	57.86				3.67							#NV	#NV	#NV	#NV	#NV	62
11D1037	01.07.2011	TM	µc(n)	1			3000	18	0.37				2			126	12.5	400		13.56		180			10x10	Asahi-U	4					1.00E-02																																3019.93	11.34				1.15							#NV	#NV	#NV	#NV	#NV	62
11D1038	01.07.2011	TM	µc(p)	1			3000	8.6	0.18	0.8						132	12.5	400		13.56		180			10x10	Asahi-U	4					1.00E-02																																3019.93	5.42	1.06										#NV	#NV	#NV	#NV	#NV	62
11D1039	01.07.2011	TM	µc(i)	1			3000	54	1.1							3740	12.5	520		13.56		180		235	10x10	Asahi-U	4					9.00E-07																																3019.93	33.6											#NV	#NV	#NV	#NV	#NV	62
11D1040	01.07.2011	TM	a(n)	1			582	93	8.75				22.7			120	4	34		13.56		180			10x10	Asahi-U	4																																					603.04	57.86				14.21							#NV	#NV	#NV	#NV	#NV	62
11D1041	01.07.2011	TM	CO2	1								200				120	6	180		13.56					Dummy	Übrig																																										210.08								#NV	#NV	#NV	#NV	#NV	62
																																																																												#NV	#NV	#NV	#NV	#NV	#NV
11D1042	01.07.2011	TZ	µc(p)	1			3000	8.6	0.18	0.8						180	12.5	400		13.56		180			10x10	ZnO	2					9.00E-07	19.8	1.1		72.23		7.73	64.9	503	23.68	2.7	65.9	13.65	65.6	2.82	1.67E-04	1.69	ZnO/Ag-4	30' 160°C														3019.93	5.42	1.06				4,6	static µc-Si targeting 0.5nm/s and 60% gas util.					#NV	#NV	#NV	#NV	#NV	62
11D1043	01.07.2011	TZ	CO2	1								200				120	6	180		13.56					Dummy	Übrig												7.81	65.5	496	24.05	3	66.3	13.71	66.5	2.98	1.58E-04	1.65	ZnO/Ag-6	30' 160°C																		210.08			best cell pos 4: 1300 nm (i) / best cell pos 6: 1300 nm (i)					#NV	#NV	#NV	#NV	#NV	62
11D1044	01.07.2011	TZ	µc(i)	1			3000	40	0.83							120	12.5	520		13.56		180			10x10	ZnO	2					9.00E-07	50.4	4.2		59.29																												3019.93	25.21											#NV	#NV	#NV	#NV	#NV	62
11D1045	01.07.2011	TZ	µc(i)	2	0	0	500	45	5.16							2200	4	170 / 180		60		178-182		248	10x10	ZnO	2		470/450	220/280		9.00E-07	991.59	4.51	1.58	56.56																												521.65	28.36											978	#NV	#NV	#NV	#NV	62
11D1046	01.07.2011	TZ	a(n)	1			582	93	8.75				22.7			85	4	34		13.56		180			10x10	ZnO	2					9.00E-07	15.22	1.79		11.01																												603.04	57.86				14.21							#NV	#NV	#NV	#NV	#NV	62
11D1047	01.07.2011	TZ	CO2	1								200				120	6	180		13.56					Dummy	Übrig																																										210.08								#NV	#NV	#NV	#NV	#NV	62
																																	1077																																											#NV	#NV	#NV	#NV	#NV	#NV
11D1048	04.07.2011	TZ	a(p)	1			278	41	7.86	6.1	28					50	4	27		13.56		180			10x10	Asahi-U	5					9.00E-07	9	1.8		24.79		8.61	67.9	876	14.49	6.3	66.5	4.53	72.7	3.07		1.53	Ag-1	30' 160°C														302.81	25.84	7.79	23.25			1,4,7,5,6	"a-Si pressure series; 0.8 mbar; SC=konst"					#NV	#NV	#NV	#NV	#NV	62
11D1049	04.07.2011	TZ	CO2	1								200				120	6	180		13.56					Dummy	Übrig												8.77	69	876	14.51	6.1	69.6	4.61	74.6	3.09	1.63E-09	1.51	Ag-4	30' 160°C																		210.08								#NV	#NV	#NV	#NV	#NV	62
11D1050	04.07.2011	TZ	a(i)	2	0.015	29	230	165	28.7							773.3333333	0.8	50 / 55		60		178-182		289	10x10	Asahi-U	5		505/495	150/190		9.00E-07	365.79	4.73	0.77	16.4	11.35	8.75	70.6	879	14.1	6.1	71.3	4.42	74.8	2.96	9.41E-10	1.71	Ag-7	30' 160°C														254.99	102.66											966	#NV	#NV	#NV	#NV	62
11D1051	04.07.2011	TZ	a(n)	1			582	93	8.75				22.7			85	4	34		13.56		180			10x10	Asahi-U	5					9.00E-07	15.22	1.79		11.01		9.21	69.6	875	15.14	5.6	69.6	5.4	74.4	2.92	1.53E-08	1.57	ZnO/Ag-5	30' 160°C														603.04	57.86				14.21							#NV	#NV	#NV	#NV	#NV	62
11D1052	04.07.2011	TZ	CO2	1								200				120	6	180		13.56					Dummy	Übrig												9.22	69.2	881	15.12	5	68.9	5.39	74.1	2.97	3.17E-09	1.48	ZnO/Ag-6	30' 160°C																		210.08								#NV	#NV	#NV	#NV	#NV	62
																																	390																																											#NV	#NV	#NV	#NV	#NV	#NV
11D1053	04.07.2011	TZ	a(p)	1			278	41	7.86	6.1	28					50	4	27		13.56		180			10x10	Asahi-U	5					9.00E-07	9	1.8		24.79		8.43	68.2	880	14.04	6.9	68.2	4.31	73.6	2.99	2.38E-09	1.55	Ag-1	30' 160°C														302.81	25.84	7.79	23.25			1,4,7,5,6	"a-Si pressure series; 1.25 mbar; SC=konst"					#NV	#NV	#NV	#NV	#NV	62
11D1054	04.07.2011	TZ	CO2	1								200				120	6	180		13.56					Dummy	Übrig												8.63	69.6	882	14.06	5.5	70.3	4.38	73.7	2.99	3.12E-09	1.56	Ag-4	30' 160°C																		210.08								#NV	#NV	#NV	#NV	#NV	62
11D1055	04.07.2011	TZ	a(i)	2	0.015	20	375	255	28.48							533.3333333	1.25	50 / 55		60		179-182		285	10x10	Asahi-U	5		465/460	205/240		9.00E-07	347.59	6.52	4.55	14.62	15.64	8.43	68.8	880	13.93	5.7	69.4	4.27	73.4	2.95	2.11E-09	1.85	Ag-7	30' 160°C														398.42	158.65											970	#NV	#NV	#NV	#NV	62
11D1056	04.07.2011	TZ	a(n)	1			582	93	8.75				22.7			85	4	34		13.56		180			10x10	Asahi-U	5					9.00E-07	15.22	1.79		11.01		9.23	69.9	884	14.94	5.4	70.2	5.35	72.5	2.92	5.03E-08	1.93	ZnO/Ag-5	30' 160°C														603.04	57.86				14.21							#NV	#NV	#NV	#NV	#NV	62
11D1057	04.07.2011	TZ	CO2	1								200				120	6	180		13.56					Dummy	Übrig												9.39	70.5	886	15.02	5.3	70.3	5.34	72.1	2.97	1.15E-07	1.55	ZnO/Ag-6	30' 160°C																		210.08								#NV	#NV	#NV	#NV	#NV	62
																																	371.8																																											#NV	#NV	#NV	#NV	#NV	#NV
11D1058	04.07.2011	JW	µc(p)	1			3000	8.6	0.18	0.8						180	12.5	400		13.56		180			10x10	ZnO	2					9.00E-07	19.8	1.1		72.23		4.84	63.47	421.24	18.12	2.97	62.43	9.02	67.64	2.7	3.32E-05	1.24	Ag-1	 30' 160°C														3019.93	5.42	1.06				1,5	"std / low II ""halbhalb"""					#NV	#NV	#NV	#NV	#NV	62
11D1059	04.07.2011	JW	CO2	1								200				120	6	180		13.56					Dummy	Übrig												5.25	63.88	427.37	19.24	2.99	62.95	10.06	66.75	2.7	8.16E-05	1.37	Ag-5	 30' 160°C																		210.08								#NV	#NV	#NV	#NV	#NV	62
11D1060	04.07.2011	JW	µc(i)	1			3000	52	1.06							1320	12.5	520		13.56		180		246	10x10	ZnO	2					9.00E-07	699.6	5.3		58.3																												3019.93	32.35											#NV	#NV	#NV	#NV	#NV	62
11D1061	04.07.2011	JW	µc(i)	1			125	29	11.08							1500	5	300		13.56		180		251	10x10	ZnO	2						696.99	4.65	11.48	90.48																												146.65	18.28											1130	#NV	#NV	#NV	#NV	62
11D1062	04.07.2011	JW	a(n)	1			582	93	8.75				22.7			85	4	34		13.56		180			10x10	ZnO	2					9.00E-07	15.22	1.79		11.01																												603.04	57.86				14.21							#NV	#NV	#NV	#NV	#NV	62
11D1063	04.07.2011	JW	CO2	1								200				120	6	180		13.56					Dummy	Übrig																																										210.08								#NV	#NV	#NV	#NV	#NV	62
																																	1431.6																																											#NV	#NV	#NV	#NV	#NV	#NV
11D1064	05.07.2011	TZ	a(p)	1			278	41	7.86	6.1	28					50	4	27		13.56		180			10x10	Asahi-U	3					9.00E-07	9	1.8		24.79		8.53	69.9	870	14.04	5.8	70.4	4.31	74.5	3	9.56E-10	1.46	Ag-4	30' 160°C														302.81	25.84	7.79	23.25			4,5,6	"a-Si pressure series; 0.8 mbar; SC=konst; rpt of 11D1048 with thinner i-layer"					#NV	#NV	#NV	#NV	#NV	62
11D1065	05.07.2011	TZ	CO2	1								200				120	6	180		13.56					Dummy	Übrig												9.31	71.2	878	14.9	5.7	71.5	5.3	74.4	2.96	9.44E-10	1.46	ZnO/Ag-5	30' 160°C																		210.08								#NV	#NV	#NV	#NV	#NV	62
11D1066	05.07.2011	TZ	a(i)	2	0.015	27	230	165	28.7							720	0.8	50 / 55		60		179-183		279	10x10	Asahi-U	3		515/495	140/190		9.00E-07	347.45	4.83	0.13	16.73	11.58	9.29	70.6	877	15.01	5.7	71.2	5.28	74.8	2.97	9.85E-10	1.47	ZnO/Ag-6	30' 160°C														254.99	102.66											974	#NV	#NV	#NV	#NV	62
11D1067	05.07.2011	TZ	a(n)	1			582	93	8.75				22.7			85	4	34		13.56		180			10x10	Asahi-U	3					9.00E-07	15.22	1.79		11.01																												603.04	57.86				14.21							#NV	#NV	#NV	#NV	#NV	62
11D1068	05.07.2011	TZ	CO2	1								200				120	6	180		13.56					Dummy	Übrig																																										210.08								#NV	#NV	#NV	#NV	#NV	62
																																	371.67																																											#NV	#NV	#NV	#NV	#NV	#NV
11D1069	05.07.2011	TZ	a(p)	1			278	41	7.86	6.1	28					50	4	27		13.56		180			10x10	Asahi-U	5					9.00E-07	9	1.8		24.79		8.32	66.4	875	14.32	6.7	65.9	4.58	73.1	2.98	1.38E-09	1.5	Ag-1	30' 160°C														302.81	25.84	7.79	23.25			1,4,7,5,6	"a-Si pressure series; 0.65 mbar; SC=konst"					#NV	#NV	#NV	#NV	#NV	62
11D1070	05.07.2011	TZ	CO2	1								200				120	6	180		13.56					Dummy	Übrig												8.5	67.4	875	14.42	6.4	66.9	4.66	73.5	2.98	2.11E-09	1.52	Ag-4	30' 160°C																		210.08								#NV	#NV	#NV	#NV	#NV	62
11D1071	05.07.2011	TZ	a(i)	2	0.015	32	185	135	28.63							853.3333333	0.65	50 / 55		60		179-185		284	10x10	Asahi-U	5		530/500	130/185		9.00E-07	414.39	4.86	2.61	20.58	11.65	8.31	66.1	872	14.4	6.5	66.4	4.65	74.1	2.95	1.48E-09	1.5	Ag-7	30' 160°C														209.41	83.99											982	#NV	#NV	#NV	#NV	62
11D1072	05.07.2011	TZ	a(n)	1			582	93	8.75				22.7			85	4	34		13.56		180			10x10	Asahi-U	5					9.00E-07	15.22	1.79		11.01		8.99	67.2	878	15.23	6.3	67.2	5.48	73.6	2.97	1.30E-09	1.69	ZnO/Ag-5	30' 160°C														603.04	57.86				14.21							#NV	#NV	#NV	#NV	#NV	62
11D1073	05.07.2011	TZ	CO2	1								200				120	6	180		13.56					Dummy	Übrig												8.98	68.1	878	15.02	6.2	68	5.41	73	2.92	1.25E-08	1.51	ZnO/Ag-6	30' 160°C																		210.08								#NV	#NV	#NV	#NV	#NV	62
																																	438.6																																											#NV	#NV	#NV	#NV	#NV	#NV
11D1074	05.07.2011	JW	µc(p)	1			3000	8.6	0.18	0.8						180	12.5	400		13.56		180			10x10	ZnO	3					9.00E-07	19.8	1.1		72.23		8.35	68.77	514.5	23.6	2.87	69.19	13.91	70.54	2.79	1.50E-05	1.48	ZnO/Ag-1	 30' 160°C														3019.93	5.42	1.06				1,5,9	35|800					#NV	#NV	#NV	#NV	#NV	62
11D1075	05.07.2011	JW	CO2	1								200				120	6	180		13.56					Dummy	Übrig												8.73	70.99	523.01	23.52	2.18	71.31	13.76	70.78	2.76	1.89E-05	1.56	ZnO/Ag-5	 30' 160°C																		210.08								#NV	#NV	#NV	#NV	#NV	62
11D1076	05.07.2011	JW	µc(i)	1			800	35	2.61							2580	12.5	520		13.56		180		242	10x10	ZnO	3					9.00E-07	1160.65	4.5	0.63	72.58		8.4	69.87	518.23	23.19	2.75	70.67	13.72	69.46	2.69	4.45E-05	1.63	ZnO/Ag-9	 30' 160°C						69.46666667								821.79	22.06											1126	#NV	279	#NV	#NV	62
11D1077	05.07.2011	JW	a(n)	1			582	93	8.75				22.7			85	4	34		13.56		180			10x10	ZnO	3						15.22	1.79		11.01																												603.04	57.86				14.21							#NV	#NV	#NV	#NV	#NV	62
11D1078	05.07.2011	JW	CO2	1								200				120	6	180		13.56					Dummy	Übrig																																										210.08								#NV	#NV	#NV	#NV	#NV	62
																																	1195.67																																											#NV	#NV	#NV	#NV	#NV	#NV
11D1079	06.07.2011	TZ	a(p)	1			278	41	7.86	6.1	28					50	4	27		13.56		180			10x10	Asahi-U	5					9.00E-07	9	1.8		24.79		8.19	70	883	13.25	6.1	69.8	3.78	72.9	3	3.56E-09	1.59	Ag-1	30' 160°C														302.81	25.84	7.79	23.25			1,4,7,5,6	"a-Si pressure series; 1.5 mbar; SC=konst"					#NV	#NV	#NV	#NV	#NV	62
11D1080	06.07.2011	TZ	CO2	1								200				120	6	180		13.56					Dummy	Übrig												8.49	71.1	887	13.47	5.9	70.9	3.93	72.2	3	2.98E-08	1.79	Ag-4	30' 160°C																		210.08			very inhomogenous					#NV	#NV	#NV	#NV	#NV	62
11D1081	06.07.2011	TZ	a(i)	2	0.015	17	455	310	28.78							453.3333333	1.5	50 / 55		60		179-182		287	10x10	Asahi-U	5		490/460	185/255		9.00E-07	325.19	7.17	7.74	13.24	17.22	8.14	70.6	884	13.04	5.8	71.4	3.71	73.1	2.93	5.77E-09	1.53	Ag-7	30' 160°C														477.19	192.87											986	#NV	#NV	#NV	#NV	62
11D1082	06.07.2011	TZ	a(n)	1			582	93	8.75				22.7			85	4	34		13.56		180			10x10	Asahi-U	5					9.00E-07	15.22	1.79		11.01		9.05	70.8	884	14.46	5.2	71.9	4.9	73.3	2.92	1.61E-09	1.58	ZnO/Ag-5	30' 160°C														603.04	57.86				14.21							#NV	#NV	#NV	#NV	#NV	62
11D1083	06.07.2011	TZ	CO2	1								200				120	6	180		13.56					Dummy	Übrig												8.98	68.7	890	14.68	5.8	69.1	5.03	72.6	2.93	2.51E-09	1.63	ZnO/Ag-6	30' 160°C																		210.08								#NV	#NV	#NV	#NV	#NV	62
																																	349.4																																											#NV	#NV	#NV	#NV	#NV	#NV
11D1084	06.07.2011	TM	µc(p)	1			3000	8.6	0.18	0.8						180	12.5	400		13.56		180			10x10	ZnO	9					9.00E-07						7.67	71.6	512	20.95	2.5	71.6	10.95	71.8	2.93	1.22E-05	1.39	Ag-1	30' 160°C														3019.93	5.42	1.06				1,5,6	µc-Si single like bottom cell in 11D0729 (45' with grading at start)					#NV	#NV	#NV	#NV	#NV	62
11D1085	06.07.2011	TM	CO2	1								200				120	6	180		13.56					Dummy	Übrig												8.88	70.2	522	24.22	2.3	71.5	13.99	71.7	2.88	1.09E-05	1.4	ZnO/Ag-5	30' 160°C																		210.08			6 modules for Caro					#NV	#NV	#NV	#NV	#NV	62
11D1086	06.07.2011	TM	µc(i)	1			3000	54	1.1							2700	12.5	520		13.56		180		241	10x10	ZnO	9					9.00E-07	1515	5.61	0	59.44		8.7	70	515	24.15	2.6	70.4	13.99	71	2.91	2.04E-05	1.46	ZnO/Ag-6	30' 160°C														3019.93	33.6											1162	#NV	#NV	#NV	#NV	62
11D1087	06.07.2011	TM	a(n)	1			582	93	8.75				22.7			85	4	34		13.56		180			10x10	ZnO	9																																					603.04	57.86				14.21							#NV	#NV	#NV	#NV	#NV	62
11D1088	06.07.2011	TM	CO2	1								200				120	6	180		13.56					Dummy	Übrig																																										210.08								#NV	#NV	#NV	#NV	#NV	62
																																																																												#NV	#NV	#NV	#NV	#NV	#NV
