Repository: juliabase/juliabase

JuliaBase
=========

JuliaBase is a Python web framework for creating databases for sample tracking
in scientific instituions or working groups.  It bases on Django.

For further information, visit its [web page](http://www.juliabase.org)

Community
---------

The mailing list is "juliabase at googlegroups.com"
(https://groups.google.com/forum/#!forum/juliabase).  It also exists in
newsgroup form on news.gmane.org as "gmane.comp.db.juliabase".

Licensing
---------

JuliaBase is Free Software under the terms of the GNU Affero General Public
License, see the file COPYING-AGPL.txt.

For the details of licensing, see
<http://www.juliabase.org/project.html#licenses>.

File: remote_client/LADA_data_2010.csv (part 8 of 11)
Nr.	Datum	Operator	Schicht	Kammer	vSubstr LQ	Pendel#	H2	SiH4	SC	TMB	CH4	CO2	PH3	Gas?	Gasfluss	t	p	P	Pump nach	f	del	Ts	Th	Th depo	Subst	Subst	Anzahl	Pr	CL	CT	UDC	Basis p	d	R	?d/d¯	Deplet	R dyn	h	FF	Voc	jsc	Rs	FF rot	jsc rot	FF blau	jsc blau	j0	n	Reflekt	Anneal	sd nT	sd vT/oT	sph	Photosens	Krist (%)	Krist (%)	Sims [O]	Sims [C]	Sims [N]	Sims [B]	Sims [?]	PDS E04	PDS a 1,2	H2	SiH4	TMB	CH4	CO2	PH3		Bemerkung					Hilfe-Spalten					
10D1009	27.10.2010	JW	a(n)	1			582	93	8.82				22.7			85	4	34		13.56					Dummy	Übrig			815	126			15.22	1.79		11.07		9.21	71.9	876	14.62	6.3	73.8	4.8	74.9	822	1.33E-09	1.48	Ag-1	12h 160°C														594.51	57.54				14.18	1,5,6						#NV	#NV	#NV	#NV	#NV	86
10D1010	27.10.2010	JW	a(p)	1			278	41	7.94	6.1	28					50	4	27		13.56		180			10x10	Asahi-U	3		812	127		9.00E-07	9	1.8		25.03		8.93	72.1	870	14.23	5.9	73.7	4.85	71.5	2.91	2.20E-09	1.5	Ag-5	30' 160°C														296.82	25.59	7.73	23.14									#NV	#NV	#NV	#NV	#NV	86
10D1011	27.10.2010	JW	a(i)	1			650	80	6.96							205	4	33		13.56		180			10x10	Asahi-U	3					9.00E-07	23.58	1.15	0.69	8.27		9.6	71.2	874	15.42	6.4	73.6	5.73	74.3	2.96	2.80E-08	1.75	ZnO/Ag-6	30' 160°C														661.77	49.5											1568	#NV	#NV	#NV	#NV	86
10D1011	27.10.2010	JW	a(i)	1			329	80	12.49							1520	4	33		13.56		180		264	10x10	Asahi-U	3		812	126			314.54	2.07	0.69	14.88																												346.73	49.5											1568	#NV	#NV	#NV	#NV	86
10D1012	27.10.2010	JW	a(n)	1			582	93	8.82				22.7			85	4	34		13.56		180			10x10	Asahi-U	3		798	129			15.22	1.79		11.07																												594.51	57.54				14.18							#NV	#NV	#NV	#NV	#NV	86
10D1013	27.10.2010	JW	CO2	1								200				120	6	180		13.56					Dummy	Übrig			850	124																																						209.6								#NV	#NV	#NV	#NV	#NV	86
																																	362.33																																											#NV	#NV	#NV	#NV	#NV	#NV
10D1014	27.10.2010	TM	µc(p)	1			3000	8.6	0.18	0.8						180	12.5	400		13.56		180			10x10	ZnO	3		760	129		9.00E-07	19.8	1.1		72.92		6.91	70.6	499	19.63	3.3	72.3	9.94	72.3	2.88	4.77E-06	1.29	Ag-1	30' 160°C						56								2978.8	5.37	1.01				1,5,6	"µc-Si with sharp SiH4 grading; grading of i-layer; 4 min SiH4 at 42sccm (~ 120nm + 1270 nm regular i-layer) and ending at 56 sccm"					#NV	#NV	244	#NV	#NV	86
10D1015	27.10.2010	TM	CO2	1								200				120	6	180		13.56					Dummy	Übrig			853	124								7.29	66.3	500	21.9	3.2	70	12.14	70.6	2.83	2.71E-06	1.24	ZnO/Ag-5	30' 160°C																		209.6			with CO2 plasma					#NV	#NV	#NV	#NV	#NV	86
10D1016	27.10.2010	TM	µc(i)	1			3000	56	1.15							2490	12.5	520		13.56		180		241	10x10	ZnO	3		753	129		9.00E-07	1392.99	5.59	1.68	57.46		7.82	69.1	485	23.31	2.7	71.7	13.35	71.5	2.87			ZnO/Ag-6	30' 160°C														2978.8	34.65						Pos.1 very inhomogenious 					1460	#NV	#NV	#NV	#NV	86
10D1017	27.10.2010	TM	a(n)	1			582	93	8.82				22.7			85	4	34		13.56		180			10x10	ZnO	3		803	127			15.22	1.79		11.07																												594.51	57.54				14.18		? More SiH4 58sccm					#NV	#NV	#NV	#NV	#NV	86
10D1018	27.10.2010	TM	CO2	1								200				120	6	180		13.56					Dummy	Übrig			848	124																																						209.6			ZnO back contact was not good?????? Hilde made ZnO thicker which was worst than the standard					#NV	#NV	#NV	#NV	#NV	86
																																	1428																																											#NV	#NV	#NV	#NV	#NV	#NV
10D1019	27.10.2010	AF	µc(p)	1			3000	8.6	0.18	0.8						180	12.5	400		13.56		180			10x10	ZnO	3		762	129		9.00E-07	19.8	1.1		72.92		6.53	68.7	489	19.44	3.2	70.1	10.52	68.7	2.66	2.23E-05	1.4	Ag-1	35' 160°C														2978.8	5.37	1.01				1,5,6	like 10D909 - power for i-layer not adjusted - has to be repeated with proper value of 520 W					#NV	#NV	#NV	#NV	#NV	86
10D1020	27.10.2010	AF	µc(i)	1			3000	52	1.07							46	12.5	555		13.56		180			10x10	ZnO			754	130		2.00E-06	25.77	5.6		61.97		7.39	67.3	494	22.24	3.2	68.9	13.62	67	2.49	2.47E-05	1.43	ZnO/Ag-5	60' 160°C														2978.8	32.17											#NV	#NV	#NV	#NV	#NV	86
10D1021	27.10.2010	AF	µc(i)	1			3000	52	1.07							2580	12.5	555		13.56		180		237	10x10	ZnO	3		755	129		9.00E-07	1445.55	5.6	1.19	61.97		6.68	68	482	20.37	2.7	69	11.23	66.9	2.72	2.98E-05	1.45	Ag-6	30' 160°C														2978.8	32.17											1464	#NV	#NV	#NV	#NV	86
10D1022	27.10.2010	AF	a(n)	1			582	93	8.82				22.7			85	4	34		13.56		180			10x10	ZnO	3		798	128			15.22	1.79		11.07																												594.51	57.54				14.18							#NV	#NV	#NV	#NV	#NV	86
10D1023	27.10.2010	AF	CO2	1								200				120	6	180		13.56					Dummy	Übrig			853	123																																						209.6								#NV	#NV	#NV	#NV	#NV	86
																																	1506.33																																											#NV	#NV	#NV	#NV	#NV	#NV
10D1024	28.10.2010	AF	a(p)	1			278	41	7.94	6.1	28					50	4	27		13.56		180			10x10	Asahi-U	3		814	126		9.00E-07	9	1.8		25.03		9.12	72.1	880	14.38	6.5	74.1	4.76	73	3.05	1.88E-09	1.51	Ag-1	50' 160°C														296.82	25.59	7.73	23.14			1,5,6	a-Si cell with seperate i1 and i2 plus H2 purge between p/i1 and i1/i2					#NV	#NV	#NV	#NV	#NV	86
10D1025	28.10.2010	AF	H2-Purge	1			3000									120	4	0		13.56		180			10x10	Asahi-U	3											8.77	69.9	868	14.45	5.4	72.1	5.43	66.8	2.8	4.26E-08	1.76	ZnO/Ag-5	60' 160°C														2978.8							ZnO Zelle 6: gab Überschlag, möglich schlechtes TCO					#NV	#NV	#NV	#NV	#NV	86
10D1025	28.10.2010	AF	a(i)	1			1056	80	4.43							205	4	33		13.56		180			10x10	Asahi-U	3		909	127			38.4	1.87		13.47		8.62	71.4	870	13.88	5.7	74	4.66	71.6	2.86	2.47E-09	1.5	ZnO/Ag-6	30' 160°C														1068	49.5											#NV	#NV	#NV	#NV	#NV	86
10D1025	28.10.2010	AF	H2-Purge	1			3000									120	4	0		13.56		180			10x10	Asahi-U	3																																					2978.8												#NV	#NV	#NV	#NV	#NV	86
10D1026	28.10.2010	AF	a(i)	1			329	80	12.49							1520	4	33		13.56		180		261	10x10	Asahi-U	3		814	126			284.72	1.87	1.44	13.47																												346.73	49.5											1468	#NV	#NV	#NV	#NV	86
10D1027	28.10.2010	AF	a(n)	1			582	93	8.82				22.7			85	4	34		13.56		180			10x10	Asahi-U	3		806	127			15.22	1.79		11.07																												594.51	57.54				14.18							#NV	#NV	#NV	#NV	#NV	86
10D1028	28.10.2010	AF	CO2	1								200				120	6	180		13.56					Dummy	Übrig			853	124																																						209.6								#NV	#NV	#NV	#NV	#NV	86
																																	347.33																																											#NV	#NV	#NV	#NV	#NV	#NV
10D1029	28.10.2010	JW	µc(p)	1			3000	8.6	0.18	0.8						180	12.5	400		13.56		180			10x10	ZnO	3		762	129		9.00E-07	19.8	1.1		72.92		2.57	59.2	387	11.23	4.8	55.7	3.72	61.5	2.48	3.40E-04	1.54	Ag-1	50' 160°C														2978.8	5.37	1.01				1,5,6	a-Si(n) and µc-Si(n) between p and i layer					#NV	#NV	#NV	#NV	#NV	86
10D1030	28.10.2010	JW	a(n)	1			582	93	8.82				22.7			85	4	34		13.56					Dummy	Übrig			803	127			15.22	1.79		11.07		1.53	53.6	303	9.44	7.4	53.7	3.08	54.8	2.17	6.20E-03	1.92	ZnO/Ag-5	60' 160°C														594.51	57.54				14.18							#NV	#NV	#NV	#NV	#NV	86
10D1031	28.10.2010	JW	µc(n)	1			3000	18	0.38				4			126	12.5	400		13.56					Dummy	Übrig			766	128			?					1.99	58.6	332	10.23	5.7	56.2	3.55	57.9	2.2	2.30E-03	1.64	ZnO/Ag-6	60' 160°C														2978.8	11.24				2.37							#NV	#NV	#NV	#NV	#NV	86
10D1032	28.10.2010	JW	µc(i)	1			3000	52	1.07							2580	12.5	520		13.56		180		240	10x10	ZnO	3		757	129		9.00E-07	1414.99	5.48	1.73	60.66																												2978.8	32.17											1472	#NV	#NV	#NV	#NV	86
10D1033	28.10.2010	JW	a(n)	1			582	93	8.82				22.7			85	4	34		13.56		180			10x10	ZnO	3		804	127			15.22	1.79		11.07																												594.51	57.54				14.18							#NV	#NV	#NV	#NV	#NV	86
10D1034	28.10.2010	JW	CO2	1								200				120	6	180		13.56					Dummy	Übrig			849	124																																						209.6								#NV	#NV	#NV	#NV	#NV	86
												Gesamtdepozeit PC1 (2010) in Std:				59.47055556	Dicke:	64.750315	µm														1450																																						Reinigung PC1 und Schieber zwischen PC1 & LC					#NV	#NV	#NV	#NV	#NV	#NV
10D1035	02.11.2010	DW	a(i)	1			329	80	12.49							2700	4	33		13.56		180		273	10x10	Asahi-U	9		794	129		1.50E-06																																346.73	49.5						cover layer on old carrier					#NV	#NV	#NV	#NV	#NV	86
																																																																												#NV	#NV	#NV	#NV	#NV	#NV
10D1036	02.11.2010	DW	a(p)	1			278	41	7.94	6.1	28					50	4	27		13.56		180			10x10	Asahi-U	3		812	128		9.00E-07	9	1.8		25.03		9.27	73.1	887	14.36	5.7	74.3	4.46	76	3.12	7.90E-10	1.46	Ag-1	50' 160°C														296.82	25.59	7.73	23.14			1,5,6	std a-Si test cell					#NV	#NV	#NV	#NV	#NV	86
10D1037	02.11.2010	DW	CO2	1								200				120	6	180		13.56					Dummy	Übrig			852	124								9.82	74	885	14.99	4.9	75.5	5.37	75.7	2.98	8.24E-09	1.46	ZnO/Ag-5	60' 160°C																		209.6								#NV	#NV	#NV	#NV	#NV	86
10D1038	02.11.2010	DW	a(i)	1			1056	80	4.43							205	4	33		13.56		180			10x10	Asahi-U	3					9.00E-07	23.58	1.15	4.05	8.27		9.89	73.2	885	15.25	5.3	75.5	5.59	75.5	2.99	6.58E-10	1.44	ZnO/Ag-6	60' 160°C														1068	49.5											1476	#NV	#NV	#NV	#NV	86
10D1038	02.11.2010	DW	a(i)	1			329	80	12.49							1520	4	33		13.56		180		271	10x10	Asahi-U	3		810	128			296.88	1.95	4.05	14.04																												346.73	49.5											1476	#NV	#NV	#NV	#NV	86
10D1039	02.11.2010	DW	a(n)	1			582	93	8.82				22.7			85	4	34		13.56		180			10x10	Asahi-U	3		803	128			15.22	1.79		11.07																												594.51	57.54				14.18							#NV	#NV	#NV	#NV	#NV	86
10D1040	02.11.2010	DW	CO2	1								200				120	6	180		13.56					Dummy	Übrig			850	124																																						209.6								#NV	#NV	#NV	#NV	#NV	86
																																	344.67																																											#NV	#NV	#NV	#NV	#NV	#NV
10D1041	03.11.2010	TM, JW	µc(p)	1			3000	8.6	0.18	0.8						900	12.5	400		13.56		180		265	10x10	Asahi-U	2		762	130		9.00E-07																																2978.8	5.37	1.01					"sandwich p-pump-i-p-CO2-pump-i; both i-layers with grading (ramp 42-56 in 4 minutes)"					1480	#NV	#NV	#NV	#NV	86
10D1042	03.11.2010	TM, JW	µc(i)	1			3000	56	1.15							860	12.5	555		13.56		180		253	10x10	Asahi-U	2		754	129		2.00E-06																																2978.8	34.65											#NV	#NV	#NV	#NV	#NV	86
10D1043	03.11.2010	TM, JW	µc(p)	1			3000	8.6	0.18	0.8						900	12.5	400		13.56		180		258	10x10	Asahi-U	2		760	130		1.00E-05																																2978.8	5.37	1.01										#NV	#NV	#NV	#NV	#NV	86
10D1044	03.11.2010	TM, JW	CO2	1								200				120	6	180		13.56					Dummy	Übrig			852	124																																						209.6								#NV	#NV	#NV	#NV	#NV	86
10D1045	03.11.2010	TM, JW	µc(i)	1			3000	56	1.15							860	12.5	555		13.56		180		250	10x10	Asahi-U	2		751	130		9.00E-07																																2978.8	34.65											#NV	#NV	#NV	#NV	#NV	86
																																																																												#NV	#NV	#NV	#NV	#NV	#NV
10D1046	03.11.2010	TM, JW	µc(p)	1			3000	8.6	0.18	0.8						185	12.5	400		13.56		180			10x10	Asahi-U	2		762	130		9.00E-07																																2978.8	5.37	1.01					"sanwich p-flush-i-p-H2-plasma-i; regular i-layers"					1484	#NV	#NV	#NV	#NV	86
10D1047	03.11.2010	TM, JW	µc(i)	1			3000	52	1.07							860	12.5	555		13.56		180		251	10x10	Asahi-U	2		758	129																																		2978.8	32.17											#NV	#NV	#NV	#NV	#NV	86
10D1048	03.11.2010	TM, JW	µc(p)	1			3000	8.6	0.18	0.8						900	12.5	400		13.56		180		257	10x10	Asahi-U	2		763	129		1.00E-05																																2978.8	5.37	1.01										#NV	#NV	#NV	#NV	#NV	86
10D1049	03.11.2010	TM, JW	H2-plasma	1			3000									30	12.5	100		13.56		180			10x10	Asahi-U	2		785	131		1.00E-05																																2978.8												#NV	#NV	#NV	#NV	#NV	86
10D1050	03.11.2010	TM, JW	µc(i)	1			3000	52	1.07							860	12.5	555		13.56		180		248	10x10	Asahi-U	2		754	130		9.00E-07																																2978.8	32.17											#NV	#NV	#NV	#NV	#NV	86
																																																																												#NV	#NV	#NV	#NV	#NV	#NV
10D1051	04.11.2010	AF	µc(p)	1			3000	8.6	0.18	0.8						180	12.5	400		13.56		180			10x10	ZnO	3		763	129		9.00E-07	19.8	1.1		72.92		5.78	64.2	444	20.25	3.1	64.9	10.18	63.6	3.22	1.70E-04	1.5	Ag-1	60' 160°C						79								2978.8	5.37	1.01				1,5,6	"Zick-Zack; 36+-14 sccm; 33 periods; 101s --> 41 nm/period"					#NV	#NV	248	#NV	#NV	86
10D1052	04.11.2010	AF	CO2	1								200				120	6	180		13.56					Dummy	Übrig			853	123								6.08	59.2	426	24.06	3.5	61.4	13.99	60.3	3.18	7.89E-04	1.75	ZnO/Ag-5	30' 160°C																		209.6								#NV	#NV	#NV	#NV	#NV	86
10D1053	04.11.2010	AF	µc(i)	1			3000	36	0.74							3333	12.5	555		13.56		180		245	10x10	ZnO	3		759	129		9.00E-07	1314.99	3.95	3.27	63.03		6.49	61.6	435	24.22	3.2	62.6	14.12	61.1	3.09	1.07E-03	1.77	ZnO/Ag-6	30' 160°C														2978.8	22.27											1488	#NV	#NV	#NV	#NV	86
10D1054	04.11.2010	AF	a(n)	1			582	93	8.82				22.7			85	4	34		13.56		180			10x10	ZnO	3		798	127			15.22	1.79		11.07																												594.51	57.54				14.18							#NV	#NV	#NV	#NV	#NV	86
10D1055	04.11.2010	AF	CO2	1								200				120	6	180		13.56					Dummy	Übrig			847	124																																						209.6								#NV	#NV	#NV	#NV	#NV	86
																																	1350																																											#NV	#NV	#NV	#NV	#NV	#NV
10D1056	04.11.2010	AF	µc(p)	1			3000	8.6	0.18	0.8						180	12.5	400		13.56		180			10x10	ZnO	3		758	131		9.00E-07	19.8	1.1		72.92		2.46	46.9	606	8.67	16.5	51.3	3.87	29.2	0.64	2.42E-05	2.44	Ag-1	30' 160°C						2.6								2978.8	5.37	1.01				1,5,6	"Zick-Zack; 57+-22 sccm; 33 periods; 74s --> 41 nm/period"					#NV	#NV	252	#NV	#NV	86
10D1057	04.11.2010	AF	CO2	1								200				120	6	180		13.56					Dummy	Übrig			849	124								2.74	46.8	600	9.78	14.2	47.6	4.67	38.1	0.64	4.88E-08	1.93	ZnO/Ag-5	30' 160°C																		209.6								#NV	#NV	#NV	#NV	#NV	86
10D1058	04.11.2010	AF	µc(i)	1			3000	57	1.17							2442	12.5	555		13.56		180		246	10x10	ZnO	3		756	129		9.00E-07	1343.32	5.5	1.99	55.51		2.63	48.6	606	8.94	14.7	51.4	4.11	33.6	0.58	3.43E-08	1.75	Ag-6	35' 160°C														2978.8	35.27											1496	#NV	#NV	#NV	#NV	86
10D1059	04.11.2010	AF	a(n)	1			582	93	8.82				22.7			85	4	34		13.56		180			10x10	ZnO	3		802	128			15.22	1.79		11.07																												594.51	57.54				14.18							#NV	#NV	#NV	#NV	#NV	86
10D1060	04.11.2010	AF	CO2	1								200				120	6	180		13.56					Dummy	Übrig			846	124																																						209.6								#NV	#NV	#NV	#NV	#NV	86
																																	1378.33																																											#NV	#NV	#NV	#NV	#NV	#NV
10D1061	04.11.2010	AF	µc(p)	1			3000	8.6	0.18	0.8						180	12.5	400		13.56		180			10x10	ZnO	3		762	130		9.00E-07	19.8	1.1		72.92		6.92	69.2	503	19.86	2.8	70.3	10.28	69.5	2.85	3.55E-05	1.52	Ag-1	30' 160°C						61.7								2978.8	5.37	1.01				1,5,6	"Zick-Zack; 49+-19 sccm; 33 periods; 81s --> 41 nm/period"					#NV	#NV	256	#NV	#NV	86
10D1062	04.11.2010	AF	CO2	1								200				120	6	180		13.56					Dummy	Übrig			849	124								8.02	68.6	506	23.11	2.7	69.7	13.4	68.9	2.76	4.51E-05	1.54	ZnO/Ag-5	30' 160°C																		209.6								#NV	#NV	#NV	#NV	#NV	86
10D1063	04.11.2010	AF	µc(i)	1			3000	49	1.01							2673	12.5	555		13.56		180		246	10x10	ZnO	3		757	129		9.00E-07	1352.65	5.06	2.39	59.4		7.07	70.4	507	19.82	2.8	71.1	10.32	70.1	2.82	2.23E-05	1.44	Ag-6	35' 160°C														2978.8	30.32											1500	#NV	#NV	#NV	#NV	86
10D1064	04.11.2010	AF	a(n)	1			582	93	8.82				22.7			85	4	34		13.56		180			10x10	ZnO	3		796	129			15.22	1.79		11.07																												594.51	57.54				14.18							#NV	#NV	#NV	#NV	#NV	86
10D1065	04.11.2010	AF	CO2	1								200				120	6	180		13.56					Dummy	Übrig			849	126																																						209.6								#NV	#NV	#NV	#NV	#NV	86
																																	1387.67																																											#NV	#NV	#NV	#NV	#NV	#NV
10D1066	05.11.2010	TM, JW	a(n)	1			582	93	8.82				22.7			51	4	34		13.56		180			10x10	Asahi-U	2		807	126		9.00E-07	9.13	1.79		11.07																												594.51	57.54				14.18		sandwich a(n)-µc(n)-pump-µc(p)-pump-µc(i)-a(n)-µc(n)-pump-µc(p)-CO2-pump-µc(i)					#NV	#NV	#NV	#NV	#NV	86
10D1067	05.11.2010	TM, JW	µc(n)	1			3000	18	0.38				4			126	12.5	400		13.56		180			10x10	Asahi-U	2		758	130		1.00E-02	25.2	2		63.34																												2978.8	11.24				2.37							#NV	#NV	#NV	#NV	#NV	86
10D1068	05.11.2010	TM, JW	µc(p)	1			3000	8.6	0.18	0.8						132	12.5	400		13.56		180			10x10	Asahi-U	2		761	129		9.00E-07	14.52	1.1		72.92																												2978.8	5.37	1.01										#NV	#NV	#NV	#NV	#NV	86
10D1069	05.11.2010	TM, JW	µc(i)	1			3000	52	1.07							860	12.5	555		13.56		180		250	10x10	Asahi-U	2		753	129		9.00E-07	473	5.5		60.83																												2978.8	32.17											#NV	#NV	#NV	#NV	#NV	86
10D1070	05.11.2010	TM, JW	a(n)	1			582	93	8.82				22.7			51	4	34		13.56		180			10x10	Asahi-U	2		792	128		9.00E-07	9.13	1.79		11.07																												594.51	57.54				14.18							#NV	#NV	#NV	#NV	#NV	86
10D1071	05.11.2010	TM, JW	µc(n)	1			3000	18	0.38				4			126	12.5	400		13.56		180			10x10	Asahi-U	2		760	130		1.00E-02	25.2	2		63.34																												2978.8	11.24				2.37							#NV	#NV	#NV	#NV	#NV	86
10D1072	05.11.2010	TM, JW	µc(p)	1			3000	8.6	0.18	0.8						132	12.5	400		13.56		180			10x10	Asahi-U	2		763	129		9.00E-07	14.52	1.1		72.92																												2978.8	5.37	1.01										#NV	#NV	#NV	#NV	#NV	86
10D1073	05.11.2010	TM, JW	CO2	1								200				120	6	180		13.56					Dummy	Übrig			848	124																																						209.6								#NV	#NV	#NV	#NV	#NV	86
10D1074	05.11.2010	TM, JW	µc(i)	1			3000	52	1.07							860	12.5	555		13.56		180		249	10x10	Asahi-U	2		752	130		9.00E-07	473	5.5		60.83																												2978.8	32.17											#NV	#NV	#NV	#NV	#NV	86
																																	1043.7																																											#NV	#NV	#NV	#NV	#NV	#NV
10D1075	05.11.2010	TM, JW	a(n)	1			582	93	8.82				22.7			51	4	34		13.56		180			10x10	Asahi-U	2		798	128		9.00E-07																																594.51	57.54				14.18		sandwich a(n)-µc(n)-pump-µc(p)-short_pump-µc(i)-a(n)-µc(n)-pump-µc(p)-CO2-pump-µc(i)					#NV	#NV	#NV	#NV	#NV	86
10D1076	05.11.2010	TM, JW	µc(n)	1			3000	18	0.38				4			126	12.5	400		13.56		180			10x10	Asahi-U	2		757	130		1.00E-02																																2978.8	11.24				2.37		only short pumping and no temperature stabilisation for 1st i-layer					#NV	#NV	#NV	#NV	#NV	86
10D1077	05.11.2010	TM, JW	µc(p)	1			3000	8.6	0.18	0.8						132	12.5	400		13.56		180			10x10	Asahi-U	2		761	130		9.00E-07																																2978.8	5.37	1.01										#NV	#NV	#NV	#NV	#NV	86
10D1078	05.11.2010	TM, JW	µc(i)	1			3000	52	1.07							860	12.5	555		13.56		180		250	10x10	Asahi-U	2		754	130		9.00E-07																																2978.8	32.17											#NV	#NV	#NV	#NV	#NV	86
10D1079	05.11.2010	TM, JW	a(n)	1			582	93	8.82				22.7			51	4	34		13.56		180			10x10	Asahi-U	2		797	128		9.00E-07																																594.51	57.54				14.18							#NV	#NV	#NV	#NV	#NV	86
10D1080	05.11.2010	TM, JW	µc(n)	1			3000	18	0.38				4			126	12.5	400		13.56		180			10x10	Asahi-U	2		760	130		1.00E-02																																2978.8	11.24				2.37							#NV	#NV	#NV	#NV	#NV	86
10D1081	05.11.2010	TM, JW	µc(p)	1			3000	8.6	0.18	0.8						132	12.5	400		13.56		180			10x10	Asahi-U	2		759	130		9.00E-07																																2978.8	5.37	1.01										#NV	#NV	#NV	#NV	#NV	86
10D1082	05.11.2010	TM, JW	µc(i)	1			3000	52	1.07							860	12.5	555		13.56		180		243	10x10	Asahi-U	2		754	129																																		2978.8	32.17											#NV	#NV	#NV	#NV	#NV	86
																																																																												#NV	#NV	#NV	#NV	#NV	#NV
10D1083	08.11.2010	AF	µc(i)	1			3000	8.6	0.18							180	12.5	400		13.56		180			10x10	ZnO	2		775	127		2.00E-06	19.8	1.1		72.92																												2978.8	5.37						OES-Experiment: SC-Steps between 44 and 64 sccm					#NV	#NV	#NV	#NV	#NV	86
10D1084	08.11.2010	AF	µc(i)	1			3000	52	1.07							?	12.5	555		13.56		180		240	10x10	ZnO	2		758	128			1372.2		2.73																													2978.8	32.17											1504	#NV	#NV	#NV	#NV	86
																																	1392																																											#NV	#NV	#NV	#NV	#NV	#NV
10D1085	08.11.2010	AF	µc(p)	1			3000	8.6	0.18	0.8						180	12.5	400		13.56		180			10x10	ZnO	3		767	129		9.00E-07	19.8	1.1		72.92		5.41	65.1	441	18.83	3	65.3	9.06	64	3.14	1.35E-04	1.47	Ag-1	30' 160°C						78.5								2978.8	5.37	1.01				1,5,6	"Zick-Zack; 36+-14 sccm; 16 periods; 202s --> 83 nm/period"					#NV	#NV	260	#NV	#NV	86
10D1086	08.11.2010	AF	CO2	1								200				120	6	180		13.56					Dummy	Übrig			852	123								6.76	63.2	444	24.06	2.8	64.5	14.1	62.3	3.09	2.16E-04	1.53	ZnO/Ag-5	30' 160°C																		209.6								#NV	#NV	#NV	#NV	#NV	86
10D1087	08.11.2010	AF	µc(i)	1			3000	36	0.74							3232	12.5	555		13.56		180		240	10x10	ZnO	3		758	129		9.00E-07	1291.65	4	1.17	63.85		5.89	65.2	446	20.22	2.9	65.2	10.43	62.9	3.13	1.93E-04	1.53	Ag-6	30' 160°C														2978.8	22.27											1508	#NV	#NV	#NV	#NV	86
10D1088	08.11.2010	AF	a(n)	1			582	93	8.82				22.7			85	4	34		13.56		180			10x10	ZnO	3		805	127			15.22	1.79		11.07																												594.51	57.54				14.18							#NV	#NV	#NV	#NV	#NV	86
10D1089	08.11.2010	AF	CO2	1								200				120	6	180		13.56					Dummy	Übrig			848	124																																						209.6								#NV	#NV	#NV	#NV	#NV	86
																																	1326.67																																											#NV	#NV	#NV	#NV	#NV	#NV
10D1090	08.11.2010	AF	µc(p)	1			3000	8.6	0.18	0.8						180	12.5	400		13.56		180			10x10	ZnO	3		762	129		9.00E-07	19.8	1.1		72.92		2.6	47.1	588	9.38	14.6	52	4.12	32.6	0.77	9.02E-08	1.61	Ag-1	30' 160°C						2								2978.8	5.37	1.01				1,5,6	"Zick-Zack; 57+-22 sccm; 16 periods; 148s --> 83 nm/period"					#NV	#NV	264	#NV	#NV	86
10D1091	08.11.2010	AF	CO2	1								200				120	6	180		13.56					Dummy	Übrig			850	124								2.83	46.8	592	10.22	13.4	48.6	4.93	32.3	0.62	2.63E-05	2.53	ZnO/Ag-5	30' 160°C																		209.6								#NV	#NV	#NV	#NV	#NV	86
10D1092	08.11.2010	AF	µc(i)	1			3000	57	1.17							2368	12.5	555		13.56		180		243	10x10	ZnO	3		756	129		9.00E-07	1309.65	5.53	3.47	55.81		2.67	48.9	601	9.1	12.2	50.8	3.95	38.1	0.72	4.02E-08	1.79	Ag-6	30' 160°C														2978.8	35.27											1512	#NV	#NV	#NV	#NV	86
10D1093	08.11.2010	AF	a(n)	1			582	93	8.82				22.7			85	4	34		13.56		180			10x10	ZnO	3		791	129			15.22	1.79		11.07																												594.51	57.54				14.18							#NV	#NV	#NV	#NV	#NV	86
10D1094	08.11.2010	AF	CO2	1								200				120	6	180		13.56					Dummy	Übrig			848	124																																						209.6								#NV	#NV	#NV	#NV	#NV	86
																																	1344.67																																											#NV	#NV	#NV	#NV	#NV	#NV
10D1095	09.11.2010	AF	µc(p)	1			3000	8.6	0.18	0.8						180	12.5	400		13.56		180			10x10	ZnO	3		769	127		9.00E-07	19.8	1.1		72.92		6.26	69.6	507	17.77	3.1	69.6	8.47	66.5	2.83	1.44E-04	1.76	Ag-1	30' 160°C						57.7								2978.8	5.37	1.01				1,5,6	"Zick-Zack; 49+-19 sccm; 16 periods; 162s --> 83 nm/period"					#NV	#NV	268	#NV	#NV	86
10D1096	09.11.2010	AF	CO2	1								200				120	6	180		13.56					Dummy	Übrig			857	122								7.8	68.6	517	22.03	3.3	70.4	12.58	70.2	2.74	1.83E-05	1.44	ZnO/Ag-5	30' 160°C																		209.6			Ag-1 Inhomogen. Am Übergang.					#NV	#NV	#NV	#NV	#NV	86
10D1097	09.11.2010	AF	µc(i)	1			3000	49	1.01							2592	12.5	555		13.56		180		242	10x10	ZnO	3		759	128		9.00E-07	1332.99	5.14	2.01	60.36		6.47	70.6	517	17.76	3.4	71.6	8.73	70.3	2.71	1.84E-05	1.46	Ag-6	30' 160°C														2978.8	30.32											1516	#NV	#NV	#NV	#NV	86
10D1098	09.11.2010	AF	a(n)	1			582	93	8.82				22.7			85	4	34		13.56		180			10x10	ZnO	3		805	128			15.22	1.79		11.07																												594.51	57.54				14.18							#NV	#NV	#NV	#NV	#NV	86
10D1099	09.11.2010	AF	CO2	1								200				120	6	180		13.56					Dummy	Übrig			847	124																																						209.6								#NV	#NV	#NV	#NV	#NV	86
																																	1368																																											#NV	#NV	#NV	#NV	#NV	#NV
10D1100	09.11.2010	AF	µc(p)	1			3000	8.6	0.18	0.8						180	12.5	400		13.56		180			10x10	ZnO	3		750	130		9.00E-07	19.8	1.1		72.92		6.05	66.8	463	19.53	2.8	66.8	9.97	63.3	2.94	4.21E-04	1.76	Ag-1	30' 160°C						76.1								2978.8	5.37	1.01				1,5,6	"Zick-Zack; 42+-16 sccm; 33 periods; 89s --> 41 nm/period"					#NV	#NV	272	#NV	#NV	86
10D1101	09.11.2010	AF	CO2	1								200				120	6	180		13.56					Dummy	Übrig			851	124								7.29	64.5	465	24.3	2.9	66.2	14.23	65.9	2.98	6.82E-05	1.46	ZnO/Ag-5	35' 160°C																		209.6								#NV	#NV	#NV	#NV	#NV	86
10D1102	09.11.2010	AF	µc(i)	1			3000	42	0.86							2937	12.5	555		13.56		180		242	10x10	ZnO	3		757	129		9.00E-07	1344.32	4.58	1.42	62.68		6.27	67.2	467	19.99	2.9	67.7	10.36	65.3	2.96	3.61E-04	1.74	Ag-6	30' 160°C														2978.8	25.99											1520	#NV	#NV	#NV	#NV	86
10D1103	09.11.2010	AF	a(n)	1			582	93	8.82				22.7			85	4	34		13.56		180			10x10	ZnO	3		800	128			15.22	1.79		11.07																												594.51	57.54				14.18							#NV	#NV	#NV	#NV	#NV	86
10D1104	09.11.2010	AF	CO2	1								200				120	6	180		13.56					Dummy	Übrig			847	124																																						209.6								#NV	#NV	#NV	#NV	#NV	86
																																	1379.33																																											#NV	#NV	#NV	#NV	#NV	#NV
10D1105	09.11.2010	AF	µc(p)	1			3000	8.6	0.18	0.8						180	12.5	400		13.56		180			10x10	ZnO	2		758	130		9.00E-07	19.8	1.1		72.92		4.71	59	401	19.88	3.3	59.7	10.48	59	2.89	1.70E-02	2.36	Ag-1	40' 160°C						82.9								2978.8	5.37	1.01				1,5	"Zick-Zack; 27+-10 sccm; 33 periods; 131s --> 41 nm/period"					#NV	#NV	276	#NV	#NV	86
10D1106	09.11.2010	AF	CO2	1								200				120	6	180		13.56					Dummy	Übrig			852	124								5.55	57.4	402	24.08	3.4	59.5	14.35	59.7	2.93	1.30E-03	1.75	ZnO/Ag-5	35' 160°C																		209.6			only 2 substrates					#NV	#NV	#NV	#NV	#NV	86
10D1107	09.11.2010	AF	µc(i)	1			3000	27	0.56							4323	12.5	555		13.56		180		239	10x10	ZnO	2		758	128		9.00E-07	1407.99	3.26	0.49	69.38																												2978.8	16.71											1524	#NV	#NV	#NV	#NV	86
10D1108	09.11.2010	AF	a(n)	1			582	93	8.82				22.7			85	4	34		13.56		180			10x10	ZnO	2		798	128			15.22	1.79		11.07																												594.51	57.54				14.18							#NV	#NV	#NV	#NV	#NV	86
10D1109	09.11.2010	AF	CO2	1								200				120	6	180		13.56					Dummy	Übrig			849	123																																						209.6								#NV	#NV	#NV	#NV	#NV	86
																																	1443																																											#NV	#NV	#NV	#NV	#NV	#NV
10D1110	10.11.2010	AF	µc(p)	1			3000	8.6	0.18	0.8						180	12.5	400		13.56		180			10x10	ZnO	3		764	128		9.00E-07	19.8	1.1		72.92		6.09	67.3	465	19.47	3	68.1	10.04	67.2	2.91	3.58E-05	1.39	Ag-1	30' 160°C						74.2								2978.8	5.37	1.01				1,5,6	"Zick-Zack; 42+-16 sccm; 16 periods; 178s --> 83 nm/period"					#NV	#NV	280	#NV	#NV	86
10D1111	10.11.2010	AF	CO2	1								200				120	6	180		13.56					Dummy	Übrig			855	122								6	66.3	462	19.6	3	67.6	9.94	66.5	3	3.79E-04	1.38	Ag-5 (!)	30' 160°C																		209.6								#NV	#NV	#NV	#NV	#NV	86
10D1112	10.11.2010	AF	µc(i)	1			3000	42	0.86							2848	12.5	555		13.56		180		241	10x10	ZnO	3		758	128		9.00E-07	1322.65	4.64	4.09	63.6		7.4	66	470	23.86	2.8	67.3	13.92	66.5	2.95	4.44E-05	1.41	ZnO/Ag-6	30' 160°C														2978.8	25.99											1528	#NV	#NV	#NV	#NV	86
10D1113	10.11.2010	AF	a(n)	1			582	93	8.82				22.7			85	4	34		13.56		180			10x10	ZnO	3		797	128			15.22	1.79		11.07																												594.51	57.54				14.18							#NV	#NV	#NV	#NV	#NV	86
10D1114	10.11.2010	AF	CO2	1								200				120	6	180		13.56					Dummy	Übrig			847	124																																						209.6								#NV	#NV	#NV	#NV	#NV	86
																																	1357.67																																											#NV	#NV	#NV	#NV	#NV	#NV
10D1115	10.11.2010	AF	µc(p)	1			3000	8.6	0.18	0.8						180	12.5	400		13.56		180			10x10	ZnO	3		764	129		9.00E-07	19.8	1.1		72.92		4.58	60.6	407	18.55	3.6	61.3	9.69	57.1	2.79	1.31E-03	1.76	Ag-1	30' 160°C						81.3								2978.8	5.37	1.01				1,5,6	"Zick-Zack; 27+-10 sccm; 16 periods; 262s --> 83 nm/period"					#NV	#NV	284	#NV	#NV	86
10D1116	10.11.2010	AF	CO2	1								200				120	6	180		13.56					Dummy	Übrig			851	124								5.91	59.8	417	23.7	3.5	60.9	13.92	60.4	2.96	1.75E-03	1.92	ZnO/Ag-5	30' 160°C																		209.6								#NV	#NV	#NV	#NV	#NV	86
10D1117	10.11.2010	AF	µc(i)	1			3000	27	0.56							4192	12.5	555		13.56		180		238	10x10	ZnO	3		761	128		9.00E-07	1370.99	3.27	0.82	69.67		4.83	58.8	410	20.08	3.9	59.7	10.64	59.4	2.91	1.51E-03	1.75	Ag-6	30' 160°C														2978.8	16.71											1532	#NV	#NV	#NV	#NV	86
10D1118	10.11.2010	AF	a(n)	1			582	93	8.82				22.7			85	4	34		13.56		180			10x10	ZnO	3		800	128			15.22	1.79		11.07																												594.51	57.54				14.18							#NV	#NV	#NV	#NV	#NV	86
10D1119	10.11.2010	AF	CO2	1								200				120	6	180		13.56					Dummy	Übrig			847	124																																						209.6								#NV	#NV	#NV	#NV	#NV	86
																																	1406																																											#NV	#NV	#NV	#NV	#NV	#NV
10D1120	10.11.2010	AF	µc(p)	1			3000	8.6	0.18	0.8						180	12.5	400		13.56		180			10x10	ZnO	3		758	130		9.00E-07	19.8	1.1		72.92		6.27	68.2	478	19.21	3.5	69.2	10.03	68.9	2.75	1.58E-05	1.33	Ag-1	30' 160°C						67.9								2978.8	5.37	1.01				1,5,6	"Zick-Zack; 46+-18 sccm; 33 periods; 84s --> 41 nm/period"					#NV	#NV	288	#NV	#NV	86
10D1121	10.11.2010	AF	CO2	1								200				120	6	180		13.56					Dummy	Übrig			847	124								7.11	65.5	477	22.76	3.4	68	13.31	67.3	2.74	6.93E-05	1.5	ZnO/Ag-5	30' 160°C																		209.6								#NV	#NV	#NV	#NV	#NV	86
10D1122	10.11.2010	AF	µc(i)	1			3000	46	0.95							2772	12.5	555		13.56		180		241	10x10	ZnO	3		757	130		9.00E-07	1369.99	4.94	2.59	61.79		7.18	66	487	22.32	3.3	68	12.97	67.1	2.72	1.72E-04	1.74	ZnO/Ag-6	30' 160°C														2978.8	28.46											1536	#NV	#NV	#NV	#NV	86
10D1123	10.11.2010	AF	a(n)	1			582	93	8.82				22.7			85	4	34		13.56		180			10x10	ZnO	3		802	127			15.22	1.79		11.07																												594.51	57.54				14.18							#NV	#NV	#NV	#NV	#NV	86
10D1124	10.11.2010	AF	CO2	1								200				120	6	180		13.56					Dummy	Übrig			850	124																																						209.6								#NV	#NV	#NV	#NV	#NV	86
																																	1405																																											#NV	#NV	#NV	#NV	#NV	#NV
10D1125	11.11.2010	AF	µc(p)	1			3000	8.6	0.18	0.8						180	12.5	400		13.56		180			10x10	ZnO	3		765	129		9.00E-07	19.8	1.1		72.92		6.52	69.3	492	19.13	3	70.2	9.44	69.7	2.96	2.23E-05	1.42	Ag-1	30' 160°C						64.5								2978.8	5.37	1.01				1,5,6	"Zick-Zack; 46+-18 sccm; 16 periods; 168s --> 41 nm/period"					#NV	#NV	292	#NV	#NV	86
10D1126	11.11.2010	AF	CO2	1								200				120	6	180		13.56					Dummy	Übrig			855	122								7.65	66.8	488	23.46	2.9	68.7	13.39	68.4	2.98	1.53E-05	1.35	ZnO/Ag-5	30' 160°C																		209.6								#NV	#NV	#NV	#NV	#NV	86
10D1127	11.11.2010	AF	µc(i)	1			3000	46	0.95							2688	12.5	555		13.56		180		242	10x10	ZnO	3		758	129		9.00E-07	1307.99	4.87	2.76	60.84		7.58	65.9	498	23.54	3.2	68.3	13.32	69	3	8.19E-06	1.29	ZnO/Ag-6	30' 160°C														2978.8	28.46											1540	#NV	#NV	#NV	#NV	86
10D1128	11.11.2010	AF	a(n)	1			582	93	8.82				22.7			85	4	34		13.56		180			10x10	ZnO	3		807	127			15.22	1.79		11.07																												594.51	57.54				14.18							#NV	#NV	#NV	#NV	#NV	86
10D1129	11.11.2010	AF	CO2	1								200				120	6	180		13.56					Dummy	Übrig			849	124																																						209.6								#NV	#NV	#NV	#NV	#NV	86
																																	1343																																											#NV	#NV	#NV	#NV	#NV	#NV
10D1130	11.11.2010	DW	a(i)	1			329	80	12.49							2700	4	33		13.56		180		269	10x10	Asahi-U	9		795	128		1.50E-06																																346.73	49.5						cover layer on new carrier					#NV	#NV	#NV	#NV	#NV	86
																																																																												#NV	#NV	#NV	#NV	#NV	#NV
10D1131	11.11.2010	TZ	µc(p)	1			3000	8.6	0.18	0.8						180	12.5	400		13.56		180			10x10	ZnO	9		767	128		9.00E-07	19.8	1.1		72.92																												2978.8	5.37	1.01					"4 substrates for Stefan Haas (modules; ZnO laser-treated); 2 substrates for Gabrielle Jost (SiOx before TCO)"					#NV	#NV	#NV	#NV	#NV	86
10D1132	11.11.2010	TZ	CO2	1								200				120	6	180		13.56					Dummy	Übrig			848	123																																						209.6			"2 substrates for Uli Paetzold (std ZnO - RK-experiment); 1 substrate for Andreas Bauer (test laser structuring)"					#NV	#NV	#NV	#NV	#NV	86
10D1133	11.11.2010	TZ	µc(i)	1			3000	52	1.07							2580	12.5	520		13.56		180		244	10x10	ZnO	9		754	129		9.00E-07	#WERT!																															2978.8	32.17											1552	#NV	#NV	#NV	#NV	86
10D1134	11.11.2010	TZ	a(n)	1			582	93	8.82				22.7			85	4	34		13.56		180			10x10	ZnO	9		802	127			15.22	1.79		11.07																												594.51	57.54				14.18							#NV	#NV	#NV	#NV	#NV	86
10D1135	11.11.2010	TZ	CO2	1								200				120	6	180		13.56					Dummy	Übrig			846	125																																						209.6								#NV	#NV	#NV	#NV	#NV	86
																																	#WERT!																																											#NV	#NV	#NV	#NV	#NV	#NV
10D1136	12.11.2010	TM	a(p)	1			278	41	7.94	6.1	28					50	4	27		13.56		180			10x10	Asahi-U	3		815	126		9.00E-07	9	1.8		25.03		9.23	70.3	912	14.43	6.6	71.8	4.45	76	3.13	5.43E-10	1.48	Ag-1	30' 160°C														296.82	25.59	7.73	23.14			1,5,6	a-Si grading cell (like Stefan Muthmann)					#NV	#NV	#NV	#NV	#NV	86
10D1137	12.11.2010	TM	CO2	1								200				120	6	180		13.56					Dummy	Übrig			855	122								9.98	72.4	908	15.17	5.5	74.3	5.5	75.6	3.01	3.80E-10	1.46	ZnO/Ag-5	30' 160°C																		209.6			Voc +25mV, i-layer thicker due to higher Rd					#NV	#NV	#NV	#NV	#NV	86
10D1138	12.11.2010	TM	a(i)	1			270	65	12.22							2160	4	33		13.56		180		268	10x10	Asahi-U	3		812	127		9.00E-07	351.79	1.63	0.4	14.41		9.76	71	908	15.15	6.4	73	5.47	75.4	3	3.80E-10	1.46	ZnO/Ag-6	30' 160°C														288.97	40.22						1) we need thicker p-layer 65s instead of 50s standard					1576	#NV	#NV	#NV	#NV	86
10D1139	12.11.2010	TM	a(n)	1			582	93	8.82				22.7			85	4	34		13.56		180			10x10	Asahi-U	3		790	128			15.22	1.79		11.07																												594.51	57.54				14.18		2) or we deposit thiner i-layer					#NV	#NV	#NV	#NV	#NV	86
10D1140	12.11.2010	TM	CO2	1								200				120	6	180		13.56					Dummy	Übrig			847	124																																						209.6								#NV	#NV	#NV	#NV	#NV	86
																																	376																																											#NV	#NV	#NV	#NV	#NV	#NV
10D1141	12.11.2010	TZ	µc(p)	1			3000	8.6	0.18	0.8						180	12.5	400		13.56		180			10x10	ZnO	2		757	130		9.00E-07	19.8	1.1		72.92		5.22	63.5	418	19.69		62.8	10.17	59.4	2.79			ZnO/Ag-4	30' 160°C														2978.8	5.37	1.01				4,6	1st µc-Si static test at 300W - target of 1 nm/s					#NV	#NV	#NV	#NV	#NV	86
10D1142	12.11.2010	TZ	CO2	1								200				120	6	180		13.56					Dummy	Übrig			848	124								4.42	63.2	399	17.54		62.1	8.76	58.7	2.7			ZnO/Ag-6	30' 160°C																		209.6			temperature goes up to 190°C and slowly decreases					#NV	#NV	#NV	#NV	#NV	86
10D1143	12.11.2010	TZ	µc(i)	2	0	0	3000	100	2.03							1200	4	270 / 300		60		180-190		228	10x10	ZnO	2		551/ 457	131 / 237		9.00E-07	706.49	5.89	3.44	33.86																												2978.8	61.87											1590	#NV	#NV	#NV	#NV	86
10D1144	12.11.2010	TZ	a(n)	1			582	93	8.82				22.7			85	4	34		13.56		180			10x10	ZnO	2		792	129		9.00E-07	15.22	1.79		11.07																												594.51	57.54				14.18							#NV	#NV	#NV	#NV	#NV	86
10D1145	12.11.2010	TZ	CO2	1								200				120	6	180		13.56					Dummy	Übrig			845	125																																						209.6								#NV	#NV	#NV	#NV	#NV	86
																																	741.5																																						"Wechsel von p/n Silan und p/n Wasserstoff; MFC-Kalibrierung"					#NV	#NV	#NV	#NV	#NV	#NV
10D1146	15.11.2010	JW	a(n)	1			582	93	8.73				22.7			85	4	34		13.56					Dummy	Übrig			807	126		2.00E-06						6.97	69.8	506	19.74	2.9	70.4	9.9	71.3	2.97	4.40E-06	1.3	Ag-1	30' 160°C														601.31	57.52				14.17	1,5,6	a-Si(n) and µc-Si(n) before p-layer (like bottom cell - without CO2 plasma after n-layers)					#NV	#NV	#NV	#NV	#NV	98
10D1147	15.11.2010	JW	µc(n)	1			3000	18	0.38				4			126	12.5	400		13.56					Dummy	Übrig			766	128		1.00E-02						8.18	66.3	524	23.57	3.3	67.6	13.25	71.2	3.03	2.29E-06	1.28	ZnO/Ag-5	30' 160°C														2996.6	11.28				2.37		between n & p only pumping to 2e-6 and no T-stabilizatiuon					#NV	#NV	#NV	#NV	#NV	98
10D1148	15.11.2010	JW	µc(p)	1			3000	8.6	0.18	0.8						180	12.5	400		13.56		180			10x10	ZnO	3		759	129		2.00E-06	19.8	1.1		72.61		8.23	67	524	23.45	3	68.8	13.31	70.5	3.02	4.22E-06	1.33	ZnO/Ag-6	30' 160°C														2996.6	5.39	1.04					temperature for p-layer between 150-170°C					#NV	#NV	#NV	#NV	#NV	98
10D1149	15.11.2010	JW	µc(i)	1			3000	52	1.06							2580	12.5	520		13.56		180		245	10x10	ZnO	3		754	130		9.00E-07	1381.32	5.35	1.2	59.24																												2996.6	32.16											1572	#NV	#NV	#NV	#NV	98
10D1150	15.11.2010	JW	a(n)	1			582	93	8.73				22.7			85	4	34		13.56		180			10x10	ZnO	3		802	127			15.22	1.79		11.07																												601.31	57.52				14.17							#NV	#NV	#NV	#NV	#NV	98
10D1151	15.11.2010	JW	CO2	1								200				120	6	180		13.56					Dummy	Übrig			852	124																																						209.44								#NV	#NV	#NV	#NV	#NV	98
																																	1416.33																																											#NV	#NV	#NV	#NV	#NV	#NV
10D1152	16.11.2010	TM	a(p)	1			278	41	7.88	6.1	28					50	4	27		13.56		180			10x10	Asahi-U	2		820	125		9.00E-07						10.4	76	1383	9.9	8.82							ZnO/Ag-5	30' 160°C														300.55	25.7	7.69	23.07			5,6	tandem cell like 10D977 (reduced junction thickness -40%)					#NV	#NV	#NV	#NV	#NV	98
10D1153	16.11.2010	TM	CO2	1								200				120	6	180		13.56					Dummy	Übrig			858	122								11.5	75.6	1382	11	8.82							ZnO/Ag-6	30' 160°C																		209.44			"a-Si with grading like 10D1136, but one minute shorter; µc-Si with grading like 10D972"					#NV	#NV	#NV	#NV	#NV	98
10D1154	16.11.2010	TM	a(i)	1			270	65	12.08							2100	4	33		13.56		180		267	10x10	Asahi-U	2		812	127		9.00E-07																																292.55	40.2						QE jsc (11.2 / 9.9) Poz. 5 very inhomogenious					#NV	#NV	#NV	#NV	#NV	98
10D1155	16.11.2010	TM	a(n)	1			582	93	8.73				22.7			51	4	34		13.56		180			10x10	Asahi-U	2		800	127																																		601.31	57.52				14.17		QE jsc (11.4 / 11.1) Poz. 6 --> bottom limited					#NV	#NV	#NV	#NV	#NV	98
10D1156	16.11.2010	TM	µc(n)	1			3000	18	0.38				4			126	12.5	400		13.56		180			10x10	Asahi-U	2		754	130		1.00E-02																																2996.6	11.28				2.37							#NV	#NV	#NV	#NV	#NV	98
10D1157	16.11.2010	TM	CO2	1								200				120	6	180		13.56					Dummy	Übrig			851	124																																						209.44			µc-Si:H probably to much SiH4					#NV	#NV	#NV	#NV	#NV	98
10D1158	16.11.2010	TM	µc(p)	1			3000	8.6	0.18	0.8						132	12.5	400		13.56		180			10x10	Asahi-U	2		760	129		9.00E-07																																2996.6	5.39	1.04					VOC +20 mV compare to the old regimes					#NV	#NV	#NV	#NV	#NV	98
10D1159	16.11.2010	TM	CO2	1								200				120	6	180		13.56					Dummy	Übrig			851	124																																						209.44			Jsc -0.5mA/cm2					#NV	#NV	#NV	#NV	#NV	98
10D1160	16.11.2010	TM	µc(i)	1			3000	56	1.14							3440	12.5	520		13.56		180		242	10x10	Asahi-U	2		754	129		9.00E-07	2380	6.92	0	71.08																												2996.6	34.64						The cell are not matched					1618	#NV	#NV	#NV	#NV	98
10D1161	16.11.2010	TM	a(n)	1			582	93	8.73				22.7			120	4	34		13.56		180			10x10	Asahi-U	2		806	127																																		601.31	57.52				14.17		In future Pos.1 and 6 !!!!					#NV	#NV	#NV	#NV	#NV	98
10D1162	16.11.2010	TM	CO2	1								200				120	6	180		13.56					Dummy	Übrig			847	124																																						209.44								#NV	#NV	#NV	#NV	#NV	98
																																																																												#NV	#NV	#NV	#NV	#NV	#NV
