Repository: juliabase/juliabase

JuliaBase
=========

JuliaBase is a Python web framework for creating databases for sample tracking
in scientific instituions or working groups.  It bases on Django.

For further information, visit its [web page](http://www.juliabase.org)

Community
---------

The mailing list is "juliabase at googlegroups.com"
(https://groups.google.com/forum/#!forum/juliabase).  It also exists in
newsgroup form on news.gmane.org as "gmane.comp.db.juliabase".

Licensing
---------

JuliaBase is Free Software under the terms of the GNU Affero General Public
License, see the file COPYING-AGPL.txt.

For the details of licensing, see
<http://www.juliabase.org/project.html#licenses>.

File: remote_client/LADA_data_2011.csv (part 8 of 13)
Nr.	Datum	Operator	Schicht	Kammer	vSubstr LQ	Pendel#	H2	SiH4	SC	TMB	CH4	CO2	PH3	Gas?	Gasfluss	t	p	P	Pump nach	f	del	Ts	Th	Th depo	Subst	Subst	Anzahl	Pr	CL	CT	UDC	Basis p	d	R	?d/d¯	Deplet	R dyn	h	FF	Voc	jsc	Rs	FF rot	jsc rot	FF blau	jsc blau	j0	n	Reflekt	Anneal	sd nT	sd vT/oT	sph	Photosens	Krist (%)	Krist (%)	Sims [O]	Sims [C]	Sims [N]	Sims [B]	Sims [?]	PDS E04	PDS a 1,2	H2	SiH4	TMB	CH4	CO2	PH3		Bemerkung					Hilfe-Spalten					
11D1089	06.07.2011	JW	µc(p)	1			3000	8.6	0.18	0.8						180	12.5	400		13.56		180			10x10	ZnO	3					9.00E-07	19.8	1.1		72.23		5.72	62.79	518.52	17.57	3.42	58.32	8.09	69.8	2.88	7.06E-07	1.24	ZnO/Ag-1	 30' 160°C														3019.93	5.42	1.06				1,5,9	std µc-Si with n(a)-n(µc)-CO2 on dummy between p- and i-layer					#NV	#NV	#NV	#NV	#NV	62
11D1090	06.07.2011	JW	a(n)	1			582	93	8.75				22.7			51	4	34		13.56					Dummy	Übrig							9.13	1.79		11.01		6.63	61.79	507.43	21.13	3.33	60.45	11.35	69.71	2.92			ZnO/Ag-5	 30' 160°C														603.04	57.86				14.21							#NV	#NV	#NV	#NV	#NV	62
11D1091	06.07.2011	JW	µc(n)	1			3000	18	0.37				4			126	12.5	400		13.56					Dummy	Übrig							13.86	1.1		34.51		6.38	61.57	522.33	19.83	2.82	58.31	10.26	70.1	2.88	3.78E-07	1.19	ZnO/Ag-9	 30' 160°C														3019.93	11.34				2.37							#NV	#NV	#NV	#NV	#NV	62
11D1092	06.07.2011	JW	CO2	1								200				120	6	180		13.56					Dummy	Übrig																																										210.08								#NV	#NV	#NV	#NV	#NV	62
11D1093	06.07.2011	JW	µc(i)	1			3000	52	1.06							2580	12.5	520		13.56		180		238	10x10	ZnO	3					9.00E-07	1387.65	5.38	0.39	59.16																												3019.93	32.35											1110	#NV	#NV	#NV	#NV	62
11D1094	06.07.2011	JW	a(n)	1			582	93	8.75				22.7			85	4	34		13.56		180			10x10	ZnO	3					9.00E-07	15.22	1.79		11.01																												603.04	57.86				14.21							#NV	#NV	#NV	#NV	#NV	62
11D1095	06.07.2011	JW	CO2	1								200				120	6	180		13.56					Dummy	Übrig																																										210.08								#NV	#NV	#NV	#NV	#NV	62
																																	1422.67																																											#NV	#NV	#NV	#NV	#NV	#NV
11D1096	07.07.2011	TZ	µc(p)	1			3000	8.6	0.18	0.8						180	12.5	400		13.56		180			10x10	ZnO	2					9.00E-07	19.8	1.1		72.23		7.63	64.8	492	23.95	3	65.5	13.53	64.5	3	3.20E-04	1.75	ZnO/Ag-4	30' 160°C														3019.93	5.42	1.06				4,6	static µc-Si targeting 1nm/s and <40% gas util.					#NV	#NV	#NV	#NV	#NV	62
11D1097	07.07.2011	TZ	CO2	1								200				120	6	180		13.56					Dummy	Übrig												7.19	66.3	506	21.4	3.3	68.2	11.61	67.3	2.88	1.38E-04	1.7	ZnO/Ag-6	30' 160°C																		210.08			Slave shut off after about 11' --> pos 6 only 801 nm					#NV	#NV	#NV	#NV	#NV	62
11D1098	07.07.2011	TZ	µc(i)	1			3000	40	0.83							120	12.5	520		13.56		180			10x10	ZnO	2					9.00E-07	50.4	4.2		59.29																												3019.93	25.21						transition at center of substrate					#NV	#NV	#NV	#NV	#NV	62
11D1099	07.07.2011	TZ	µc(i)	2	0	0	5000	145	1.76							1100	6	390 / 440		60		179-180		200	10x10	ZnO	2		680/---	550/---		9.00E-07	1179.59	10.72	0	42.3																												5033.21	90.21						best cell pos 4: 1100 nm (i) / best cell pos 6: 850 nm (i)					994	#NV	#NV	#NV	#NV	62
11D1100	07.07.2011	TZ	a(n)	1			582	93	8.75				22.7			85	4	34		13.56		180			10x10	ZnO	2					9.00E-07	15.22	1.79		11.01																												603.04	57.86				14.21							#NV	#NV	#NV	#NV	#NV	62
11D1101	07.07.2011	TZ	CO2	1								200				120	6	180		13.56					Dummy	Übrig																																										210.08								#NV	#NV	#NV	#NV	#NV	62
																																	1265																																											#NV	#NV	#NV	#NV	#NV	#NV
11D1102	07.07.2011	TM	µc(p)	1			3000	8.6	0.18	0.8						180	12.5	400		13.56		180			10x10	ZnO	3					9.00E-07																																3019.93	5.42	1.06					µc-Si single like bottom cell in 11D0585 (62' with grading at start)					#NV	#NV	#NV	#NV	#NV	62
11D1103	07.07.2011	TM	CO2	1								200				120	6	180		13.56					Dummy	Übrig																																										210.08								#NV	#NV	#NV	#NV	#NV	62
11D1104	07.07.2011	TM	µc(i)	1			3000	54	1.1							3740	12.5	520		13.56		180		236	10x10	ZnO	3					9.00E-07																																3019.93	33.6											#NV	#NV	#NV	#NV	#NV	62
11D1105	07.07.2011	TM	a(n)	1			582	93	8.75				22.7			85	4	34		13.56		180			10x10	ZnO	3																																					603.04	57.86				14.21							#NV	#NV	#NV	#NV	#NV	62
11D1106	07.07.2011	TM	CO2	1								200				120	6	180		13.56					Dummy	Übrig																																										210.08								#NV	#NV	#NV	#NV	#NV	62
																																																																												#NV	#NV	#NV	#NV	#NV	#NV
11D1107	07.07.2011	JW	µc(p)	1			3000	8.6	0.18	0.8						180	12.5	400		13.56		180			10x10	ZnO	3					9.00E-07	19.8	1.1		72.23		8.39	68.37	520.77	23.57	2.56	69.58	13.78	68.98	2.76	5.33E-05	1.68	ZnO/Ag-1	30' 160°C														3019.93	5.42	1.06				1,5,9	37|800					#NV	#NV	#NV	#NV	#NV	62
11D1108	07.07.2011	JW	CO2	1								200				120	6	180		13.56					Dummy	Übrig												8.06	67.16	524.36	22.88	2.98	68.9	13.35	68.86	2.67			ZnO/Ag-5	30' 160°C																		210.08								#NV	#NV	#NV	#NV	#NV	62
11D1109	07.07.2011	JW	µc(i)	1			800	37	2.76								12.5	520		13.56		180		237	10x10	ZnO	3					9.00E-07	1157.79		1.33			8.43	68.77	522.65	23.45	2.39	69.85	13.6	69.35	2.75	5.45E-05	1.69	ZnO/Ag-9	 30' 160°C						62.4								821.79	23.32											1106	#NV	263	#NV	#NV	62
11D1110	07.07.2011	JW	a(n)	1			582	93	8.75				22.7			85	4	34		13.56		180			10x10	ZnO	3						15.22	1.79		11.01																												603.04	57.86				14.21							#NV	#NV	#NV	#NV	#NV	62
11D1111	07.07.2011	JW	CO2	1								200				120	6	180		13.56					Dummy	Übrig																																										210.08								#NV	#NV	#NV	#NV	#NV	62
																																	1192.8																																											#NV	#NV	#NV	#NV	#NV	#NV
11D1112	08.07.2011	TZ	µc(p)	1			3000	8.6	0.18	0.8						180	12.5	400		13.56		180			10x10	ZnO	2					9.00E-07	19.8	1.1		72.23		7.67	65.4	501	23.44	2.8	66.3	13.49	64.2	2.88	2.80E-04	1.76	ZnO/Ag-4	30' 160°C														3019.93	5.42	1.06				4,6	"static µc-Si targeting 1nm/s and 60% gas util.; rpt of 11D0971"					#NV	#NV	#NV	#NV	#NV	62
11D1113	08.07.2011	TZ	CO2	1								200				120	6	180		13.56					Dummy	Übrig												6.68	61.6	478	22.71	3.8	62.8	12.76	61.7	2.89	1.28E-03	1.95	ZnO/Ag-6	30' 160°C																		210.08			Slave shut off after about 14'					#NV	#NV	#NV	#NV	#NV	62
11D1114	08.07.2011	TZ	µc(i)	1			3000	40	0.83							120	12.5	520		13.56		180			10x10	ZnO	2					9.00E-07	50.4	4.2		59.29																												3019.93	25.21						best cell pos 4: 1000 nm (i) / best cell pos 6: 850 nm (i)					#NV	#NV	#NV	#NV	#NV	62
11D1115	08.07.2011	TZ	µc(i)	2	0	0	2000	110	3.29							1100	6	390 / 440		60		180		200	10x10	ZnO	2		665 / 445	905 / 295		9.00E-07	715.59	6.51	0	33.83																												2013.29	68.44											998	#NV	#NV	#NV	#NV	62
11D1116	08.07.2011	TZ	a(n)	1			582	93	8.75				22.7			85	4	34		13.56		180			10x10	ZnO	2					9.00E-07	15.22	1.79		11.01																												603.04	57.86				14.21							#NV	#NV	#NV	#NV	#NV	62
11D1117	08.07.2011	TZ	CO2	1								200				120	6	180		13.56					Dummy	Übrig																																										210.08								#NV	#NV	#NV	#NV	#NV	62
																																	801																																											#NV	#NV	#NV	#NV	#NV	#NV
11D1118	08.07.2011	TZ	a(p)	1			278	41	7.86	6.1	28					50	4	27		13.56		180			10x10	Asahi-U	3					9.00E-07	9	1.8		24.79		8.43	71.31	885.14	13.36	6.21	71.81	3.75	73.95	3.02	1.43E-08	1.72	Ag-4	30' 160°C														302.81	25.84	7.79	23.25			4,5,6	"a-Si pressure series; 1.25 mbar; SC=konst"					#NV	#NV	#NV	#NV	#NV	62
11D1119	08.07.2011	TZ	CO2	1								200				120	6	180		13.56					Dummy	Übrig												9.33	71.49	884.19	14.77	5.25	71.99	5.14	72.86	2.92	2.96E-09	1.57	ZnO/Ag-5	30' 160°C																		210.08			rpt of 11D1053					#NV	#NV	#NV	#NV	#NV	62
11D1120	08.07.2011	TZ	a(i)	2	0.015	19	375	255	28.48							506.6666667	1.25	50 / 55		60		179-182		288	10x10	Asahi-U	3		495 / 460	175 / 240		9.00E-07	334.45	6.6	1.4	14.81	15.84	9.35	71.9	884.05	14.71	5.16	72.03	5.14	74.38	2.9	3.11E-09	1.57	ZnO/Ag-6	30' 160°C														398.42	158.65											990	#NV	#NV	#NV	#NV	62
11D1121	08.07.2011	TZ	a(n)	1			582	93	8.75				22.7			85	4	34		13.56		180			10x10	Asahi-U	3					9.00E-07	15.22	1.79		11.01																												603.04	57.86				14.21							#NV	#NV	#NV	#NV	#NV	62
11D1122	08.07.2011	TZ	CO2	1								200				120	6	180		13.56					Dummy	Übrig																																										210.08								#NV	#NV	#NV	#NV	#NV	62
																																	358.67																																											#NV	#NV	#NV	#NV	#NV	#NV
11D1123	08.07.2011	JW	µc(i)	1			3000	8.6	0.18							180	12.5	400		13.56		180			10x10	Asahi-U	3					9.00E-07																																3019.93	5.42						SIMS mit std lowII std					#NV	#NV	#NV	#NV	#NV	62
11D1124	08.07.2011	JW	µc(i)	1			3000	52	1.06							780	12.5	520		13.56		180			10x10	fz-c-Si	3					9.00E-07																																3019.93	32.35											#NV	#NV	#NV	#NV	#NV	62
11D1125	08.07.2011	JW	µc(i)	1			125	29	11.08							1080	5	300		13.56		180			10x10		3					9.00E-07																																146.65	18.28											#NV	#NV	#NV	#NV	#NV	62
11D1126	08.07.2011	JW	µc(i)	1			3000	52	1.06							780	12.5	520		13.56		180			10x10		3					9.00E-07																																3019.93	32.35											#NV	#NV	#NV	#NV	#NV	62
11D1127	08.07.2011	JW	a(i)	1			329	80	12.35							1080	4	33		13.56		180			10x10		3					9.00E-07																																353.16	49.77											#NV	#NV	#NV	#NV	#NV	62
																																																																							replacement of p/n H2 bottle					#NV	#NV	#NV	#NV	#NV	#NV
11D1128	11.07.2011	TZ	a(p)	1			278	41	7.86	6.1	28					50	4	27		13.56		180			10x10	Asahi-U	3					9.00E-07	9	1.8		24.79																												302.81	25.84	7.79	23.25				"a-Si pressure series; 0.65 mbar; SC=konst"					#NV	#NV	#NV	#NV	#NV	62
11D1129	11.07.2011	TZ	CO2	1								200				120	6	180		13.56					Dummy	Übrig																																										210.08			rpt of 11D1069					#NV	#NV	#NV	#NV	#NV	62
11D1130	11.07.2011	TZ	a(i)	2	0.015	25	185	135	28.63							666.6666667	0.65	50 / 55		60		179-181			10x10	Asahi-U	3		530 / 500	130 / 190		9.00E-07	#WERT!				#WERT!																											209.41	83.99						i-layer not deposited --> rpt					#NV	#NV	#NV	#NV	#NV	62
11D1131	11.07.2011	TZ	a(n)	1			582	93	8.75				22.7			85	4	34		13.56		180			10x10	Asahi-U	3					9.00E-07	15.22	1.79		11.01																												603.04	57.86				14.21							#NV	#NV	#NV	#NV	#NV	62
11D1132	11.07.2011	TZ	CO2	1								200				120	6	180		13.56					Dummy	Übrig																																										210.08								#NV	#NV	#NV	#NV	#NV	62
																																	#WERT!																																											#NV	#NV	#NV	#NV	#NV	#NV
11D1133	11.07.2011	JW	µc(p)	1			3000	8.6	0.18	0.8						180	12.5	400		13.56		180			10x10	ZnO	2					9.00E-07	19.8	1.1		72.23		4.17	58.62	386.64	18.38	3.25	57.08	8.72	63.92	2.88	1.18E-04	1.3	Ag-1	 30' 160°C														3019.93	5.42	1.06				1,5	27|125 er					#NV	#NV	#NV	#NV	#NV	62
11D1134	11.07.2011	JW	CO2	1								200				120	6	180		13.56					Dummy	Übrig												5.06	60.84	392.46	21.18	3.1	61.97	11.33	63.19	2.89	3.78E-04	1.45	Ag-5	 30' 160°C																		210.08								#NV	#NV	#NV	#NV	#NV	62
11D1135	11.07.2011	JW	µc(i)	1			125	29	11.08							2880	5	300		13.56		180		251	10x10	ZnO	2					9.00E-07	1203.34	4.18	7.8	81.36																				71.45								146.65	18.28											1090	#NV	247	#NV	#NV	62
11D1136	11.07.2011	JW	a(n)	1			582	93	8.75				22.7			85	4	34		13.56		180			10x10	ZnO	2						15.22	1.79		11.01																												603.04	57.86				14.21							#NV	#NV	#NV	#NV	#NV	62
11D1137	11.07.2011	JW	CO2	1								200				120	6	180		13.56					Dummy	Übrig																																										210.08								#NV	#NV	#NV	#NV	#NV	62
																																	1238.35																																											#NV	#NV	#NV	#NV	#NV	#NV
11D1138	12.07.2011	TM	a(p)	1			278	41	7.86	6.1	28					75	4	27		13.56		180			10x10	Asahi-U	4					9.00E-07																																302.81	25.84	7.79	23.25				tandem cell like 11D0532 but without a(n) in TJ					#NV	#NV	#NV	#NV	#NV	62
11D1139	12.07.2011	TM	a(i)	1			1056	40								300	4	33		13.56		180			10x10	Asahi-U	4					9.00E-07																																																	
11D1139	12.07.2011	TM	a(i)	1			329	80	12.35							1700	4	33		13.56		180		264	10x10	Asahi-U	4																																					353.16	49.77											#NV	#NV	#NV	#NV	#NV	62
11D1140	12.07.2011	TM	µc(n)	1			3000	18	0.37				4			126	12.5	400		13.56		180			10x10	Asahi-U	4					1.00E-02																																3019.93	11.34				2.37							#NV	#NV	#NV	#NV	#NV	62
11D1141	12.07.2011	TM	µc(p)	1			3000	8.6	0.18	0.8						132	12.5	400		13.56		180			10x10	Asahi-U	4					1.00E-02																																3019.93	5.42	1.06										#NV	#NV	#NV	#NV	#NV	62
11D1142	12.07.2011	TM	µc(i)	1			3000	54	1.1							3740	12.5	520		13.56		180		232	10x10	Asahi-U	4					9.00E-07																																3019.93	33.6											#NV	#NV	#NV	#NV	#NV	62
11D1143	12.07.2011	TM	a(n)	1			582	93	8.75				22.7			120	4	34		13.56		180			10x10	Asahi-U	4																																					603.04	57.86				14.21							#NV	#NV	#NV	#NV	#NV	62
11D1144	12.07.2011	TM	CO2	1								200				120	6	180		13.56					Dummy	Übrig																																																							
																																																																												#NV	#NV	#NV	#NV	#NV	#NV
11D1145	12.07.2011	AF	µc(i)	1			3000	8.6	0.18							180	12.5	400		13.56		180										2.00E-06																																3019.93	5.42						"OES PC2; FTIR Data02. KeepPowerConstant."					#NV	#NV	#NV	#NV	#NV	62
11D1146	12.07.2011	AF	µc(i)	2	0	0	3000	50-130								5728	4	290 / 330		60		180										2.00E-06																																3019.93							"Fehler im Rezept (Grading SiH4; Data01): Depo neu gestartet. T_substr=194°C beim 2. Versuch"					#NV	#NV	#NV	#NV	#NV	62
																																																																												#NV	#NV	#NV	#NV	#NV	#NV
11D1147	13.07.2011	JW	µc(p)	1			3000	8.6	0.18	0.8						180	12.5	400		13.56		180			10x10	ZnO	3					9.00E-07	19.8	1.1		72.23		8.06	65.27	509.23	24.24	2.8	65.44	13.65	67.17	3.06	1.10E-04	1.73	ZnO/Ag-1	 30' 160°C														3019.93	5.42	1.06				1,5,9	35|800 mit 5x prefill					#NV	#NV	#NV	#NV	#NV	62
11D1148	13.07.2011	JW	CO2	1								200				120	6	180		13.56					Dummy	Übrig												8.19	68.01	511.74	23.54	2.74	68.75	13.63	67.08	2.82	1.38E-04	1.76	ZnO/Ag-5	 30' 160°C																		210.08								#NV	#NV	#NV	#NV	#NV	62
11D1149	13.07.2011	JW	µc(i)	1			800	35	2.61							2500	12.5	520		13.56		180		229	10x10	ZnO	3					9.00E-07	1170.32	4.68	1.08	75.53		8.25	67.62	511.14	23.87	2.76	69.12	13.68	67.68	2.91	1.22E-04	1.76	ZnO/Ag-9	 30' 160°C						64.12333333								821.79	22.06											1078	#NV	235	#NV	#NV	62
11D1150	13.07.2011	JW	a(n)	1			582	93	8.75				22.7			85	4	34		13.56		180			10x10	ZnO	3						15.22	1.79		11.01																												603.04	57.86				14.21							#NV	#NV	#NV	#NV	#NV	62
11D1151	13.07.2011	JW	CO2	1								200				120	6	180		13.56					Dummy	Übrig																																										210.08								#NV	#NV	#NV	#NV	#NV	62
																																	1205.33																																											#NV	#NV	#NV	#NV	#NV	#NV
11D1152	13.07.2011	TM	µc(p)	1			3000	8.6	0.18	0.8						180	12.5	400		13.56		180			10x10	ZnO	3					9.00E-07																																3019.93	5.42	1.06					µc-Si single like bottom cell in 11D0804 (36' with grading at start)					#NV	#NV	#NV	#NV	#NV	62
11D1153	13.07.2011	TM	CO2	1								200				120	6	180		13.56					Dummy	Übrig																																										210.08								#NV	#NV	#NV	#NV	#NV	62
11D1154	13.07.2011	TM	µc(i)	1			3000	54	1.1							2160	12.5	520		13.56		180		237	10x10	ZnO	3					9.00E-07																																3019.93	33.6											#NV	#NV	#NV	#NV	#NV	62
11D1155	13.07.2011	TM	a(n)	1			582	93	8.75				22.7			85	4	34		13.56		180			10x10	ZnO	3																																					603.04	57.86				14.21							#NV	#NV	#NV	#NV	#NV	62
11D1156	13.07.2011	TM	CO2	1								200				120	6	180		13.56					Dummy	Übrig																																										210.08								#NV	#NV	#NV	#NV	#NV	62
																																																																												#NV	#NV	#NV	#NV	#NV	#NV
11D1157	13.07.2011	TZ	a(p)	1			278	41	7.86	6.1	28					50	4	27		13.56		180			10x10	Asahi-U	3					9.00E-07	9	1.8		24.79		8.46	70.46	877.78	13.67	6.39	70.99	4.17	74.64	2.9	1.62E-09	1.52	Ag-4	30' 160°C														302.81	25.84	7.79	23.25			4,5,6	"a-Si pressure series; 0.65 mbar; SC=konst"					#NV	#NV	#NV	#NV	#NV	62
11D1158	13.07.2011	TZ	CO2	1								200				120	6	180		13.56					Dummy	Übrig												9.05	70.74	874.3	14.63	5.64	71.01	5.08	74.68	2.95	6.30E-10	1.44	ZnO/Ag-5	30' 160°C																		210.08			rpt of 11D1128					#NV	#NV	#NV	#NV	#NV	62
11D1159	13.07.2011	TZ	a(i)	2	0.015	25	185	135	28.63							666.6666667	0.65	50 / 55		60		180-183		288	10x10	Asahi-U	3		540 / 500	120 / 180		9.00E-07	336.45	5.05	0.69	21.38	12.11	9.03	70.66	875.57	14.6	5.69	71.14	5.02	74.41	2.93	7.41E-10	1.45	ZnO/Ag-6	30' 160°C														209.41	83.99											1002	#NV	#NV	#NV	#NV	62
11D1160	13.07.2011	TZ	a(n)	1			582	93	8.75				22.7			85	4	34		13.56		180			10x10	Asahi-U	3					9.00E-07	15.22	1.79		11.01																												603.04	57.86				14.21							#NV	#NV	#NV	#NV	#NV	62
11D1161	13.07.2011	TZ	CO2	1								200				120	6	180		13.56					Dummy	Übrig																																										210.08								#NV	#NV	#NV	#NV	#NV	62
																																	360.67																																											#NV	#NV	#NV	#NV	#NV	#NV
11D1162	14.07.2011	JW	µc(p)	1			3000	8.6	0.18	0.8						180	12.5	400		13.56		180			10x10	ZnO	2					9.00E-07	19.8	1.1		72.23		4.5	59.1	414.27	18.36	3.35	56.07	8.79	65.46	2.88	4.88E-05	1.31	Ag-1	 30' 160°C														3019.93	5.42	1.06				1,5	29|125 mit 5x prefill,  t_delay = 12s 					#NV	#NV	#NV	#NV	#NV	62
11D1163	14.07.2011	JW	CO2	1								200				120	6	180		13.56					Dummy	Übrig												5.38	62.65	411.68	20.87	3.04	63.36	10.98	65.49	2.85	1.44E-04	1.39	Ag-5	 30' 160°C																		210.08								#NV	#NV	#NV	#NV	#NV	62
11D1164	14.07.2011	JW	µc(i)	1			125	29	11.08							2500	5	300		13.56		180		247	10x10	ZnO	2					9.00E-07	1219.99	4.88	7.44	95.02																				64.26								146.65	18.28											1074	#NV	219	#NV	#NV	62
11D1165	14.07.2011	JW	a(n)	1			582	93	8.75				22.7			85	4	34		13.56		180			10x10	ZnO	2						15.22	1.79		11.01																												603.04	57.86				14.21							#NV	#NV	#NV	#NV	#NV	62
11D1166	14.07.2011	JW	CO2	1								200				120	6	180		13.56					Dummy	Übrig																																										210.08								#NV	#NV	#NV	#NV	#NV	62
																																	1255																																											#NV	#NV	#NV	#NV	#NV	#NV
11D1167	14.07.2011	TZ	µc(p)	1			3000	8.6	0.18	0.8						180	12.5	400		13.56		180			10x10	ZnO	2					9.00E-07	19.8	1.1		72.23		4.07	54.6	406	18.37	4.4	55.7	10.36	55.2	2.26			ZnO/Ag-4	30' 160°C														3019.93	5.42	1.06				4,6	static µc-Si targeting 0.5nm/s and 30% gas util.					#NV	#NV	#NV	#NV	#NV	62
11D1168	14.07.2011	TZ	CO2	1								200				120	6	180		13.56					Dummy	Übrig												4.2	52.3	463	17.36	5	54.1	8.83	53.4	2.48	1.19E-03	2.07	ZnO/Ag-6	30' 160°C																		210.08			like 11D0937 but more silane					#NV	#NV	#NV	#NV	#NV	62
11D1169	14.07.2011	TZ	µc(i)	1			3000	40	0.83							120	12.5	520		13.56		180			10x10	ZnO	2					9.00E-07	50.4	4.2		59.29																												3019.93	25.21						slave shut off early (at 2060 s)					#NV	#NV	#NV	#NV	#NV	62
11D1170	14.07.2011	TZ	µc(i)	2	0	0	2500	96	2.32				22.7			2050	4	190 / 200		60		180		237	10x10	ZnO	2		480 / 440	200 / 275		9.00E-07	1089.09	5.31	4.64	31.65																												2516.61	59.73				14.21		best cell pos 4: 1100 nm (i) / best cell pos 6: 1250 nm (i)					1022	#NV	#NV	#NV	#NV	62
11D1171	14.07.2011	TZ	a(n)	1			582	93	8.75							85	4	34		13.56		180			10x10	ZnO	2					9.00E-07	15.22	1.79		11.01																												603.04	57.86											#NV	#NV	#NV	#NV	#NV	62
11D1172	14.07.2011	TZ	CO2	1								200				120	6	180		13.56					Dummy	Übrig																																										210.08								#NV	#NV	#NV	#NV	#NV	62
																																	1174.5																																											#NV	#NV	#NV	#NV	#NV	#NV
11D1173	14.07.2011	AF	µc(i)	1			3000	8.6	0.18							180	12.5	400		13.56		180																																										3019.93	5.42											#NV	#NV	#NV	#NV	#NV	62
11D1174	14.07.2011	AF	µc(i)	2	0	0	500									5728	4	170 / 180		60		180																																										521.65												#NV	#NV	#NV	#NV	#NV	62
																																																																												#NV	#NV	#NV	#NV	#NV	#NV
11D1175	15.07.2011	JW	µc(p)	1			3000	8.6	0.18	0.8						180	12.5	400		13.56		180			10x10	ZnO	2					9.00E-07	19.8	1.1		72.23		5.91	63.28	440.27	21.2	2.57	62.95	10.39	66.6	3.2	6.14E-05	1.39	Ag-1	30' 160°C														3019.93	5.42	1.06				1,5	"low II / std  ""halbhalb"""					#NV	#NV	#NV	#NV	#NV	62
11D1176	15.07.2011	JW	CO2	1								200				120	6	180		13.56					Dummy	Übrig												5.65	63.08	443.8	20.17	2.8	65.17	10.8	63.68	2.69	1.35E-04	1.52	Ag-5	30' 160°C																		210.08								#NV	#NV	#NV	#NV	#NV	62
11D1177	15.07.2011	JW	µc(i)	1			125	29	11.08							1500	5	300		13.56		180		251	10x10	ZnO	2					9.00E-07	579.59	3.86	4.76	75.24																				57.465								146.65	18.28											1062	#NV	207	#NV	#NV	62
11D1178	15.07.2011	JW	µc(i)	1			3000	52	1.06							1320	12.5	520		13.56		180		239	10x10	ZnO	2						699.6	5.3		58.3																												3019.93	32.35											#NV	#NV	#NV	#NV	#NV	62
11D1179	15.07.2011	JW	a(n)	1			582	93	8.75				22.7			85	4	34		13.56		180			10x10	ZnO	2						15.22	1.79		11.01																												603.04	57.86				14.21							#NV	#NV	#NV	#NV	#NV	62
11D1180	15.07.2011	JW	CO2	1								200				120	6	180		13.56					Dummy	Übrig																																										210.08								#NV	#NV	#NV	#NV	#NV	62
																																	1314.2																																											#NV	#NV	#NV	#NV	#NV	#NV
11D1181	15.07.2011	TZ	µc(p)	1			3000	8.6	0.18	0.8						180	12.5	400		13.56		180			10x10	ZnO	2					9.00E-07	19.8	1.1		72.23		4.33	52.9	395	20.72	5.1	56	11.58	57.4	2.75	1.34E-03	1.77	ZnO/Ag-4	30' 160°C														3019.93	5.42	1.06				4,6	static µc-Si targeting 1.0nm/s and 60% gas util.					#NV	#NV	#NV	#NV	#NV	62
11D1182	15.07.2011	TZ	CO2	1								200				120	6	180		13.56					Dummy	Übrig												5.36	57.2	472	19.87	4.4	57.8	10.49	59.8	2.78	5.37E-04	1.84	ZnO/Ag-6	30' 160°C																		210.08			like 11D1112 but lower flows					#NV	#NV	#NV	#NV	#NV	62
11D1183	15.07.2011	TZ	µc(i)	1			3000	40	0.83							120	12.5	520		13.56		180			10x10	ZnO	2					9.00E-07	50.4	4.2		59.29																												3019.93	25.21						best cell pos 4: 780 nm (i) / best cell pos 6: 950 nm (i)					#NV	#NV	#NV	#NV	#NV	62
11D1184	15.07.2011	TZ	µc(i)	2	0	0	1000	90	5.18							1100	6	390 / 440		60		180		195	10x10	ZnO	2		480 / 445	215 / 295		9.00E-07	599.59	5.45	4.23	34.64																												1024.6	55.99											1014	#NV	#NV	#NV	#NV	62
11D1185	15.07.2011	TZ	a(n)	1			582	93	8.75				22.7			85	4	34		13.56		180			10x10	ZnO	2					9.00E-07	15.22	1.79		11.01																												603.04	57.86				14.21							#NV	#NV	#NV	#NV	#NV	62
11D1186	15.07.2011	TZ	CO2	1								200				120	6	180		13.56					Dummy	Übrig																																										210.08								#NV	#NV	#NV	#NV	#NV	62
																																	685																																											#NV	#NV	#NV	#NV	#NV	#NV
11D1187	15.07.2011	TZ	µc(p)	1			3000	8.6	0.18	0.8						180	12.5	400		13.56		180			10x10	ZnO	2					9.00E-07	19.8	1.1		72.23		8.02	66.7	513	23.42	2.9	67	13.44	67.9	2.93	3.90E-05	1.55	ZnO/Ag-4	30' 160°C														3019.93	5.42	1.06				4,6	static µc-Si targeting 0.5nm/s and 60% gas util.					#NV	#NV	#NV	#NV	#NV	62
11D1188	15.07.2011	TZ	CO2	1								200				120	6	180		13.56					Dummy	Übrig												7.44	64.4	499	23.15	3.3	64.7	13.28	65.8	2.98	8.96E-05	1.6	ZnO/Ag-6	30' 160°C																		210.08			like 11D1042 but lower flows and less power					#NV	#NV	#NV	#NV	#NV	62
11D1189	15.07.2011	TZ	µc(i)	1			3000	40	0.83							120	12.5	520		13.56		180			10x10	ZnO	2					9.00E-07	50.4	4.2		59.29																												3019.93	25.21						best cell pos 4: 1300 nm (i) / best cell pos 6: 1280 nm (i)					#NV	#NV	#NV	#NV	#NV	62
11D1190	15.07.2011	TZ	µc(i)	2	0	0	300	40	7.21							2200	4	160 / 170		60		178-181		247	10x10	ZnO	2		490 / 455	205 / 275		9.00E-07	961.09	4.37	5.02	61.67																												324.57	25.21											1018	#NV	#NV	#NV	#NV	62
11D1191	15.07.2011	TZ	a(n)	1			582	93	8.75				22.7			85	4	34		13.56		180			10x10	ZnO	2					9.00E-07	15.22	1.79		11.01																												603.04	57.86				14.21							#NV	#NV	#NV	#NV	#NV	62
11D1192	15.07.2011	TZ	CO2	1								200				120	6	180		13.56					Dummy	Übrig																																										210.08								#NV	#NV	#NV	#NV	#NV	62
																																	1046.5																																											#NV	#NV	#NV	#NV	#NV	#NV
11D1193	18.07.2011	TZ	a(p)	1			278	41	7.86	6.1	28					50	4	27		13.56		180			10x10	Asahi-U	3					9.00E-07	9	1.8		24.79		8.13	68.9	853	13.83	6.7	68.4	4.27	72	2.96	1.66E-07	1.93	Ag-4	 30' 160°C														302.81	25.84	7.79	23.25			4,5,6	std a-Si PC2					#NV	#NV	#NV	#NV	#NV	62
11D1194	18.07.2011	TZ	CO2	1								200				120	6	180		13.56					Dummy	Übrig												8.72	68.3	860	14.84	6.5		5.16		2.94	1.74E-05	2.6	ZnO/Ag-5	 30' 160°C																		210.08			very low FF and Voc on pos 4 & 5?!					#NV	#NV	#NV	#NV	#NV	62
11D1195	18.07.2011	TZ	a(i)	2	0.015	23	295	205	28.52							613.3333333	1	50 / 55		60		180-182		284	10x10	Asahi-U	3		515 / 480	145 / 205		9.00E-07	336.45	5.49	0.42	15.31	13.17	9.19	71.3	875	14.74	5.8	71.5	5.19	74.5	2.95	9.64E-10	1.46	ZnO/Ag-6	 30' 160°C														319.63	127.54											1010	#NV	#NV	#NV	#NV	62
11D1196	18.07.2011	TZ	a(n)	1			582	93	8.75				22.7			85	4	34		13.56		180			10x10	Asahi-U	3					9.00E-07	15.22	1.79		11.01																												603.04	57.86				14.21							#NV	#NV	#NV	#NV	#NV	62
11D1197	18.07.2011	TZ	CO2	1								200				120	6	180		13.56					Dummy	Übrig																																										210.08								#NV	#NV	#NV	#NV	#NV	62
																																	360.67																																											#NV	#NV	#NV	#NV	#NV	#NV
11D1198	18.07.2011	JW	µc(p)	1			3000	8.6	0.18	0.8						180	12.5	400		13.56		180			10x10	ZnO	3					9.00E-07	19.8	1.1		72.23		7.76	67.73	512.23	22.36	3.05	68.04	12.97	69.46	2.66	2.90E-05	1.58	ZnO/Ag-1	 30' 160°C														3019.93	5.42	1.06				1,5,9	std µc-Si PC1					#NV	#NV	#NV	#NV	#NV	62
11D1199	18.07.2011	JW	CO2	1								200				120	6	180		13.56					Dummy	Übrig												8.35	69.01	520.64	23.23	2.56	70.22	13.67	70.9	2.69			ZnO/Ag-5	 30' 160°C																		210.08								#NV	#NV	#NV	#NV	#NV	62
11D1200	18.07.2011	JW	µc(i)	1			3000	52	1.06							2580	12.5	520		13.56		180		238	10x10	ZnO	3					9.00E-07	1383.79	5.36	1.41	59		5.93	63.33	484.45	19.32	4.49	66.4	10.42	68.98	2.59	3.34E-05	1.62	ZnO/Ag-9	 30' 160°C						62.8								3019.93	32.35											1050	#NV	195	#NV	#NV	62
11D1201	18.07.2011	JW	a(n)	1			582	93	8.75				22.7			85	4	34		13.56		180			10x10	ZnO	3						15.22	1.79		11.01																												603.04	57.86				14.21							#NV	#NV	#NV	#NV	#NV	62
11D1202	18.07.2011	JW	CO2	1								200				120	6	180		13.56					Dummy	Übrig																																										210.08								#NV	#NV	#NV	#NV	#NV	62
																																	1418.8																																											#NV	#NV	#NV	#NV	#NV	#NV
11D1203	18.07.2011	TZ	µc(p)	1			3000	8.6	0.18	0.8						180	12.5	400		13.56		180			10x10	ZnO	3					9.00E-07	19.8	1.1		72.23																												3019.93	5.42	1.06					dynamic µc-Si with ~ 40 % gas utilization and ~ 1 nm/s					#NV	#NV	#NV	#NV	#NV	62
11D1204	18.07.2011	TZ	CO2	1								200				120	6	180		13.56					Dummy	Übrig																																										210.08			"deposited ""stripes"" --> powder problem"					#NV	#NV	#NV	#NV	#NV	62
11D1205	18.07.2011	TZ	µc(i)	1			3000	40	0.83							120	12.5	520		13.56		180			10x10	ZnO	3					9.00E-07	50.4	4.2		59.29																												3019.93	25.21						thickness probably off because of powder					#NV	#NV	#NV	#NV	#NV	62
11D1206	18.07.2011	TZ	µc(i)	2	0.015	45	5000	145	1.76							1200	6	390 / 440		60		180		259	10x10	ZnO	3		480 / 440	210 / 290		9.00E-07	1304.92	10.87	6.79	42.9	26.1																											5033.21	90.21											1658	#NV	#NV	#NV	#NV	62
11D1207	18.07.2011	TZ	a(n)	1			582	93	8.75				22.7			85	4	34		13.56		180			10x10	ZnO	3					9.00E-07	15.22	1.79		11.01																												603.04	57.86				14.21							#NV	#NV	#NV	#NV	#NV	62
11D1208	18.07.2011	TZ	CO2	1								200				120	6	180		13.56					Dummy	Übrig																																										210.08								#NV	#NV	#NV	#NV	#NV	62
																																	1390.33																																											#NV	#NV	#NV	#NV	#NV	#NV
11D1209	19.07.2011	TM	µc(p)	1			2250	5.8	0.16	0.8						27	4	400		13.56		180			10x10	ZnO	9					9.00E-07																																2264.95	3.66	1.06					"tandem cell on ZnO like 11D0804; 7 substrates from Gabrielle"					#NV	#NV	#NV	#NV	#NV	62
11D1210	19.07.2011	TM	µc(p)	1			3000	8.6	0.18	0.8						26	12.5	400		13.56		180			10x10	ZnO	9					1.00E-02																																3019.93	5.42	1.06										#NV	#NV	#NV	#NV	#NV	62
11D1211	19.07.2011	TM	a(p)	1			278	41	7.86	6.1	28					50	4	27		13.56		180			10x10	ZnO	9					1.00E-02																																302.81	25.84	7.79	23.25									#NV	#NV	#NV	#NV	#NV	62
11D1212	19.07.2011	TM	CO2	1								200				120	6	180		13.56					Dummy	Übrig																																										210.08								#NV	#NV	#NV	#NV	#NV	62
11D1213	19.07.2011	TM	a(i)	1			1056	40	2.28							300	4	33		13.56		180			10x10	ZnO	9					9.00E-07																																1081.6	25.21											#NV	#NV	#NV	#NV	#NV	62
11D1213	19.07.2011	TM	a(i)	1			329	80	12.35							1700	4	33		13.56		180		265	10x10	ZnO	9																																					353.16	49.77											#NV	#NV	#NV	#NV	#NV	62
11D1214	19.07.2011	TM	a(n)	1			582	93	8.75				22.7			51	4	34		13.56		180			10x10	ZnO	9																																					603.04	57.86				14.21							#NV	#NV	#NV	#NV	#NV	62
11D1215	19.07.2011	TM	µc(n)	1			3000	18	0.37				4			126	12.5	400		13.56		180			10x10	ZnO	9					1.00E-02																																3019.93	11.34				2.37							#NV	#NV	#NV	#NV	#NV	62
11D1216	19.07.2011	TM	CO2	1								200				120	6	180		13.56					Dummy	Übrig																																										210.08								#NV	#NV	#NV	#NV	#NV	62
11D1217	19.07.2011	TM	µc(p)	1			3000	8.6	0.18	0.8						132	12.5	400		13.56		180			10x10	ZnO	9					9.00E-07																																3019.93	5.42	1.06										#NV	#NV	#NV	#NV	#NV	62
11D1218	19.07.2011	TM	CO2	1								200				120	6	180		13.56					Dummy	Übrig																																										210.08								#NV	#NV	#NV	#NV	#NV	62
11D1219	19.07.2011	TM	µc(i)	1			3000	54	1.1							2160	12.5	520		13.56		180		238	10x10	ZnO	9					9.00E-07																																3019.93	33.6											#NV	#NV	#NV	#NV	#NV	62
11D1220	19.07.2011	TM	a(n)	1			582	93	8.75				22.7			120	4	34		13.56		180			10x10	ZnO	9																																					603.04	57.86				14.21							#NV	#NV	#NV	#NV	#NV	62
11D1221	19.07.2011	TM	CO2	1								200				120	6	180		13.56					Dummy	Übrig																																										210.08								#NV	#NV	#NV	#NV	#NV	62
																																																																												#NV	#NV	#NV	#NV	#NV	#NV
11D1222	19.07.2011	AF	µc(i)	1			3000	8.6	0.18							180	12.5	400		13.56		180																																										3019.93	5.42											#NV	#NV	#NV	#NV	#NV	62
11D1223	19.07.2011	AF	µc(i)	2	0	0	500									5728	4	170 / 180		60		180																																										521.65												#NV	#NV	#NV	#NV	#NV	62
																																																																												#NV	#NV	#NV	#NV	#NV	#NV
11D1224	20.07.2011	JW	µc(p)	1			3000	8.6	0.18	0.8						180	12.5	400		13.56		180			10x10	ZnO	2					9.00E-07	19.8	1.1		72.23		2.63	45.07	408.87	14.29	8.52	44.98	5.24	51.88	3.01	9.18E-05	1.52E+00	Ag-1	30' 160°C														3019.93	5.42	1.06				1,5	29|125 mit t_delay = 5 s					#NV	#NV	#NV	#NV	#NV	62
11D1225	20.07.2011	JW	CO2	1								200				120	6	180		13.56					Dummy	Übrig												5.42	62.79	413.78	20.85	3.17	58.4	10.69	52.29	3.01	1.25E-04	1.37E+00	Ag-5	30' 160°C																		210.08								#NV	#NV	#NV	#NV	#NV	62
11D1226	20.07.2011	JW	µc(i)	1			125	29	11.08							2880	5	300		13.56		180		252	10x10	ZnO	2					9.00E-07	1372.29	4.76	7.58	92.78																				60.8								146.65	18.28											1038	#NV	183	#NV	#NV	62
11D1227	20.07.2011	JW	a(n)	1			582	93	8.75				22.7			85	4	34		13.56		180			10x10	ZnO	2						15.22	1.79		11.01																												603.04	57.86				14.21							#NV	#NV	#NV	#NV	#NV	62
11D1228	20.07.2011	JW	CO2	1								200				120	6	180		13.56					Dummy	Übrig																																										210.08								#NV	#NV	#NV	#NV	#NV	62
																																	1407.3																																											#NV	#NV	#NV	#NV	#NV	#NV
11D1229	20.07.2011	TZ	µc(p)	1			3000	8.6	0.18	0.8						180	12.5	400		13.56		180			10x10	ZnO	2					9.00E-07	19.8	1.1		72.23		3.31	50.4	729	9	14.2	46.4	4.4	42.1	0.48	3.02E-08	2.15	ZnO/Ag-4	30' 160°C														3019.93	5.42	1.06				4,6	static µc-Si targeting 0.5nm/s and 30% gas util.					#NV	#NV	#NV	#NV	#NV	62
11D1230	20.07.2011	TZ	CO2	1								200				120	6	180		13.56					Dummy	Übrig												7.03	63.1	482	23.08	3	63.9	13.57	64	2.72	3.29E-04	1.74	ZnO/Ag-6	30' 160°C																		210.08			like 11D0937 but less H2 and lower power					#NV	#NV	#NV	#NV	#NV	62
11D1231	20.07.2011	TZ	µc(i)	1			3000	40	0.83							120	12.5	520		13.56		180			10x10	ZnO	2					9.00E-07	50.4	4.2		59.29																												3019.93	25.21						best cell pos 4: 1740 nm (i) / best cell pos 6: 1300 nm (i)					#NV	#NV	#NV	#NV	#NV	62
11D1232	20.07.2011	TZ	µc(i)	2	0	0	2000	90	2.71				22.7			2200	4	170 / 180		60		180		237	10x10	ZnO	2		480 / 445	205 / 290		9.00E-07	1501.09	6.82	1.61	43.36																												2013.29	55.99				14.21							1166	#NV	#NV	#NV	#NV	62
11D1233	20.07.2011	TZ	a(n)	1			582	93	8.75							85	4	34		13.56		180			10x10	ZnO	2					9.00E-07	15.22	1.79		11.01																												603.04	57.86											#NV	#NV	#NV	#NV	#NV	62
11D1234	20.07.2011	TZ	CO2	1								200				120	6	180		13.56					Dummy	Übrig																																										210.08								#NV	#NV	#NV	#NV	#NV	62
																																	1586.5																																											#NV	#NV	#NV	#NV	#NV	#NV
11D1235	20.07.2011	TZ	µc(p)	1			3000	8.6	0.18	0.8						180	12.5	400		13.56		180			10x10	ZnO	2					9.00E-07	19.8	1.1		72.23																												3019.93	5.42	1.06					static µc-Si targeting 0.5nm/s and 60% gas util.					#NV	#NV	#NV	#NV	#NV	62
11D1236	20.07.2011	TZ	CO2	1								200				120	6	180		13.56					Dummy	Übrig												6.51	59.4	475	23.1	4.2	61.3	13.37	63	2.81	5.75E-04	1.82	ZnO/Ag-6	30' 160°C																		210.08		4,6	like 11D1042 but less H2 and more silane					#NV	#NV	#NV	#NV	#NV	62
11D1237	20.07.2011	TZ	µc(i)	1			3000	40	0.83							120	12.5	520		13.56		180			10x10	ZnO	2					9.00E-07	50.4	4.2		59.29																												3019.93	25.21						pos 4 lost in LISSY					#NV	#NV	#NV	#NV	#NV	62
11D1238	20.07.2011	TZ	µc(i)	2	0	0	450	50	6.26							2200	4	170 / 180		60		180		242	10x10	ZnO	2		485 / 455	205 / 275		9.00E-07	1050.59	4.78	0	53.93																												472.26	31.51						best cell pos 6: 900 nm (i)					1170	#NV	#NV	#NV	#NV	62
11D1239	20.07.2011	TZ	a(n)	1			582	93	8.75				22.7			85	4	34		13.56		180			10x10	ZnO	2					9.00E-07	15.22	1.79		11.01																												603.04	57.86				14.21							#NV	#NV	#NV	#NV	#NV	62
11D1240	20.07.2011	TZ	CO2	1								200				120	6	180		13.56					Dummy	Übrig																																										210.08								#NV	#NV	#NV	#NV	#NV	62
																																	1136																																											#NV	#NV	#NV	#NV	#NV	#NV
11D1241	21.07.2011	TM	µc(p)	1			2250	5.8	0.16	0.8						27	4	400		13.56		180			10x10	ZnO	9					9.00E-07																																2264.95	3.66	1.06					tandem cell on ZnO like 11D0804 but only 2*10-6 and no TS before i-layers and µc(p)					#NV	#NV	#NV	#NV	#NV	62
11D1242	21.07.2011	TM	µc(p)	1			3000	8.6	0.18	0.8						26	12.5	400		13.56		180			10x10	ZnO	9					1.00E-02																																3019.93	5.42	1.06										#NV	#NV	#NV	#NV	#NV	62
11D1243	21.07.2011	TM	a(p)	1			278	41	7.86	6.1	28					50	4	27		13.56		180			10x10	ZnO	9					1.00E-02																																302.81	25.84	7.79	23.25									#NV	#NV	#NV	#NV	#NV	62
11D1244	21.07.2011	TM	a(i)	1			1056	40	2.28							300	4	33		13.56		180			10x10	ZnO	9					2.00E-06																																1081.6	25.21											#NV	#NV	#NV	#NV	#NV	62
11D1244	21.07.2011	TM	a(i)	1			329	80	12.35							1700	4	33		13.56		180		263	10x10	ZnO	9																																					353.16	49.77											#NV	#NV	#NV	#NV	#NV	62
11D1245	21.07.2011	TM	a(n)	1			582	93	8.75				22.7			51	4	34		13.56		180			10x10	ZnO	9																																					603.04	57.86				14.21							#NV	#NV	#NV	#NV	#NV	62
11D1246	21.07.2011	TM	µc(n)	1			3000	18	0.37				4			126	12.5	400		13.56		180			10x10	ZnO	9					1.00E-02																																3019.93	11.34				2.37							#NV	#NV	#NV	#NV	#NV	62
11D1247	21.07.2011	TM	µc(p)	1			3000	8.6	0.18	0.8						132	12.5	400		13.56		180			10x10	ZnO	9					2.00E-06																																3019.93	5.42	1.06										#NV	#NV	#NV	#NV	#NV	62
11D1248	21.07.2011	TM	µc(i)	1			3000	54	1.1							2160	12.5	520		13.56		180		236	10x10	ZnO	9					2.00E-06																																3019.93	33.6											#NV	#NV	#NV	#NV	#NV	62
11D1249	21.07.2011	TM	a(n)	1			582	93	8.75				22.7			120	4	34		13.56		180			10x10	ZnO	9																																					603.04	57.86				14.21							#NV	#NV	#NV	#NV	#NV	62
11D1250	21.07.2011	TM	CO2	1								200				120	6	180		13.56					Dummy	Übrig																																										210.08								#NV	#NV	#NV	#NV	#NV	62
																																																																												#NV	#NV	#NV	#NV	#NV	#NV
11D1251	22.07.2011	JW	µc(p)	1			3000	8.6	0.18	0.8						180	12.5	400		13.56		180			10x10	ZnO	3					9.00E-07	19.8	1.1		72.23		8.13	69.23	515.63	22.77	3.03	70.58	13.66	69.91	2.54	3.88E-05	1.65	ZnO/Ag-1	 30' 160°C														3019.93	5.42	1.06				1,5,9	std µc-Si PC1					#NV	#NV	#NV	#NV	#NV	62
11D1252	22.07.2011	JW	CO2	1								200				120	6	180		13.56					Dummy	Übrig												8.33	69.02	518.43	23.28	3.1	70.36	13.76	70.74	2.69	2.29E-05	1.6	ZnO/Ag-5	 30' 160°C																		210.08								#NV	#NV	#NV	#NV	#NV	62
11D1253	22.07.2011	JW	µc(i)	1			3000	52	1.06							2580	12.5	520		13.56		180		237	10x10	ZnO	3					9.00E-07	1376.96	5.34	1.37	58.71		8.32	69.03	517.28	23.31	2.94	70.5	13.78	70.98	2.68	2.61E-05	1.6	ZnO/Ag-9	 30' 160°C						61.03333333								3019.93	32.35											1314	#NV	327	#NV	#NV	62
11D1254	22.07.2011	JW	a(n)	1			582	93	8.75				22.7			85	4	34		13.56		180			10x10	ZnO	3						15.22	1.79		11.01																												603.04	57.86				14.21							#NV	#NV	#NV	#NV	#NV	62
11D1255	22.07.2011	JW	CO2	1								200				120	6	180		13.56					Dummy	Übrig																																										210.08								#NV	#NV	#NV	#NV	#NV	62
																																	1411.98																																											#NV	#NV	#NV	#NV	#NV	#NV
11D1256	22.07.2011	TZ	a(p)	1			278	41	7.86	6.1	28					50	4	27		13.56		180			10x10	Asahi-U	3					9.00E-07	9	1.8		24.79		7.86	64.8	866	14.02	6	61.7	4.26	71.2	3.05	2.59E-09	1.55	Ag-4	1h45' 160°C														302.81	25.84	7.79	23.25			4,5,6	std a-Si PC2					#NV	#NV	#NV	#NV	#NV	62
11D1257	22.07.2011	TZ	CO2	1								200				120	6	180		13.56					Dummy	Übrig												8.55	68.6	850	14.66	6	68.7	5.14	72.6	2.92	9.30E-09	1.86	ZnO/Ag-5	 30' 160°C																		210.08								#NV	#NV	#NV	#NV	#NV	62
11D1258	22.07.2011	TZ	a(i)	2	0.015	23	295	205	28.52							613.3333333	1	50 / 55		60		180-181		276	10x10	Asahi-U	3		515 / 485	145 / 205		9.00E-07	324.12	5.28	0.57	14.74	12.68	8.37	66.7	853	14.71	6.4	65.8	5.12	73.3	2.95	1.05E-09	1.45	ZnO/Ag-6	 30' 160°C														319.63	127.54											1174	#NV	#NV	#NV	#NV	62
