Repository: juliabase/juliabase

JuliaBase
=========

JuliaBase is a Python web framework for creating databases for sample tracking
in scientific instituions or working groups.  It bases on Django.

For further information, visit its [web page](http://www.juliabase.org)

Community
---------

The mailing list is "juliabase at googlegroups.com"
(https://groups.google.com/forum/#!forum/juliabase).  It also exists in
newsgroup form on news.gmane.org as "gmane.comp.db.juliabase".

Licensing
---------

JuliaBase is Free Software under the terms of the GNU Affero General Public
License, see the file COPYING-AGPL.txt.

For the details of licensing, see
<http://www.juliabase.org/project.html#licenses>.

File: remote_client/LADA_data_2010.csv (part 9 of 11)
Nr.	Datum	Operator	Schicht	Kammer	vSubstr LQ	Pendel#	H2	SiH4	SC	TMB	CH4	CO2	PH3	Gas?	Gasfluss	t	p	P	Pump nach	f	del	Ts	Th	Th depo	Subst	Subst	Anzahl	Pr	CL	CT	UDC	Basis p	d	R	?d/d¯	Deplet	R dyn	h	FF	Voc	jsc	Rs	FF rot	jsc rot	FF blau	jsc blau	j0	n	Reflekt	Anneal	sd nT	sd vT/oT	sph	Photosens	Krist (%)	Krist (%)	Sims [O]	Sims [C]	Sims [N]	Sims [B]	Sims [?]	PDS E04	PDS a 1,2	H2	SiH4	TMB	CH4	CO2	PH3		Bemerkung					Hilfe-Spalten					
10D1163	16.11.2010	TZ	a(p)	1			278	41	7.88	6.1	28					50	4	27		13.56		180			10x10	Asahi-U	5		814	126		9.00E-07	9	1.8		24.92		8.46	71.4	897	13.22	7.2	72.7	3.87	73.3	3	1.32E-09	1.53	Ag-1	30' 160°C														300.55	25.7	7.69	23.07			1,4,7,5,6	dynamic a-Si cell with increased power - target 0.75 nm/s					#NV	#NV	#NV	#NV	#NV	98
10D1164	16.11.2010	TZ	CO2	1								200				120	6	180		13.56					Dummy	Übrig			849	124								8.53	72.3	891	13.24	6.1	73.1	3.87	73.2	2.98	1.15E-09	1.52	Ag-4	30' 160°C																		209.44			Pos 6 ZnO????					#NV	#NV	#NV	#NV	#NV	98
10D1165	16.11.2010	TZ	a(i)	2	0.015	16	350	240	28.52							426.6666667	1	63 / 69		60		179-184		353	10x10	Asahi-U	5		601 / 521	99 / 167		9.00E-07	330.99	7.76	2.25	18.6	18.62	8.42	69.3	894	13.57	8.1	71.5	4	72.7	3.03	1.52E-09	1.54	Ag-7	30' 160°C														372.1	148.45											1614	#NV	#NV	#NV	#NV	98
10D1166	16.11.2010	TZ	a(n)	1			582	93	8.73				22.7			85	4	34		13.56		180			10x10	Asahi-U	5		802	128		9.00E-07	15.22	1.79		11.07		9.32	72.3	892	14.45	5.5	74	4.95	74.2	2.95	7.74E-10	1.48	ZnO/Ag-5	45' 160°C														601.31	57.52				14.17							#NV	#NV	#NV	#NV	#NV	98
10D1167	16.11.2010	TZ	CO2	1								200				120	6	180		13.56					Dummy	Übrig			850	124								8.7	72.6	892	13.43	6.3	74.3	4	73.5	2.99	7.99E-10	1.49	ZnO/Ag-6	45' 160°C																		209.44								#NV	#NV	#NV	#NV	#NV	98
																																	355.2																																											#NV	#NV	#NV	#NV	#NV	#NV
10D1168	17.11.2010	JW	a(p)	1			278	41	7.88	6.1	28					50	4	27		13.56		180			10x10	Asahi-U	3		818	125		9.00E-07						11.1	73.5	1345	11.2	8.16							ZnO/Ag-1	30' 160°C														300.55	25.7	7.69	23.07			1,5,6	tandem cell like 10D851 but without any CO2 treatments					#NV	#NV	#NV	#NV	#NV	98
10D1169	17.11.2010	JW	a(i)	1			1056	80	4.4							205	4	33		13.56		180			10x10	Asahi-U	3					9.00E-07						10.7	72.9	1342	10.9	8.16							ZnO/Ag-5	30' 160°C														1076.34	49.48						I will say like 10D0929					#NV	#NV	#NV	#NV	#NV	98
10D1169	17.11.2010	JW	a(i)	1			329	80	12.35							1600	4	33		13.56		180		266	10x10	Asahi-U	3		812	126								10.9	73.4	1343	11	8.11							ZnO/Ag-6	30' 160°C														351.3	49.48											#NV	#NV	#NV	#NV	#NV	98
10D1170	17.11.2010	JW	a(n)	1			582	93	8.73				22.7			85	4	34		13.56		180			10x10	Asahi-U	3		797	127																																		601.31	57.52				14.17		QE jsc (11.3 / 11.3) Poz. 1 					#NV	#NV	#NV	#NV	#NV	98
10D1171	17.11.2010	JW	µc(n)	1			3000	18	0.38				4			210	12.5	400		13.56		180			10x10	Asahi-U	3		760	129		1.00E-02																																2996.6	11.28				2.37		QE jsc (10.9 / 11.4) Poz. 5					#NV	#NV	#NV	#NV	#NV	98
10D1172	17.11.2010	JW	µc(p)	1			3000	8.6	0.18	0.8						220	12.5	400		13.56		180			10x10	Asahi-U	3		759	129		9.00E-07																																2996.6	5.39	1.04					QE jsc (11.1 / 11.3) Poz. 6 					#NV	#NV	#NV	#NV	#NV	98
10D1173	17.11.2010	JW	µc(i)	1			3000	52	1.06							3600	12.5	520		13.56		180		239	10x10	Asahi-U	3		756	128		9.00E-07	2467.5	6.85	0.18	75.84																												2996.6	32.16											1678	#NV	#NV	#NV	#NV	98
10D1174	17.11.2010	JW	a(n)	1			582	93	8.73				22.7			120	4	34		13.56		180			10x10	Asahi-U	3		806	126																																		601.31	57.52				14.17							#NV	#NV	#NV	#NV	#NV	98
10D1175	17.11.2010	JW	CO2	1								200				120	6	180		13.56					Dummy	Übrig			848	124																																						209.44								#NV	#NV	#NV	#NV	#NV	98
																																																																												#NV	#NV	#NV	#NV	#NV	#NV
10D1176	17.11.2010	TZ	a(p)	1			278	41	7.88	6.1	28					50	4	27		13.56		180			10x10	Asahi-U	5		813	127		9.00E-07	9	1.8		24.92		9.02	73	889	13.89	5.9	74.2	4.31	75.8	3.03	5.40E-10	1.45	Ag-1	30' 160°C														300.55	25.7	7.69	23.07			1,4,7,5,6	dynamic a-Si cell with very low power - target 0.35 nm/s					#NV	#NV	#NV	#NV	#NV	98
10D1177	17.11.2010	TZ	CO2	1								200				120	6	180		13.56					Dummy	Übrig			849	124								9.1	73.8	889	13.87	5.5	74.6	4.35	75.8	3	5.59E-10	1.45	Ag-4	30' 160°C																		209.44								#NV	#NV	#NV	#NV	#NV	98
10D1178	17.11.2010	TZ	a(i)	2	0.015	35	350	240	28.52							933.3333333	1	26 / 28		60		180-184		342	10x10	Asahi-U	5		574 / 505	136 / 202		9.00E-07	335.39	3.59	4.48	8.61	8.62	8.99	73.8	889	13.71	5.4	74.5	4.23	76.3	3	6.83E-10	1.47	Ag-7	30' 160°C														372.1	148.45											1642	#NV	#NV	#NV	#NV	98
10D1179	17.11.2010	TZ	a(n)	1			582	93	8.73				22.7			85	4	34		13.56		180			10x10	Asahi-U	5		792	129		9.00E-07	15.22	1.79		11.07		9.63	74.4	888	14.56	4.8	75.3	5.18	75.3	2.92	4.79E-10	1.43	ZnO/Ag-5	45' 160°C														601.31	57.52				14.17							#NV	#NV	#NV	#NV	#NV	98
10D1180	17.11.2010	TZ	CO2	1								200				120	6	180		13.56					Dummy	Übrig			850	125								9.7	74.2	894	14.63	5.1	75.3	5.14	75.9	2.93	4.93E-10	1.44	ZnO/Ag-6	45' 160°C																		209.44								#NV	#NV	#NV	#NV	#NV	98
																																	359.6																																											#NV	#NV	#NV	#NV	#NV	#NV
10D1181	18.11.2010	TM	a(p)	1			278	41	7.88	6.1	28					50	4	27		13.56		180			10x10	Asahi-U	2		815	125		9.00E-07						11.6	75	1377	11.3	9.44							ZnO/Ag-1	30' 160°C														300.55	25.7	7.69	23.07			1,6	tandem cell like 10D977 (reduced junction thickness -40%)					#NV	#NV	#NV	#NV	#NV	98
10D1182	18.11.2010	TM	CO2	1								200				120	6	180		13.56					Dummy	Übrig			857	123								11.6	75.3	1377	11.2	9.42							ZnO/Ag-6	30' 160°C																		209.44			"a-Si with grading like 10D1136, but 2 minutes longer; µc-Si with grading like 10D972, but only to 54 sccm"					#NV	#NV	#NV	#NV	#NV	98
10D1183	18.11.2010	TM	a(i)	1			270	65	12.08							2280	4	33		13.56		180		267	10x10	Asahi-U	2		811	126		9.00E-07																																292.55	40.2											#NV	#NV	#NV	#NV	#NV	98
10D1184	18.11.2010	TM	a(n)	1			582	93	8.73				22.7			51	4	34		13.56		180			10x10	Asahi-U	2		796	128																																		601.31	57.52				14.17		QE jsc (11.8 / 11.5) Poz. 1 					#NV	#NV	#NV	#NV	#NV	98
10D1185	18.11.2010	TM	µc(n)	1			3000	18	0.38				4			126	12.5	400		13.56		180			10x10	Asahi-U	2		760	130		1.00E-02																																2996.6	11.28				2.37		QE jsc (11.7 / 11.2) Poz. 6 					#NV	#NV	#NV	#NV	#NV	98
10D1186	18.11.2010	TM	CO2	1								200				120	6	180		13.56					Dummy	Übrig			850	124																																						209.44								#NV	#NV	#NV	#NV	#NV	98
10D1187	18.11.2010	TM	µc(p)	1			3000	8.6	0.18	0.8						132	12.5	400		13.56		180			10x10	Asahi-U	2		760	129		9.00E-07																																2996.6	5.39	1.04					increase the d of the bottom cell					#NV	#NV	#NV	#NV	#NV	98
10D1188	18.11.2010	TM	CO2	1								200				120	6	180		13.56					Dummy	Übrig			851	124																																						209.44			for the next normal TJ					#NV	#NV	#NV	#NV	#NV	98
10D1189	18.11.2010	TM	µc(i)	1			3000	54	1.1							3540	12.5	520		13.56		180		241	10x10	Asahi-U	2		755	129		9.00E-07																																2996.6	33.4											#NV	#NV	#NV	#NV	#NV	98
10D1190	18.11.2010	TM	a(n)	1			582	93	8.73				22.7			120	4	34		13.56		180			10x10	Asahi-U	2		805	127																																		601.31	57.52				14.17							#NV	#NV	#NV	#NV	#NV	98
10D1191	18.11.2010	TM	CO2	1								200				120	6	180		13.56					Dummy	Übrig			849	124																																						209.44								#NV	#NV	#NV	#NV	#NV	98
																																																																												#NV	#NV	#NV	#NV	#NV	#NV
10D1192	18.11.2010	TZ	µc(p)	1			3000	8.6	0.18	0.8						180	12.5	400		13.56		180			10x10	ZnO	2		764	129		9.00E-07	19.8	1.1		72.61		4.69	52.1	841	10.7	120	47.4	4.48	43.6	0.78			ZnO/Ag-4	30' 160°C														2996.6	5.39	1.04				4,6	"2nd µc-Si static at 300W - both generators 300W; 140 sccm SiH4"					#NV	#NV	#NV	#NV	#NV	98
10D1193	18.11.2010	TZ	CO2	1								200				120	6	180		13.56					Dummy	Übrig			852	123								4.45	50	844	10.54	152	46.3	4.49	44.3	0.71			ZnO/Ag-6	30' 160°C																		209.44			temperature goes up to 184°C and slowly decreases					#NV	#NV	#NV	#NV	#NV	98
10D1194	18.11.2010	TZ	µc(i)	2	0	0	3000	140	2.81							1400	4	300 / 300		60		180-184		273	10x10	ZnO	2		528 / 460	158 / 244		9.00E-07	1701.99	12.16	0.35	49.96																												2996.6	86.59											1656	#NV	#NV	#NV	#NV	98
10D1195	18.11.2010	TZ	a(n)	1			582	93	8.73				22.7			85	4	34		13.56		180			10x10	ZnO	2		791	129		9.00E-07	15.22	1.79		11.07																												601.31	57.52				14.17							#NV	#NV	#NV	#NV	#NV	98
10D1196	18.11.2010	TZ	CO2	1								200				120	6	180		13.56					Dummy	Übrig			849	124																																						209.44								#NV	#NV	#NV	#NV	#NV	98
																																	1737																																											#NV	#NV	#NV	#NV	#NV	#NV
10D1197	19.11.2010	TZ	µc(p)	1			3000	8.6	0.18	0.8						180	12.5	400		13.56		180			10x10	ZnO	2		763	128		9.00E-07	19.8	1.1		72.61		4.89	50.5	860	11.25	139	46.9	4.77	45.1	0.89			ZnO/Ag-4	30' 160°C														2996.6	5.39	1.04				4,6	1st µc-Si static at 450W - target of > 1.5 nm/s					#NV	#NV	#NV	#NV	#NV	98
10D1198	19.11.2010	TZ	CO2	1								200				120	6	180		13.56					Dummy	Übrig			850	123								4.44	48.5	844	10.84	169	45.1	4.44	42.1	0.77			ZnO/Ag-6	30' 160°C																		209.44								#NV	#NV	#NV	#NV	#NV	98
10D1199	19.11.2010	TZ	µc(i)	2	0	0	4000	200	3							800	4	450 / 450		60		180-185		210	10x10	ZnO	2		525 / 438	157 / 264		9.00E-07	1464.99	18.31	1.27	52.68																												3995.47	123.71											1670	#NV	#NV	#NV	#NV	98
10D1200	19.11.2010	TZ	a(n)	1			582	93	8.73				22.7			85	4	34		13.56		180			10x10	ZnO	2		794	128		9.00E-07	15.22	1.79		11.07																												601.31	57.52				14.17							#NV	#NV	#NV	#NV	#NV	98
10D1201	19.11.2010	TZ	CO2	1								200				120	6	180		13.56					Dummy	Übrig			847	124																																						209.44								#NV	#NV	#NV	#NV	#NV	98
																																	1500																																											#NV	#NV	#NV	#NV	#NV	#NV
10D1202	19.11.2010	TZ	a(p)	1			278	41	7.88	6.1	28					50	4	27		13.56		180			10x10	Asahi-U	3		813	127		9.00E-07	9	1.8		24.92													Ag-4	3d 160°C														300.55	25.7	7.69	23.07			4,5,6	dynamic a-Si cell like 10D794, but i-layer around 330 nm					#NV	#NV	#NV	#NV	#NV	98
10D1203	19.11.2010	TZ	CO2	1								200				120	6	180		13.56					Dummy	Übrig			848	124								9.41	73.8	888	14.36	5	75.4	4.94	74.8	2.93	6.09E-10	1.45	ZnO/Ag-5	45' 160°C																		209.44			Pos 4 was in oven throughout the whole weekend!					#NV	#NV	#NV	#NV	#NV	98
10D1204	19.11.2010	TZ	a(i)	2	0.015	19	350	240	28.52							506.6666667	1	50 / 55		60		180-182		324	10x10	Asahi-U	3		589 / 514	108 / 178		9.00E-07	318.29	6.28	0.44	15.06	15.08	9.41	73.8	890	14.34	5	74.9	4.92	74.6	2.92	4.75E-09	1.62	ZnO/Ag-6	45' 160°C														372.1	148.45											1674	#NV	#NV	#NV	#NV	98
10D1205	19.11.2010	TZ	a(n)	1			582	93	8.73				22.7			85	4	34		13.56		180			10x10	Asahi-U	3		798	128		9.00E-07	15.22	1.79		11.07																												601.31	57.52				14.17							#NV	#NV	#NV	#NV	#NV	98
10D1206	19.11.2010	TZ	CO2	1								200				120	6	180		13.56					Dummy	Übrig			874	120																																						209.44								#NV	#NV	#NV	#NV	#NV	98
																																	342.5																																											#NV	#NV	#NV	#NV	#NV	#NV
10D1207	19.11.2010	JW	a(n)	1			582	93	8.73				22.7			85	4	34		13.56					Dummy	Übrig			801	127		2.00E-06						6.49	67.1	509	18.98	2.86	66.09	9.21	70.6	2.99	1.03E-06	1.18	Ag-1	30' 160°C														601.31	57.52				14.17	1,5,6	rpt. of 10D1146 but temperature stabilization for p-layer					#NV	#NV	#NV	#NV	#NV	98
10D1208	19.11.2010	JW	µc(n)	1			3000	18	0.38				4			126	12.5	400		13.56					Dummy	Übrig			762	129		1.00E-02						7.08	65.5	499	21.7	3.8	67	12.3	71.1	2.8	1.30E-06	1.19	ZnO/Ag-5	30' 160°C														2996.6	11.28				2.37							#NV	#NV	#NV	#NV	#NV	98
10D1209	19.11.2010	JW	µc(p)	1			3000	8.6	0.18	0.8						180	12.5	400		13.56		180			10x10	ZnO	3		757	130		2.00E-06	19.8	1.1		72.61		7.48	65.6	501	22.75	2.97	67.2	12.9	71.3	2.9	2.30E-06	1.24	ZnO/Ag-6	30' 160°C														2996.6	5.39	1.04										#NV	#NV	#NV	#NV	#NV	98
10D1210	19.11.2010	JW	µc(i)	1			3000	52	1.06							2580	12.5	520		13.56		180		246	10x10	ZnO	3		757	129		9.00E-07	1406.99	5.45	1.25	60.34																												2996.6	32.16											1694	#NV	#NV	#NV	#NV	98
10D1211	19.11.2010	JW	a(n)	1			582	93	8.73				22.7			85	4	34		13.56		180			10x10	ZnO	3		801	127			15.22	1.79		11.07																												601.31	57.52				14.17							#NV	#NV	#NV	#NV	#NV	98
10D1212	19.11.2010	JW	CO2	1								200				120	6	180		13.56					Dummy	Übrig			851	124																																						209.44								#NV	#NV	#NV	#NV	#NV	98
																																	1442																																											#NV	#NV	#NV	#NV	#NV	#NV
10D1213	22.11.2010	JW	a(p)	1			278	41	7.88	6.1	28					50	4	27		13.56		180			10x10	Asahi-U	3		817	125		9.00E-07						10.7	72.62	1340	11	8.11							ZnO/Ag-1	30' 160°C														300.55	25.7	7.69	23.07			1,5,6	like 10D1168, but:					#NV	#NV	#NV	#NV	#NV	98
10D1214	22.11.2010	JW	a(i)	1			1056	80	4.4							205	4	33		13.56		180			10x10	Asahi-U	3					2.00E-06						10.6	72.6	1341	10.9	8.11							ZnO/Ag-5	30' 160°C														1076.34	49.48						short pumping and no temp. stab. before a-Si(i)					#NV	#NV	#NV	#NV	#NV	98
10D1214	22.11.2010	JW	a(i)	1			329	80	12.35							1600	4	33		13.56		180		265	10x10	Asahi-U	3		813	126								10.6	72.6	1340	10.9	8.14							ZnO/Ag-6	30' 160°C														351.3	49.48						short pumping and no temp. stab. before µc-Si(p)					#NV	#NV	#NV	#NV	#NV	98
10D1215	22.11.2010	JW	a(n)	1			582	93	8.73				22.7			85	4	34		13.56		180			10x10	Asahi-U	3		794	128																																		601.31	57.52				14.17		short pumping and no temp. stab. before µc-Si(i)					#NV	#NV	#NV	#NV	#NV	98
10D1216	22.11.2010	JW	µc(n)	1			3000	18	0.38				4			210	12.5	400		13.56		180			10x10	Asahi-U	3		760	129		1.00E-02																																2996.6	11.28				2.37		QE jsc (11.1 / 11.1) Poz. 1 					#NV	#NV	#NV	#NV	#NV	98
10D1217	22.11.2010	JW	µc(p)	1			3000	8.6	0.18	0.8						220	12.5	400		13.56		180			10x10	Asahi-U	3		763	129		2.00E-06																																2996.6	5.39	1.04					QE jsc (11.0 / 11.2) Poz. 5					#NV	#NV	#NV	#NV	#NV	98
10D1218	22.11.2010	JW	µc(i)	1			3000	52	1.06							3600	12.5	520		13.56		180		239	10x10	Asahi-U	3		759	129		2.00E-06																																2996.6	32.16						QE jsc (11.0 / 11.2) Poz. 6 					#NV	#NV	#NV	#NV	#NV	98
10D1219	22.11.2010	JW	a(n)	1			582	93	8.73				22.7			120	4	34		13.56		180			10x10	Asahi-U	3		796	128																																		601.31	57.52				14.17							#NV	#NV	#NV	#NV	#NV	98
10D1220	22.11.2010	JW	CO2	1								200				120	6	180		13.56					Dummy	Übrig			849	124																																						209.44								#NV	#NV	#NV	#NV	#NV	98
																																																																												#NV	#NV	#NV	#NV	#NV	#NV
10D1221	22.11.2010	AF	µc(p)	1			3000	8.6	0.18	0.8						180	12.5	400		13.56		180			10x10	ZnO	3		762	129		9.00E-07	19.8	1.1		72.61		6.68	71.2	510	18.39	3	72.3	9.92	70.3	2.51	1.42E-05	1.4	Ag-1	40' 160°C														2996.6	5.39	1.04				1,5,6	"like 10D909 but with power adjusted to 520W (i-layer); no pumping before i1 and i2"					#NV	#NV	#NV	#NV	#NV	98
10D1222	22.11.2010	AF	µc(i)	1			3000	52	1.06							46	12.5	520		13.56		180			10x10	ZnO			757	129		5.00E-02						7.85	69.6	516	21.89	3.2	71.2	12.93	70.4	2.61	6.81E-03	2.63	ZnO/Ag-5	30' 160°C														2996.6	32.16											#NV	#NV	#NV	#NV	#NV	98
10D1223	22.11.2010	AF	µc(i)	1			3000	52	1.06							2580	12.5	520		13.56		180		242	10x10	ZnO	3		754	129		5.00E-02	1443.32	5.59	1.56	61.9		6.8	69.3	512	19.16	3.5	70.6	10.71	69.2	2.53	2.35E-05	1.47	Ag-6	40' 160°C														2996.6	32.16											1686	#NV	#NV	#NV	#NV	98
10D1224	22.11.2010	AF	a(n)	1			582	93	8.73				22.7			85	4	34		13.56		180			10x10	ZnO	3		799	127			15.22	1.79		11.07																												601.31	57.52				14.17							#NV	#NV	#NV	#NV	#NV	98
10D1225	22.11.2010	AF	CO2	1								200				120	6	180		13.56					Dummy	Übrig			848	124																																						209.44								#NV	#NV	#NV	#NV	#NV	98
																																	1478.33																																											#NV	#NV	#NV	#NV	#NV	#NV
10D1226	23.11.2010	AF	µc(p)	1			3000	8.6	0.18	0.8						180	12.5	400		13.56		180			10x10	ZnO	3		767	128		9.00E-07	19.8	1.1		72.61		6.95	71.2	507	19.24	2.8	72	10.06	70.8	2.76	1.49E-05	1.42	Ag-1	45' 160°C														2996.6	5.39	1.04				1,5,6	like 10D909 but with power adjusted to 520W (i-layer)					#NV	#NV	#NV	#NV	#NV	98
10D1227	23.11.2010	AF	µc(i)	1			3000	52	1.06							46	12.5	520		13.56		180			10x10	ZnO			755	129		2.00E-06						8.26	69.3	512	23.25	3	71.6	13.67	71.2	2.77	1.17E-05	1.39	ZnO/Ag-5	30' 160°C														2996.6	32.16											#NV	#NV	#NV	#NV	#NV	98
10D1228	23.11.2010	AF	µc(i)	1			3000	52	1.06							2580	12.5	520		13.56		180		241	10x10	ZnO	3		757	129		9.00E-07	1441.99	5.59	1.22	61.84		8.41	70.1	514	23.35	2.9	71.4	13.76	71.1	2.77	1.29E-05	1.39	ZnO/Ag-6	30' 160°C														2996.6	32.16											1690	#NV	#NV	#NV	#NV	98
10D1229	23.11.2010	AF	a(n)	1			582	93	8.73				22.7			85	4	34		13.56		180			10x10	ZnO	3		800	127			15.22	1.79		11.07																												601.31	57.52				14.17							#NV	#NV	#NV	#NV	#NV	98
10D1230	23.11.2010	AF	CO2	1								200				120	6	180		13.56					Dummy	Übrig			847	124																																						209.44								#NV	#NV	#NV	#NV	#NV	98
																																	1477																																											#NV	#NV	#NV	#NV	#NV	#NV
10D1231	23.11.2010	JW	a(n)	1			582	93	8.73				22.7			85	4	34		13.56					Dummy	Übrig			807	126		2.00E-06																	Ag-1															601.31	57.52				14.17	1,5,6	rpt. of 10D1146 but temperature stabilization for p-layer					#NV	#NV	#NV	#NV	#NV	98
10D1232	23.11.2010	JW	µc(n)	1			3000	18	0.38				4			126	12.5	400		13.56					Dummy	Übrig			764	128		1.00E-02						7.56	63.7	518	22.89	3.5	64.1	12.91	68.8	2.96	3.60E-05	1.6	ZnO/Ag-5	30' 160°C														2996.6	11.28				2.37		only short pumping before i-layer					#NV	#NV	#NV	#NV	#NV	98
10D1233	23.11.2010	JW	µc(p)	1			3000	8.6	0.18	0.8						180	12.5	400		13.56		180			10x10	ZnO	3		758	130		2.00E-06	19.8	1.1		72.61		7.46	65.1	506	22.65	3.1	65.7	12.83	70.3	2.93	1.86E-06	1.23	ZnO/Ag-6	30' 160°C														2996.6	5.39	1.04										#NV	#NV	#NV	#NV	#NV	98
10D1234	23.11.2010	JW	µc(i)	1			3000	52	1.06							2580	12.5	520		13.56		180		243	10x10	ZnO	3		754	129		2.00E-06	1411.99	5.47	1.72	60.55																												2996.6	32.16											1698	#NV	#NV	#NV	#NV	98
10D1235	23.11.2010	JW	a(n)	1			582	93	8.73				22.7			85	4	34		13.56		180			10x10	ZnO	3		795	128			15.22	1.79		11.07																												601.31	57.52				14.17							#NV	#NV	#NV	#NV	#NV	98
10D1236	23.11.2010	JW	CO2	1								200				120	6	180		13.56					Dummy	Übrig			849	124																																						209.44								#NV	#NV	#NV	#NV	#NV	98
																																	1447																																											#NV	#NV	#NV	#NV	#NV	#NV
10D1237	23.11.2010	TZ	a(p)	1			278	41	7.88	6.1	28					50	4	27		13.56		180			10x10	Asahi-U	3		816	127		9.00E-07	9	1.8		24.92		8.65	71.7	895	13.48	6.9	73.1	4.01	73.1	3.02	1.17E-09	1.52	Ag-4	30' 160°C														300.55	25.7	7.69	23.07			4,5,6	like 10D1163 but with higher flow for i-layer					#NV	#NV	#NV	#NV	#NV	98
10D1238	23.11.2010	TZ	CO2	1								200				120	6	180		13.56					Dummy	Übrig			854	123								9.3	73.1	892	14.25	5.5	73.8	4.94	73.3	2.9	4.44E-09	1.62	ZnO/Ag-5	30' 160°C																		209.44								#NV	#NV	#NV	#NV	#NV	98
10D1239	23.11.2010	TZ	a(i)	2	0.015	16	420	285	28.55							426.6666667	1	63 / 69		60		179-182		323	10x10	Asahi-U	3		598 / 514	101 / 174		9.00E-07	351.12	8.23	0.53	16.61	19.75	9.2	72.6	892	14.21	5.7	73.6	4.9	72.2	2.89	9.46E-10	1.5	ZnO/Ag-6	30' 160°C														441.24	176.28											1702	#NV	#NV	#NV	#NV	98
10D1240	23.11.2010	TZ	a(n)	1			582	93	8.73				22.7			85	4	34		13.56		180			10x10	Asahi-U	3		797	128		9.00E-07	15.22	1.79		11.07																												601.31	57.52				14.17							#NV	#NV	#NV	#NV	#NV	98
10D1241	23.11.2010	TZ	CO2	1								200				120	6	180		13.56					Dummy	Übrig			848	125																																						209.44								#NV	#NV	#NV	#NV	#NV	98
																																	375.33																																											#NV	#NV	#NV	#NV	#NV	#NV
10D1242	24.11.2010	TM	a(p)	1			278	41	7.88	6.1	28					50	4	27		13.56		180			10x10	Asahi-U	2		819	124		9.00E-07						11.1	74.4	1373	10.8	9.66							ZnO/Ag-1	30' 160°C														300.55	25.7	7.69	23.07			1,6	like 10D1181 but µc-Si bottom layer +5 minutes (reduced tunnel junction -20% compared to std)					#NV	#NV	#NV	#NV	#NV	98
10D1243	24.11.2010	TM	CO2	1								200				120	6	180		13.56					Dummy	Übrig			861	121								10.9	76	1367	10.5	9.01							ZnO/Ag-6	30' 160°C																		209.44			both substrates lost in LISSY and then recovered					#NV	#NV	#NV	#NV	#NV	98
10D1244	24.11.2010	TM	a(i)	1			270	65	12.08							2280	4	33		13.56		180			10x10	Asahi-U	2		813	127		9.00E-07																																292.55	40.2						back contact didn't work as usual					#NV	#NV	#NV	#NV	#NV	98
10D1245	24.11.2010	TM	a(n)	1			582	93	8.73				22.7			68	4	34		13.56		180		266	10x10	Asahi-U	2		803	128																																		601.31	57.52				14.17		QE jsc (11.6 / 11.1) Poz. 1 					#NV	#NV	#NV	#NV	#NV	98
10D1246	24.11.2010	TM	µc(n)	1			3000	18	0.38				4			168	12.5	400		13.56		180			10x10	Asahi-U	2		759	129		1.00E-02																																2996.6	11.28				2.37		QE jsc (11.6 / 10.8) Poz. 6 					#NV	#NV	#NV	#NV	#NV	98
10D1247	24.11.2010	TM	CO2	1								200				120	6	180		13.56					Dummy	Übrig			850	124																																						209.44			Thickness seems to be ok - back contact reason for low Bottom-current?					#NV	#NV	#NV	#NV	#NV	98
10D1248	24.11.2010	TM	µc(p)	1			3000	8.6	0.18	0.8						176	12.5	400		13.56		180			10x10	Asahi-U	2		756	131		9.00E-07																																2996.6	5.39	1.04										#NV	#NV	#NV	#NV	#NV	98
10D1249	24.11.2010	TM	CO2	1								200				120	6	180		13.56					Dummy	Übrig			847	124																																						209.44								#NV	#NV	#NV	#NV	#NV	98
10D1250	24.11.2010	TM	µc(i)	1			3000	54	1.1							3840	12.5	520		13.56		180		239	10x10	Asahi-U	2		756	128		9.00E-07	2642.5	6.88	0.66	73.32																												2996.6	33.4											1548	#NV	#NV	#NV	#NV	98
10D1251	24.11.2010	TM	a(n)	1			582	93	8.73				22.7			120	4	34		13.56		180			10x10	Asahi-U	2		805	127																																		601.31	57.52				14.17							#NV	#NV	#NV	#NV	#NV	98
10D1252	24.11.2010	TM	CO2	1								200				120	6	180		13.56					Dummy	Übrig			847	125																																						209.44								#NV	#NV	#NV	#NV	#NV	98
																																																																												#NV	#NV	#NV	#NV	#NV	#NV
10D1253	24.11.2010	TZ	µc(p)	1			3000	8.6	0.18	0.8						180	12.5	400		13.56		180			10x10	ZnO	2		758	129		9.00E-07	19.8	1.1		72.61		4.71	53.3	806	10.94	113	50.5	4.77	45.9	1.1			ZnO/Ag-4	30' 160°C														2996.6	5.39	1.04				4,6	"3rd µc-Si static at 300W - Slave reduced to 290W; 130 sccm SiH4"					#NV	#NV	#NV	#NV	#NV	98
10D1254	24.11.2010	TZ	CO2	1								200				120	6	180		13.56					Dummy	Übrig			850	124								4.03	48.8	817	10.12	188	45.1	4.6	37.6	0.75			ZnO/Ag-6	30' 160°C																		209.44								#NV	#NV	#NV	#NV	#NV	98
10D1255	24.11.2010	TZ	µc(i)	2	0	0	3000	130	2.61							1200	4	290 / 300		60		180-184		261	10x10	ZnO	2		532 / 442	155 / 266		9.00E-07	1358.5	11.32	3.35	50.1																												2996.6	80.41											1738	#NV	#NV	#NV	#NV	98
10D1256	24.11.2010	TZ	a(n)	1			582	93	8.73				22.7			85	4	34		13.56		180			10x10	ZnO	2		792	128		9.00E-07	15.22	1.79		11.07																												601.31	57.52				14.17							#NV	#NV	#NV	#NV	#NV	98
10D1257	24.11.2010	TZ	CO2	1								200				120	6	180		13.56					Dummy	Übrig			846	125																																						209.44								#NV	#NV	#NV	#NV	#NV	98
																																	1393.52																																											#NV	#NV	#NV	#NV	#NV	#NV
10D1258	25.11.2010	TZ	µc(p)	1			3000	8.6	0.18	0.8						180	12.5	400		13.56		180			10x10	ZnO	2		766	129		9.00E-07	19.8	1.1		72.61		4.6	50	835	11.01	177	46.8	4.77	44.4	0.86			ZnO/Ag-4	30' 160°C														2996.6	5.39	1.04				4,6	"2nd µc-Si static at 450W - Slave reduced to 420W; 180 sccm SiH4"					#NV	#NV	#NV	#NV	#NV	98
10D1259	25.11.2010	TZ	CO2	1								200				120	6	180		13.56					Dummy	Übrig			848	123								4.12	46.7	848	10.41	220	44.5	4.51	42.3	0.64			ZnO/Ag-6	30' 160°C																		209.44								#NV	#NV	#NV	#NV	#NV	98
10D1260	25.11.2010	TZ	µc(i)	2	0	0	4000	180	2.71							800	4	420 / 450		60		180-184		199	10x10	ZnO	2		528 / 433	153 / 271		9.00E-07	1390.5	17.38	3.42	55.56																												3995.47	111.34											1724	#NV	#NV	#NV	#NV	98
10D1261	25.11.2010	TZ	a(n)	1			582	93	8.73				22.7			85	4	34		13.56		180			10x10	ZnO	2		789	131		9.00E-07	15.22	1.79		11.07																												601.31	57.52				14.17							#NV	#NV	#NV	#NV	#NV	98
10D1262	25.11.2010	TZ	CO2	1								200				120	6	180		13.56					Dummy	Übrig			846	125																																						209.44								#NV	#NV	#NV	#NV	#NV	98
																																	1425.52																																											#NV	#NV	#NV	#NV	#NV	#NV
10D1263	25.11.2010	TZ	a(p)	1			278	41	7.88	6.1	28					50	4	27		13.56		180			10x10	Asahi-U	3		814	127		9.00E-07	9	1.8		24.92		9.12	73.4	889	13.96	5.4	74.4	4.33	75.9	3.04	7.63E-10	1.46	Ag-4	45' 160°C														300.55	25.7	7.69	23.07			4,5,6	like 10D1176 but with lower flow for i-layer					#NV	#NV	#NV	#NV	#NV	98
10D1264	25.11.2010	TZ	CO2	1								200				120	6	180		13.56					Dummy	Übrig			846	124								9.42	74.4	886	14.3	4.8	75.9	4.87	75.2	2.93	4.90E-10	1.43	ZnO/Ag-5	30' 160°C																		209.44			ZnO back contact problems					#NV	#NV	#NV	#NV	#NV	98
10D1265	25.11.2010	TZ	a(i)	2	0.015	34	180	130	28.56							906.6666667	1	26 / 28		60		179-181		327	10x10	Asahi-U	3		574 / 505	134 / 199		9.00E-07	360.12	3.97	1.44	17.58	9.53	9.6	73.7	889	14.66	5.4	74.9	5.1	75.4	2.97	4.94E-10	1.44	ZnO/Ag-6	30' 160°C														201.14	80.41											1706	#NV	#NV	#NV	#NV	98
10D1266	25.11.2010	TZ	a(n)	1			582	93	8.73				22.7			85	4	34		13.56		180			10x10	Asahi-U	3		798	128		9.00E-07	15.22	1.79		11.07																												601.31	57.52				14.17							#NV	#NV	#NV	#NV	#NV	98
10D1267	25.11.2010	TZ	CO2	1								200				120	6	180		13.56					Dummy	Übrig			849	124																																						209.44								#NV	#NV	#NV	#NV	#NV	98
																																	384.33																																											#NV	#NV	#NV	#NV	#NV	#NV
10D1268	25.11.2010	TZ	a(p)	1			278	41	7.88	6.1	28					50	4	27		13.56		180			10x10	Asahi-U	3		814	127		9.00E-07	9	1.8		24.92		9.02	73	892	13.84	6	74.3	4.25	74.6	3.05	7.73E-10	1.46	Ag-4	30' 160°C														300.55	25.7	7.69	23.07			4,5,6	like 10D947 but with lower flow for i-layer					#NV	#NV	#NV	#NV	#NV	98
10D1269	25.11.2010	TZ	CO2	1								200				120	6	180		13.56					Dummy	Übrig			850	124								8.81	73.5	889	13.48	5.8	75.2	4.12	75.4	2.95	4.91E-10	1.44	ZnO/Ag-5	30' 160°C																		209.44			ZnO back contact problems					#NV	#NV	#NV	#NV	#NV	98
10D1270	25.11.2010	TZ	a(i)	2	0.015	24	295	205	28.54							640	1	40 / 44		60		179-182		320	10x10	Asahi-U	3		575 / 505	123 / 189		9.00E-07	354.45	5.54	0.93	15.54	13.29	9.4	73.9	893	14.25	5.3	75.3	4.84	74.7	2.93	6.12E-10	1.46	ZnO/Ag-6	30' 160°C														317.52	126.8						Pos 6 not homogenous					1710	#NV	#NV	#NV	#NV	98
10D1271	25.11.2010	TZ	a(n)	1			582	93	8.73				22.7			85	4	34		13.56		180			10x10	Asahi-U	3		796	128		9.00E-07	15.22	1.79		11.07																												601.31	57.52				14.17		Pos 5 worse than with silver back contact!					#NV	#NV	#NV	#NV	#NV	98
10D1272	25.11.2010	TZ	CO2	1								200				120	6	180		13.56					Dummy	Übrig			848	125																																						209.44								#NV	#NV	#NV	#NV	#NV	98
																																	378.67																																											#NV	#NV	#NV	#NV	#NV	#NV
10D1273	26.11.2010	TM	a(p)	1			278	41	7.88	6.1	28					50	4	27		13.56		180			10x10	Asahi-U	2		814	127		9.00E-07						11.2	73.9	1345	11.3	8.3							ZnO/Ag-1	30' 160°C														300.55	25.7	7.69	23.07			1,6	like 10D1242 but with regular µc-Si i-layer (also +5 minutes, tandem junction also only -20% instead of -40%))					#NV	#NV	#NV	#NV	#NV	98
10D1274	26.11.2010	TM	CO2	1								200				120	6	180		13.56					Dummy	Übrig			855	123								11	73.8	1338	11.1	9.4							ZnO/Ag-6	30' 160°C																		209.44			QE jsc (11.3 / 12.4) Poz. 1					#NV	#NV	#NV	#NV	#NV	98
10D1275	26.11.2010	TM	a(i)	1			270	65	12.08							2280	4	33		13.56		180		267	10x10	Asahi-U	2		811	126		9.00E-07																																292.55	40.2						QE jsc (11.1 / 11.8) Poz. 6					#NV	#NV	#NV	#NV	#NV	98
10D1276	26.11.2010	TM	a(n)	1			582	93	8.73				22.7			68	4	34		13.56		180			10x10	Asahi-U	2		798	128																																		601.31	57.52				14.17		Thinner than expected. Maybe Topcell not ok - cause of low Top-current?					#NV	#NV	#NV	#NV	#NV	98
10D1277	26.11.2010	TM	µc(n)	1			3000	18	0.38				4			168	12.5	400		13.56		180			10x10	Asahi-U	2		759	129		1.00E-02																																2996.6	11.28				2.37		nothing to find in log-file					#NV	#NV	#NV	#NV	#NV	98
10D1278	26.11.2010	TM	CO2	1								200				120	6	180		13.56					Dummy	Übrig			850	124																																						209.44								#NV	#NV	#NV	#NV	#NV	98
10D1279	26.11.2010	TM	µc(p)	1			3000	8.6	0.18	0.8						176	12.5	400		13.56		180			10x10	Asahi-U	2		759	130		9.00E-07																																2996.6	5.39	1.04										#NV	#NV	#NV	#NV	#NV	98
10D1280	26.11.2010	TM	CO2	1								200				120	6	180		13.56					Dummy	Übrig			846	124																																						209.44								#NV	#NV	#NV	#NV	#NV	98
10D1281	26.11.2010	TM	µc(i)	1			3000	52	1.06							3900	12.5	520		13.56		180		239	10x10	Asahi-U	2		752	129		9.00E-07	2521.5	6.47	0.93	71.54																												2996.6	32.16											1746	#NV	#NV	#NV	#NV	98
10D1282	26.11.2010	TM	a(n)	1			582	93	8.73				22.7			120	4	34		13.56		180			10x10	Asahi-U	2		794	128																																		601.31	57.52				14.17							#NV	#NV	#NV	#NV	#NV	98
10D1283	26.11.2010	TM	CO2	1								200				120	6	180		13.56					Dummy	Übrig			847	126																																						209.44								#NV	#NV	#NV	#NV	#NV	98
																																																																												#NV	#NV	#NV	#NV	#NV	#NV
10D1284	26.11.2010	TZ	a(p)	1			278	41	7.88	6.1	28					50	4	27		13.56		180			10x10	Asahi-U	3		813	127		9.00E-07	9	1.8		24.92		8.92	74.1	891	13.5	5.7	75.2	4.1	75.1	2.97	1.50E-09	1.53	Ag-4	30' 160°C														300.55	25.7	7.69	23.07			4,5,6	"a-Si dynamic 35W; low flow"					#NV	#NV	#NV	#NV	#NV	98
10D1285	26.11.2010	TZ	CO2	1								200				120	6	180		13.56					Dummy	Übrig			849	124								9.58	74	891	14.54	5.2	75.3	5.09	74.8	2.92	6.09E-10	1.46	ZnO/Ag-5	30' 160°C																		209.44								#NV	#NV	#NV	#NV	#NV	98
10D1286	26.11.2010	TZ	a(i)	2	0.015	27	295	205	28.54							720	1	32 / 35		60		179-181		334	10x10	Asahi-U	3		571 / 503	131 / 197		9.00E-07	344.45	4.78	0.81	13.43	11.48	9.59	73.8	892	14.58	5.4	75.2	5.14	75	2.96	5.13E-10	1.44	ZnO/Ag-6	30' 160°C														317.52	126.8											1742	#NV	#NV	#NV	#NV	98
10D1287	26.11.2010	TZ	a(n)	1			582	93	8.73				22.7			85	4	34		13.56		180			10x10	Asahi-U	3		797	128		9.00E-07	15.22	1.79		11.07																												601.31	57.52				14.17							#NV	#NV	#NV	#NV	#NV	98
10D1288	26.11.2010	TZ	CO2	1								200				120	6	180		13.56					Dummy	Übrig			848	126																																						209.44								#NV	#NV	#NV	#NV	#NV	98
																																	368.67																																											#NV	#NV	#NV	#NV	#NV	#NV
10D1289	29.11.2010	TM	a(p)	1			278	41	7.88	6.1	28					50	4	27		13.56		180			10x10	Asahi-U	2		817	125		9.00E-07						11.4	73.5	1344	11.5	8.5							ZnO/Ag-1	30' 160°C														300.55	25.7	7.69	23.07			1,6	like 10D1242 (tunnel -40%)					#NV	#NV	#NV	#NV	#NV	98
10D1290	29.11.2010	TM	CO2	1								200				120	6	180		13.56					Dummy	Übrig			857	122								11.3	74.5	1344	11.2	8.4							ZnO/Ag-6	30' 160°C																		209.44			manual ignition at 36/329 sccm (10 minutes--> adding 4 minutes at 65/270 to compensate in thickness					#NV	#NV	#NV	#NV	#NV	98
10D1291	29.11.2010	TM	a(i)	1			270	65	12.08							2280	4	33		13.56		180		266	10x10	Asahi-U	2		812	126		9.00E-07																																292.55	40.2						Voc should be 25-30mV higher					#NV	#NV	#NV	#NV	#NV	98
10D1292	29.11.2010	TM	a(n)	1			582	93	8.73				22.7			51	4	34		13.56		180			10x10	Asahi-U	2		796	128																																		601.31	57.52				14.17		QE jsc (11.7 / 11.7) Poz. 1					#NV	#NV	#NV	#NV	#NV	98
10D1293	29.11.2010	TM	µc(n)	1			3000	18	0.38				4			126	12.5	400		13.56		180			10x10	Asahi-U	2		760	129		1.00E-02																																2996.6	11.28				2.37		QE jsc (11.6 / 11.5) Poz. 6					#NV	#NV	#NV	#NV	#NV	98
10D1294	29.11.2010	TM	CO2	1								200				120	6	180		13.56					Dummy	Übrig			849	124																																						209.44								#NV	#NV	#NV	#NV	#NV	98
10D1295	29.11.2010	TM	µc(p)	1			3000	8.6	0.18	0.8						132	12.5	400		13.56		180			10x10	Asahi-U	2		759	129		9.00E-07																																2996.6	5.39	1.04										#NV	#NV	#NV	#NV	#NV	98
10D1296	29.11.2010	TM	CO2	1								200				120	6	180		13.56					Dummy	Übrig			848	124																																						209.44								#NV	#NV	#NV	#NV	#NV	98
10D1297	29.11.2010	TM	µc(i)	1			3000	54	1.1							3840	12.5	520		13.56		180		239	10x10	Asahi-U	2		755	129		9.00E-07	2596	6.76	0.81	72.03																												2996.6	33.4											1790	#NV	#NV	#NV	#NV	98
10D1298	29.11.2010	TM	a(n)	1			582	93	8.73				22.7			120	4	34		13.56		180			10x10	Asahi-U	2		805	127																																		601.31	57.52				14.17							#NV	#NV	#NV	#NV	#NV	98
10D1299	29.11.2010	TM	CO2	1								200				120	6	180		13.56					Dummy	Übrig			847	127																																						209.44								#NV	#NV	#NV	#NV	#NV	98
																																																																												#NV	#NV	#NV	#NV	#NV	#NV
10D1300	29.11.2010	TZ	a(p)	1			278	41	7.88	6.1	28					50	4	27		13.56		180			10x10	Asahi-U	5		813	126		9.00E-07	9	1.8		24.92		8.23	70	900	13.07	7.4	70.4	3.62	72.4	3	2.92E-09	1.59	Ag-1	30' 160°C														300.55	25.7	7.69	23.07			1,4,7,5,6	a-Si dynamic 90W - target 1 nm/s					#NV	#NV	#NV	#NV	#NV	98
10D1301	29.11.2010	TZ	CO2	1								200				120	6	180		13.56					Dummy	Übrig			851	124								8.41	71.8	899	13.02	6.6	72	3.63	72.4	2.98	1.96E-09	1.57	Ag-4	30' 160°C																		209.44								#NV	#NV	#NV	#NV	#NV	98
10D1302	29.11.2010	TZ	a(i)	2	0.015	13	350	240	28.52							346.6666667	1	81 / 90		60		178-182		347	10x10	Asahi-U	5		609 / 527	92 / 161		9.00E-07	353.79	10.21	2.64	24.47	24.49	8.21	69.8	900	13.06	6.2	70.4	3.69	71.5	2.96	3.08E-09	1.62	Ag-7	30' 160°C														372.1	148.45											1770	#NV	#NV	#NV	#NV	98
10D1303	29.11.2010	TZ	a(n)	1			582	93	8.73				22.7			85	4	34		13.56		180			10x10	Asahi-U	5		789	129		9.00E-07	15.22	1.79		11.07		9.08	71.1	900	14.19	5.2	71.2	4.82	70.2	2.93	4.50E-08	1.86	ZnO/Ag-5	30' 160°C														601.31	57.52				14.17							#NV	#NV	#NV	#NV	#NV	98
10D1304	29.11.2010	TZ	CO2	1								200				120	6	180		13.56					Dummy	Übrig												9.16	71.5	901	14.22	5.3	71.8	4.84	72	2.92	1.80E-09	1.57	ZnO/Ag-6	30' 160°C																		209.44								#NV	#NV	#NV	#NV	#NV	98
																																	378																																											#NV	#NV	#NV	#NV	#NV	#NV
10D1305	30.11.2010	TZ	a(p)	1			278	41	7.88	6.1	28					50	4	27		13.56		180			10x10	Asahi-U	3		818	126		9.00E-07	9	1.8		24.92		8.41	71.8	899	13.02	7.1	72.9	3.79	72.8	2.95	2.71E-09	1.6	Ag-4	30' 160°C														300.55	25.7	7.69	23.07			4,5,6	"a-Si dynamic 69W; high flow"					#NV	#NV	#NV	#NV	#NV	98
10D1306	30.11.2010	TZ	CO2	1								200				120	6	180		13.56					Dummy	Übrig			854	124								8.86	70.6	896	14	5.9	69.5	4.78	66.2	2.86	6.97E-07	2.17	ZnO/Ag-5	30' 160°C																		209.44			Pos 5 ZnO not good					#NV	#NV	#NV	#NV	#NV	98
10D1307	30.11.2010	TZ	a(i)	2	0.015	14	490	330	28.57							373.3333333	1	63 / 69		60		178-182		342	10x10	Asahi-U	3		596 / 508	102 / 178		9.00E-07	308.12	8.25	3.77	14.39	19.81	9.11	71.4	897	14.22	6	71.3	4.81	69.6	2.91	2.22E-07	2.03	ZnO/Ag-6	30' 160°C														510.31	204.12											1774	#NV	#NV	#NV	#NV	98
10D1308	30.11.2010	TZ	a(n)	1			582	93	8.73				22.7			85	4	34		13.56		180			10x10	Asahi-U	3		798	128		9.00E-07	15.22	1.79		11.07																												601.31	57.52				14.17							#NV	#NV	#NV	#NV	#NV	98
10D1309	30.11.2010	TZ	CO2	1								200				120	6	180		13.56					Dummy	Übrig			850	124																																						209.44								#NV	#NV	#NV	#NV	#NV	98
																																	332.33																																											#NV	#NV	#NV	#NV	#NV	#NV
10D1310	30.11.2010	DW	a(p)	1			278	41	7.88	6.1	28					50	4	27		13.56		180			10x10	Asahi-U	5		813	127		9.00E-07	9	1.8		24.92		9.29	73.1	905	14.03	5.8	74.3	4.48	75.8	3.01	6.00E-10	1.48	Ag-1															300.55	25.7	7.69	23.07			1,5	std a-Si for David Wippler					#NV	#NV	#NV	#NV	#NV	98
10D1311	30.11.2010	DW	CO2	1								200				120	6	180		13.56					Dummy	Übrig			852	124								9.81	74	891	14.89	5.3	75.2	5.54	74.9	2.88	5.34E-10	1.44	ZnO/Ag-5																			209.44			Pos 1&5 as reference with Asahi U					#NV	#NV	#NV	#NV	#NV	98
10D1312	30.11.2010	DW	a(i)	1			1056	80	4.4							205	4	33		13.56		180			10x10	Asahi-U	5					9.00E-07	23.58	1.15	0.71	8.27																												1076.34	49.48						Higher VOC ??????? 905 mV					1778	#NV	#NV	#NV	#NV	98
10D1312	30.11.2010	DW	a(i)	1			329	80	12.35							1520	4	33		13.56		180		269	10x10	Asahi-U	5		810	127			306.71	2.02	0.71	14.51																												351.3	49.48											1778	#NV	#NV	#NV	#NV	98
10D1313	30.11.2010	DW	a(n)	1			582	93	8.73				22.7			85	4	34		13.56		180			10x10	Asahi-U	5		794	128			15.22	1.79		11.07																												601.31	57.52				14.17							#NV	#NV	#NV	#NV	#NV	98
10D1314	30.11.2010	DW	CO2	1								200				120	6	180		13.56					Dummy	Übrig			846	125																																						209.44								#NV	#NV	#NV	#NV	#NV	98
																																	354.5																																											#NV	#NV	#NV	#NV	#NV	#NV
10D1315	30.11.2010	TZ	µc(p)	1			3000	8.6	0.18	0.8						180	12.5	400		13.56		180			10x10	ZnO	2		757	129		9.00E-07	19.8	1.1		72.61		3.77	47.4	827	9.6	222							ZnO/Ag-4															2996.6	5.39	1.04				4,6	"3nd µc-Si static at 450W - Slave reduced to 420W, Master increased to 480W; 160 sccm SiH4"					#NV	#NV	#NV	#NV	#NV	98
10D1316	30.11.2010	TZ	CO2	1								200				120	6	180		13.56					Dummy	Übrig			848	124								3.29	59.8	417	13.17	55.6							ZnO/Ag-6																			209.44								#NV	#NV	#NV	#NV	#NV	98
10D1317	30.11.2010	TZ	µc(i)	2	0	0	4000	160	2.42							900	4	420 / 480		60		180-184		184	10x10	ZnO	2		533 / 439	148 / 259		9.00E-07	1371.99	15.24	2.49	54.82																												3995.47	98.97											1882	#NV	#NV	#NV	#NV	98
10D1318	30.11.2010	TZ	a(n)	1			582	93	8.73				22.7			85	4	34		13.56		180			10x10	ZnO	2		792	128		9.00E-07	15.22	1.79		11.07																												601.31	57.52				14.17							#NV	#NV	#NV	#NV	#NV	98
10D1319	30.11.2010	TZ	CO2	1								200				120	6	180		13.56					Dummy	Übrig			847	124																																						209.44								#NV	#NV	#NV	#NV	#NV	98
																																	1407																																											#NV	#NV	#NV	#NV	#NV	#NV
10D1320	01.12.2010	TZ	µc(p)	1			3000	8.6	0.18	0.8						180	12.5	400		13.56		180			10x10	ZnO	2		770	128		9.00E-07	19.8	1.1		72.61		3.61	48.9	787	9.37	193							ZnO/Ag-4															2996.6	5.39	1.04				4,6	"4th µc-Si static at 300W - Slave reduced to 290W, Master increased to 320W; 120 sccm SiH4"					#NV	#NV	#NV	#NV	#NV	98
10D1321	01.12.2010	TZ	CO2	1								200				120	6	180		13.56					Dummy	Übrig			845	123								3.06	46.6	763	8.62	228							ZnO/Ag-6																			209.44			temperature stabilization failed					#NV	#NV	#NV	#NV	#NV	98
