Repository: juliabase/juliabase

JuliaBase
=========

JuliaBase is a Python web framework for creating databases for sample tracking
in scientific instituions or working groups.  It bases on Django.

For further information, visit its [web page](http://www.juliabase.org)

Community
---------

The mailing list is "juliabase at googlegroups.com"
(https://groups.google.com/forum/#!forum/juliabase).  It also exists in
newsgroup form on news.gmane.org as "gmane.comp.db.juliabase".

Licensing
---------

JuliaBase is Free Software under the terms of the GNU Affero General Public
License, see the file COPYING-AGPL.txt.

For the details of licensing, see
<http://www.juliabase.org/project.html#licenses>.

File: remote_client/LADA_data_2011.csv (part 9 of 13)
Nr.	Datum	Operator	Schicht	Kammer	vSubstr LQ	Pendel#	H2	SiH4	SC	TMB	CH4	CO2	PH3	Gas?	Gasfluss	t	p	P	Pump nach	f	del	Ts	Th	Th depo	Subst	Subst	Anzahl	Pr	CL	CT	UDC	Basis p	d	R	?d/d¯	Deplet	R dyn	h	FF	Voc	jsc	Rs	FF rot	jsc rot	FF blau	jsc blau	j0	n	Reflekt	Anneal	sd nT	sd vT/oT	sph	Photosens	Krist (%)	Krist (%)	Sims [O]	Sims [C]	Sims [N]	Sims [B]	Sims [?]	PDS E04	PDS a 1,2	H2	SiH4	TMB	CH4	CO2	PH3		Bemerkung					Hilfe-Spalten					
11D1259	22.07.2011	TZ	a(n)	1			582	93	8.75				22.7			85	4	34		13.56		180			10x10	Asahi-U	3					9.00E-07	15.22	1.79		11.01																												603.04	57.86				14.21							#NV	#NV	#NV	#NV	#NV	62
11D1260	22.07.2011	TZ	CO2	1								200				120	6	180		13.56					Dummy	Übrig																																										210.08								#NV	#NV	#NV	#NV	#NV	62
																																	348.33																																											#NV	#NV	#NV	#NV	#NV	#NV
11D1261	22.07.2011	AF	µc(i)	1			3000	08.06.1930								763	12.5	400-520		13.56		180										2.00E-06																																3019.93							OES experiment					#NV	#NV	#NV	#NV	#NV	62
11D1262	22.07.2011	AF	µc(i)	2			500	25	3.01							396	4	170 / 180		60		180										2.00E-06																																																	
11D1263	22.07.2011	AF	H2	2			500									120	4	170 / 180		60		180																																										521.65												#NV	#NV	#NV	#NV	#NV	62
11D1264	22.07.2011	AF	µc(i)	2			500	33	3.83							396	4	170 / 180		60		180																																										521.65	20.8											#NV	#NV	#NV	#NV	#NV	62
11D1265	22.07.2011	AF	H2	2			500									120	4	170 / 180		60		180																																										521.65												#NV	#NV	#NV	#NV	#NV	62
11D1266	22.07.2011	AF	µc(i)	2			500	41	4.72							396	4	170 / 180		60		180																																										521.65	25.84											#NV	#NV	#NV	#NV	#NV	62
11D1267	22.07.2011	AF	H2	2			500									120	4	170 / 180		60		180																																										521.65												#NV	#NV	#NV	#NV	#NV	62
11D1268	22.07.2011	AF	µc(i)	2			500	49	5.59							396	4	170 / 180		60		180																																										521.65	30.88											#NV	#NV	#NV	#NV	#NV	62
11D1269	22.07.2011	AF	H2	2			500									120	4	170 / 180		60		180																																										521.65												#NV	#NV	#NV	#NV	#NV	62
11D1270	22.07.2011	AF	µc(i)	2			500	57	6.37							396	4	170 / 180		60		180																																										521.65	35.46											#NV	#NV	#NV	#NV	#NV	62
11D1271	22.07.2011	AF	H2	2			500									120	4	170 / 180		60		180																																										521.65												#NV	#NV	#NV	#NV	#NV	62
11D1272	22.07.2011	AF	µc(i)	2			500	65	7.19							396	4	170 / 180		60		180																																										521.65	40.44											#NV	#NV	#NV	#NV	#NV	62
11D1273	22.07.2011	AF	H2	2			500									120	4	170 / 180		60		180																																										521.65												#NV	#NV	#NV	#NV	#NV	62
																																																																							alle Carrier an Andruckpunkten (PC1) mit Sandpapier abgeschliffen					#NV	#NV	#NV	#NV	#NV	#NV
11D1274	25.07.2011	AF	µc(p)	1			3000	8.6	0.18	0.8						180	12.5	400		13.56		180			10x10	ZnO	2					9.00E-07	19.8	1.1		72.23		6.54	61.7	475	22.31	3.9	63.4	12.04	63.9	3.06	5.00E-04	1.8	ZnO/Ag-4	30' 160°C														3019.93	5.42	1.06				4,6	static µc-Si targeting 1.5 nm/s					#NV	#NV	#NV	#NV	#NV	62
11D1275	25.07.2011	AF	CO2	1								200				120	6	180		13.56					Dummy	Übrig												3.89	59.5	721	9.06	10.5	58.9	4.19	48.2	1.05	3.86E-08	2.05	ZnO/Ag-6	30' 160°C																		210.08			reflected power > 200 W at slave --> much thinner (682 nm)					#NV	#NV	#NV	#NV	#NV	62
11D1276	25.07.2011	AF	µc(i)	1			3000	40	0.83							120	12.5	520		13.56		180			10x10	ZnO	2					9.00E-07	50.4	4.2		59.29																												3019.93	25.21						best cell pos 4: 850 nm (i) / best cell pos 6: 750 nm (i)					#NV	#NV	#NV	#NV	#NV	62
11D1277	25.07.2011	AF	µc(i)	2	0	0	5000	145	1.76							750	6	540 / 600		60		180-185		170	10x10	ZnO	2		335 / 430	780 / 315		9.00E-07	847.59	11.3	0	44.58																												5033.21	90.21						temperature stabilizes at 185°C					1026	#NV	#NV	#NV	#NV	62
11D1278	25.07.2011	AF	a(n)	1			582	93	8.75				22.7			85	4	34		13.56		180			10x10	ZnO	2					9.00E-07	15.22	1.79		11.01																												603.04	57.86				14.21							#NV	#NV	#NV	#NV	#NV	62
11D1279	25.07.2011	AF	CO2	1								200				120	6	180		13.56					Dummy	Übrig																																										210.08								#NV	#NV	#NV	#NV	#NV	62
																																	933																																											#NV	#NV	#NV	#NV	#NV	#NV
11D1280	25.07.2011	TZ	µc(p)	1			3000	8.6	0.18	0.8						180	12.5	400		13.56		180			10x10	ZnO	2					9.00E-07	19.8	1.1		72.23		2.89	48.7	658	9.03	16	47	4.38	36.9	0.63			ZnO/Ag-4	30' 160°C														3019.93	5.42	1.06				4,6	static µc-Si targeting 0.5nm/s and 30% gas util.					#NV	#NV	#NV	#NV	#NV	62
11D1281	25.07.2011	TZ	CO2	1								200				120	6	180		13.56					Dummy	Übrig												5.82	59.2	452	21.74	3.9	60.7	12.8	60.3	2.58	6.44E-04		ZnO/Ag-6	30' 160°C																		210.08			like 11D1229 but less SiH4					#NV	#NV	#NV	#NV	#NV	62
11D1282	25.07.2011	TZ	µc(i)	1			3000	40	0.83							120	12.5	520		13.56		180			10x10	ZnO	2					9.00E-07	50.4	4.2		59.29																												3019.93	25.21						best cell pos 4: 1350 nm (i) / best cell pos 6: 1150 nm (i)					#NV	#NV	#NV	#NV	#NV	62
11D1283	25.07.2011	TZ	µc(i)	2	0	0	2000	85	2.56				22.7			2200	4	170 / 180		60		180		237	10x10	ZnO	2		485 / 450	200 / 275		9.00E-07	1281.09	5.82	5.74	39.19																												2013.29	52.88				14.21							1238	#NV	#NV	#NV	#NV	62
11D1284	25.07.2011	TZ	a(n)	1			582	93	8.75							85	4	34		13.56		180			10x10	ZnO	2					9.00E-07	15.22	1.79		11.01																												603.04	57.86											#NV	#NV	#NV	#NV	#NV	62
11D1285	25.07.2011	TZ	CO2	1								200				120	6	180		13.56					Dummy	Übrig																																										210.08								#NV	#NV	#NV	#NV	#NV	62
																																	1366.5																																											#NV	#NV	#NV	#NV	#NV	#NV
11D1286	25.07.2011	JW	a(p)	1			278	41	7.86	6.1	28					50	4	27		13.56		180			10x10	Asahi-U	3					9.00E-07	9	1.8		24.79																												302.81	25.84	7.79	23.25				std a-Si PC1 to check system					#NV	#NV	#NV	#NV	#NV	62
11D1287	25.07.2011	JW	CO2	1								200				120	6	180		13.56					Dummy	Übrig																																										210.08								#NV	#NV	#NV	#NV	#NV	62
11D1288	25.07.2011	JW	a(i)	1			1056	80	4.4							205	4	33		13.56		180			10x10	Asahi-U	3					9.00E-07	23.58	1.15																														1081.6	49.77											#NV	#NV	#NV	#NV	#NV	62
11D1288	25.07.2011	JW	a(i)	1			329	80	12.35							1520	4	33		13.56		180		266	10x10	Asahi-U	3						#WERT!																															353.16	49.77											#NV	#NV	#NV	#NV	#NV	62
11D1289	25.07.2011	JW	a(n)	1			582	93	8.75				22.7			85	4	34		13.56		180			10x10	Asahi-U	3						15.22	1.79		11.01																												603.04	57.86				14.21							#NV	#NV	#NV	#NV	#NV	62
11D1290	25.07.2011	JW	CO2	1								200				120	6	180		13.56					Dummy	Übrig																																										210.08								#NV	#NV	#NV	#NV	#NV	62
																																	#WERT!																																											#NV	#NV	#NV	#NV	#NV	#NV
11D1291	27.07.2011	DW	a(i)	2	0.015	35	295	205	28.68							933.3333333	1	50 / 55		60		179-182		278								2.00E-06					#WERT!																											316.96	127.44						Blindbeschichtung					#NV	#NV	#NV	#NV	#NV	74
11D1292	27.07.2011	DW	a(i)	1			329	80	12.42							2700	4	33		13.56		180										2.00E-06																																350.55	49.73											#NV	#NV	#NV	#NV	#NV	74
																																																																												#NV	#NV	#NV	#NV	#NV	#NV
11D1293	27.07.2011	TZ	a(p)	1			278	41	7.94	6.1	28					50	4	27		13.56		180			10x10	Asahi-U	3					9.00E-07	9	1.8		24.76																												300.11	25.87	7.75	23.25				a-Si-std PC2					#NV	#NV	#NV	#NV	#NV	74
11D1294	27.07.2011	TZ	CO2	1								200				120	6	180		13.56					Dummy	Übrig																																										211.6								#NV	#NV	#NV	#NV	#NV	74
11D1295	27.07.2011	TZ	a(i)	2	0.015	23	295	205	28.68							613.3333333	1	50 / 55		60		180-182		283	10x10	Asahi-U	3		495 / 480	160 / 210		9.00E-07	321.45	5.24	0.29	14.64	12.58																											316.96	127.44											1178	#NV	#NV	#NV	#NV	74
11D1296	27.07.2011	TZ	a(n)	1			582	93	8.78				22.7			85	4	34		13.56		180			10x10	Asahi-U	3					9.00E-07	15.22	1.79		11.02																												600.34	57.81				14.25							#NV	#NV	#NV	#NV	#NV	74
11D1297	27.07.2011	TZ	CO2	1								200				120	6	180		13.56					Dummy	Übrig																																										211.6								#NV	#NV	#NV	#NV	#NV	74
																																	345.67																																											#NV	#NV	#NV	#NV	#NV	#NV
11D1298	28.07.2011	JW	µc(p)	1			3000	8.6	0.18	0.8						180	12.5	400		13.56		180			10x10	ZnO	3					9.00E-07	19.8	1.1		72.13		8.4	69.42	513.59	23.57	2.8	70.08	13.86	69.71	2.76	2.95E-05	1.54	ZnO/Ag-1	30' 160°C														3011.19	5.43	1.05				1,5,9	µc-std nach Reinigung					#NV	#NV	#NV	#NV	#NV	74
11D1299	28.07.2011	JW	CO2	1								200				120	6	180		13.56					Dummy	Übrig												8.52	69.48	520.7	23.54	2.38	70.89	13.72	70.1	2.82	1.10E-05	1.44	ZnO/Ag-5	30' 160°C																		211.6								#NV	#NV	#NV	#NV	#NV	74
11D1300	28.07.2011	JW	µc(i)	1			3000	52	1.06							2580	12.5	520		13.56		180		245	10x10	ZnO	3					9.00E-07	1371.65	5.32	1.9	58.53		8.47	69.4	516.81	23.61	2.74	70.25	13.77	70.31	2.81	2.07E-05	1.5	ZnO/Ag-9	30' 160°C						60.73333333								3011.19	32.33											1330	#NV	343	#NV	#NV	74
11D1301	28.07.2011	JW	a(n)	1			582	93	8.78				22.7			85	4	34		13.56		180			10x10	ZnO	3						15.22	1.79		11.02																												600.34	57.81				14.25							#NV	#NV	#NV	#NV	#NV	74
11D1302	28.07.2011	JW	CO2	1								200				120	6	180		13.56					Dummy	Übrig																																										211.6								#NV	#NV	#NV	#NV	#NV	74
																																	1406.67																																											#NV	#NV	#NV	#NV	#NV	#NV
11D1303	28.07.2011	DW	a(i)	1			329	80	12.42							2700	4	33		13.56		180		269								2.00E-06																																350.55	49.73						Blindbeschichtung					#NV	#NV	#NV	#NV	#NV	74
																																																																												#NV	#NV	#NV	#NV	#NV	#NV
11D1304	29.07.2011	DW	µc(p)	1			3000	8.6	0.18	0.8						180	12.5	400		13.56		180			10x10		2					9.00E-07																				5.00E-10												3011.19	5.43	1.05					thin µc-p (conductivity measurement looks not trustful…)					1182	143	#NV	#NV	#NV	74
																																																																												#NV	#NV	#NV	#NV	#NV	#NV
11D1305	29.07.2011	DW	µc(p)	1			3000	8.6	0.18	0.8						1800	12.5	400		13.56		180		254	10x10		2					9.00E-07																																3011.19	5.43	1.05					thick µc-p (strange look)					#NV	#NV	#NV	#NV	#NV	74
																																																																												#NV	#NV	#NV	#NV	#NV	#NV
11D1306	01.08.2011	DW	a(p)	1			278	41	7.94	6.1	28					2400	4	27		13.56																																9.55E-06												300.11	25.87	7.75	23.25				thick a-p					#NV	139	#NV	#NV	#NV	74
11D1307	01.08.2011	DW	CO2	1								200				120	6	180		13.56					Dummy	Übrig																																										211.6								#NV	#NV	#NV	#NV	#NV	74
																																																																												#NV	#NV	#NV	#NV	#NV	#NV
11D1308	01.08.2011	DW	a(n)	1			582	93	8.78				22.7			1920	4	34		13.56																																1.37E-02												600.34	57.81				14.25		thick a-n					#NV	135	#NV	#NV	#NV	74
11D1309	01.08.2011	DW	CO2	1								200				120	6	180		13.56					Dummy	Übrig																																										211.6								#NV	#NV	#NV	#NV	#NV	74
																																																																												#NV	#NV	#NV	#NV	#NV	#NV
11D1310	01.08.2011	DW	µc(p)	1			3000	8.6	0.18	0.8						1800	12.5	400		13.56		180		254	10x10		2					9.00E-07	202	1.12	0	73.59																2.53E+00												3011.19	5.43	1.05					thick µc-p (repetition)					1186	131	#NV	#NV	#NV	74
11D1311	01.08.2011	DW	CO2	1								200				120	6	180		13.56					Dummy	Übrig																																										211.6								#NV	#NV	#NV	#NV	#NV	74
																																																																												#NV	#NV	#NV	#NV	#NV	#NV
11D1312	02.08.2011	TZ	a(i)	2	0.015	25	185	135	28.88							666.6666667	0.65	50 / 55		60		179-183		285	10x10	Corning	2		525 / 500	130 / 185		9.00E-07					#WERT!																											206.63	83.92						schicht 1 für TZ (wie 11d1157)					#NV	#NV	#NV	#NV	#NV	74
																																																																												#NV	#NV	#NV	#NV	#NV	#NV
11D1313	02.08.2011	TZ	AR	1										Ar	400	300	1.7	342		13.56		180			10x10	Corning	2																																												AR plasma					#NV	#NV	#NV	#NV	#NV	74
11D1314	02.08.2011	TZ	a(i)	2	0.015	55	380	80	11.04							1466.666667	1	50 / 55		60		179-182		297	10x10	Corning	2		515 / 490	140 / 200							#WERT!																											400.79	49.73						schicht 2 füe TZ (wie 11D0771), schnell abgeplatzt auf pos 5					#NV	#NV	#NV	#NV	#NV	74
																																																																												#NV	#NV	#NV	#NV	#NV	#NV
11D1315	03.08.2011	TZ	a(i)	2	0.015	23	150	205	42.78							613.3333333	0.65	50 / 55		60		179-183		294	10x10	Corning	2		515 / 490	140 / 190		9.00E-07					#WERT!																											170.45	127.44						schicht 3 füe TZ (wie 11D0982)					#NV	#NV	#NV	#NV	#NV	74
																																																																												#NV	#NV	#NV	#NV	#NV	#NV
11D1316	03.08.2011	DW	a(i)	1			329	80	12.42							2700	4	33		13.56		180		268								2.00E-06																																350.55	49.73						Blindbeschichtung					#NV	#NV	#NV	#NV	#NV	74
																																																																												#NV	#NV	#NV	#NV	#NV	#NV
11D1317	03.08.2011	JW	µc(p)	1			3000	8.6	0.18	0.8						180	12.5	400		13.56		180			10x10	ZnO	2					9.00E-07	19.8	1.1		72.13		5.79	65.16	421.08	21.11	2.62	66.11	10.78	66.25	3.06	1.72E-04	1.45	Ag-1	 30' 160°C														3011.19	5.43	1.05				1,5	29|125 mit t_delay = 20 s					#NV	#NV	#NV	#NV	#NV	74
11D1318	03.08.2011	JW	CO2	1								200				120	6	180		13.56					Dummy	Übrig												5.86	65.21	429.79	20.92	2.92	66.76	11	65.89	2.88	1.64E-04	1.47	Ag-5	 30' 160°C																		211.6			krass homogen :-)					#NV	#NV	#NV	#NV	#NV	74
11D1319	03.08.2011	JW	µc(i)	1			125	29	11.27							2880	5	300		13.56		180		253	10x10	ZnO	2					9.00E-07	1210.79	4.2	6.44	81.75																				64.39								144.06	18.3						4 schrauben vergessen					1342	#NV	355	#NV	#NV	74
11D1320	03.08.2011	JW	a(n)	1			582	93	8.78				22.7			85	4	34		13.56		180			10x10	ZnO	2						15.22	1.79		11.02																												600.34	57.81				14.25							#NV	#NV	#NV	#NV	#NV	74
11D1321	03.08.2011	JW	CO2	1								200				120	6	180		13.56					Dummy	Übrig																																										211.6								#NV	#NV	#NV	#NV	#NV	74
																																	1245.8																																											#NV	#NV	#NV	#NV	#NV	#NV
11D1322	04.08.2011	JW	µc(p)	1			3000	8.6	0.18	0.8						180	12.5	400		13.56		180			10x10	ZnO	3					9.00E-07	19.8	1.1		72.13		8.37	70.43	510.44	23.28	2.56	71.51	13.47	70.76	2.8	7.58E-06	1.38	ZnO/Ag-1	 30' 160°C														3011.19	5.43	1.05				1,5,9	35|800 mit 5x prefill, wdh von 11d1147					#NV	#NV	#NV	#NV	#NV	74
11D1323	04.08.2011	JW	CO2	1								200				120	6	180		13.56					Dummy	Übrig												7.85	71.81	529.15	20.66	2.66	73.02	12.42	69.15	2.27	9.79E-06	1.48	ZnO/Ag-5	 30' 160°C																		211.6			4 schrauben vergessen					#NV	#NV	#NV	#NV	#NV	74
11D1324	04.08.2011	JW	µc(i)	1			800	35	2.63							2500	12.5	520		13.56		180		237	10x10	ZnO	3					9.00E-07	1131.54	4.53	5.52	72.92		8.43	69.89	518.4	23.25	2.87	71.12	13.58	70.51	2.73	1.19E-05	1.45	ZnO/Ag-9	 30' 160°C						54.95555556								818.39	22.09											1346	#NV	359	#NV	#NV	74
11D1325	04.08.2011	JW	a(n)	1			582	93	8.78				22.7			85	4	34		13.56		180			10x10	ZnO	3						15.22	1.79		11.02																												600.34	57.81				14.25							#NV	#NV	#NV	#NV	#NV	74
11D1326	04.08.2011	JW	CO2	1								200				120	6	180		13.56					Dummy	Übrig																																										211.6								#NV	#NV	#NV	#NV	#NV	74
																																	1166.56																																											#NV	#NV	#NV	#NV	#NV	#NV
11D1327	04.08.2011	JW	µc(p)	1			3000	8.6	0.18	0.8						180	12.5	400		13.56		180			10x10	ZnO	3					9.00E-07	19.8	1.1		72.13		8.17	69.47	508.45	23.12	2.67	70.86	13.4	69.66	2.74	2.44E-05	1.52	ZnO/Ag-1	 30' 160°C														3011.19	5.43	1.05				1,5,9	35|800 mit t_delay = 12 s					#NV	#NV	#NV	#NV	#NV	74
11D1328	04.08.2011	JW	CO2	1								200				120	6	180		13.56					Dummy	Übrig												8.03	70.31	524.94	21.75	2.61	72.13	12.95	69.07	2.44	1.41E-05	1.51	ZnO/Ag-5	 30' 160°C																		211.6			4 schrauben vergessen					#NV	#NV	#NV	#NV	#NV	74
11D1329	04.08.2011	JW	µc(i)	1			800	35	2.63							2580	12.5	520		13.56		180		240	10x10	ZnO	3					9.00E-07	1111.43	4.31	1.34	69.41		8.47	69.83	520.53	23.31	2.38	71.28	13.49	69.75	2.78	2.32E-05	1.54	ZnO/Ag-9	 30' 160°C						60.94444444								818.39	22.09											1362	#NV	375	#NV	#NV	74
11D1330	04.08.2011	JW	a(n)	1			582	93	8.78				22.7			85	4	34		13.56		180			10x10	ZnO	3						15.22	1.79		11.02																												600.34	57.81				14.25							#NV	#NV	#NV	#NV	#NV	74
11D1331	04.08.2011	JW	CO2	1								200				120	6	180		13.56					Dummy	Übrig																																										211.6								#NV	#NV	#NV	#NV	#NV	74
																																	1146.44																																											#NV	#NV	#NV	#NV	#NV	#NV
11D1332	04.08.2011	JW	µc(p)	1			3000	8.6	0.18	0.8						180	12.5	400		13.56		180			10x10	ZnO	2					9.00E-07	19.8	1.1		72.13		5.52	64.84	419.7	20.3	3.2	65.01	10.23	67.1	2.98	9.51E-05	1.39	Ag-1	 30' 160°C														3011.19	5.43	1.05				1,5	29|125 mit 5x prefill,  t_delay = 12s (wdh von 11d1162)					#NV	#NV	#NV	#NV	#NV	74
11D1333	04.08.2011	JW	CO2	1								200				120	6	180		13.56					Dummy	Übrig												5.67	65.12	431.32	20.2	3.02	65.89	10.47	67.01	2.84	8.73E-05	1.4	Ag-5	 30' 160°C																		211.6			4 schrauben vergessen					#NV	#NV	#NV	#NV	#NV	74
11D1334	04.08.2011	JW	µc(i)	1			125	29	11.27							2500	5	300		13.56		180		250	10x10	ZnO	2					9.00E-07	1170.32	4.68	5.39	91.03																				62.7								144.06	18.3											1374	#NV	387	#NV	#NV	74
11D1335	04.08.2011	JW	a(n)	1			582	93	8.78				22.7			85	4	34		13.56		180			10x10	ZnO	2						15.22	1.79		11.02																												600.34	57.81				14.25							#NV	#NV	#NV	#NV	#NV	74
11D1336	04.08.2011	JW	CO2	1								200				120	6	180		13.56					Dummy	Übrig																																										211.6								#NV	#NV	#NV	#NV	#NV	74
																																	1205.33																																											#NV	#NV	#NV	#NV	#NV	#NV
11D1337	05.08.2011	JW	µc(p)	1			3000	8.6	0.18	0.8						180	12.5	400		13.56		180			10x10	ZnO	2					9.00E-07	19.8	1.1		72.13		5.64	64.72	423.32	20.6	2.62	65.24	10.67	67.41	2.93	7.84E-05	1.38	Ag-1	 30' 160°C														3011.19	5.43	1.05				1,5	29|125 mit 5x prefill, aber t_delay = 20s (statt 12S)					#NV	#NV	#NV	#NV	#NV	74
11D1338	05.08.2011	JW	CO2	1								200				120	6	180		13.56					Dummy	Übrig												5.9	65.88	438.49	20.44	3.22	66.91	10.72	66.83	2.8	9.60E-05	1.44	Ag-5	 30' 160°C																		211.6			4 schrauben vergessen					#NV	#NV	#NV	#NV	#NV	74
11D1339	05.08.2011	JW	µc(i)	1			125	29	11.27							2500	5	300		13.56		180		253	10x10	ZnO	2					9.00E-07	1146.99	4.59	4.74	89.21																				61.15								144.06	18.3											1386	#NV	399	#NV	#NV	74
11D1340	05.08.2011	JW	a(n)	1			582	93	8.78				22.7			85	4	34		13.56		180			10x10	ZnO	2						15.22	1.79		11.02																												600.34	57.81				14.25							#NV	#NV	#NV	#NV	#NV	74
11D1341	05.08.2011	JW	CO2	1								200				120	6	180		13.56					Dummy	Übrig																																										211.6								#NV	#NV	#NV	#NV	#NV	74
																																	1182																																											#NV	#NV	#NV	#NV	#NV	#NV
11D1342	05.08.2011	JW	µc(p)	1			3000	8.6	0.18	0.8						180	12.5	400		13.56		180			10x10	ZnO	2					9.00E-07	19.8	1.1		72.13		5.36	65.43	433.36	18.9	3.34	66.58	10.12	67.05	2.53	5.52E-05	1.34	Ag-1	 30' 160°C														3011.19	5.43	1.05				1,5	wdh von 11D1058					#NV	#NV	#NV	#NV	#NV	74
11D1343	05.08.2011	JW	CO2	1								200				120	6	180		13.56					Dummy	Übrig												4.92	66.56	438.5	16.87	3.78	67.65	9.73	65.15	1.99	9.88E-05	1.45	Ag-5	 30' 160°C																		211.6		5	halb std halb low II					#NV	#NV	#NV	#NV	#NV	74
11D1344	05.08.2011	JW	µc(i)	1			3000	52	1.06							1320	12.5	520		13.56		180			10x10	ZnO	2					9.00E-07	699.6	5.3		58.35																												3011.19	32.33						4 schrauben vergessen					#NV	#NV	#NV	#NV	#NV	74
11D1345	05.08.2011	JW	µc(i)	1			125	29	11.27							1500	5	300		13.56		180		251	10x10	ZnO	2						539.72	3.6	2.83	69.97																				45.45								144.06	18.3											1398	#NV	411	#NV	#NV	74
11D1346	05.08.2011	JW	a(n)	1			582	93	8.78				22.7			85	4	34		13.56		180			10x10	ZnO	2						15.22	1.79		11.02																												600.34	57.81				14.25							#NV	#NV	#NV	#NV	#NV	74
11D1347	05.08.2011	JW	CO2	1								200				120	6	180		13.56					Dummy	Übrig																																										211.6								#NV	#NV	#NV	#NV	#NV	74
																																	1274.33																																											#NV	#NV	#NV	#NV	#NV	#NV
11D1348	05.08.2011	DW	µc(p)	1			3000	8.6	0.18	0.8						180	12.5	400		13.56		180			10x10	ZnO	5					9.00E-07	19.8	1.1		72.13		7.7	66.94	514.8	22.35	3.17	69.18	13.14	67.5	2.53	5.05E-05	1.68	ZnO/Ag-1	 30' 160°C														3011.19	5.43	1.05				1,3,5,7,9	µc-sdt, Test für Gabrielle					#NV	#NV	#NV	#NV	#NV	74
11D1349	05.08.2011	DW	CO2	1								200				120	6	180		13.56					Dummy	Übrig												8.14	68.08	500	23.91	2.95	69.37	14.03	69.18	2.77	4.60E-05	1.58	ZnO/Ag-3	 30' 160°C																		211.6			pos 1,3,5,7,9					#NV	#NV	#NV	#NV	#NV	74
11D1350	05.08.2011	DW	µc(i)	1			3000	52	1.06							2580	12.5	520		13.56		180		240	10x10	ZnO	5					9.00E-07	#WERT!					8.16	68.01	508.07	23.6	2.67	69.22	13.86	67.42	2.72	8.79E-05	1.68	ZnO/Ag-5	 30' 160°C														3011.19	32.33											#NV	#NV	#NV	#NV	#NV	74
11D1351	05.08.2011	DW	a(n)	1			582	93	8.78				22.7			85	4	34		13.56		180			10x10	ZnO	5						15.22	1.79		11.02		7.81	66.2	496.34	23.77	3.02	67.35	13.92	67.11	2.73	1.13E-04	1.69	ZnO/Ag-7	 30' 160°C														600.34	57.81				14.25							#NV	#NV	#NV	#NV	#NV	74
11D1352	05.08.2011	DW	CO2	1								200				120	6	180		13.56					Dummy	Übrig												7.95	67.42	500	23.58	2.43	68.54	13.81	68.03	2.72	7.33E-05	1.63	ZnO/Ag-9	 30' 160°C																		211.6								#NV	#NV	#NV	#NV	#NV	74
																																	#WERT!																																											#NV	#NV	#NV	#NV	#NV	#NV
11D1353	08.08.2011	JW	µc(p)	1			3000	8.6	0.18	0.8						180	12.5	400		13.56		180			10x10	ZnO	2					9.00E-07	19.8	1.1		72.13		4.94	62.28	404.19	19.61	2.93	62	9.82	66.33	2.91	1.22E-04	1.36	Ag-1	 30' 160°C														3011.19	5.43	1.05				1,5	29|125 mit t_delay = 30 s					#NV	#NV	#NV	#NV	#NV	74
11D1354	08.08.2011	JW	CO2	1								200				120	12.5	100		13.56					Dummy	Übrig												5.27	61.45	403.04	21.26	2.92	62.21	11.33	64.84	2.89	2.04E-04	1.4	Ag-5	 30' 160°C																		211.6			pos 1,5 (Ag)					#NV	#NV	#NV	#NV	#NV	74
11D1355	08.08.2011	JW	µc(i)	1			125	29	11.27							2880	5	300		13.56		180		253	10x10	ZnO	2					9.00E-07	1333.65	4.63	8.91	90.05																				62.68333333								144.06	18.3											1410	#NV	423	#NV	#NV	74
11D1356	08.08.2011	JW	a(n)	1			582	93	8.78				22.7			85	4	34		13.56		180			10x10	ZnO	2						15.22	1.79		11.02																												600.34	57.81				14.25							#NV	#NV	#NV	#NV	#NV	74
11D1357	08.08.2011	JW	CO2	1								200				120	6	180		13.56					Dummy	Übrig																																										211.6								#NV	#NV	#NV	#NV	#NV	74
																																	1368.67																																											#NV	#NV	#NV	#NV	#NV	#NV
11D1358	08.08.2011	JW	µc(p)	1			3000	8.6	0.18	0.8						180	12.5	400		13.56		180			10x10	ZnO	2					9.00E-07	19.8	1.1		72.13		5.02	61.45	404.33	20.19	2.89	60.85	10.38	65.89	2.88	2.02E-04	1.45	Ag-1	 30' 160°C														3011.19	5.43	1.05				1,5	29|125 mit t_delay = 12 s					#NV	#NV	#NV	#NV	#NV	74
11D1359	08.08.2011	JW	CO2	1								200				120	12.5	100		13.56					Dummy	Übrig												5.21	62.4	401.24	20.81	2.72	63.07	11.33	64.73	2.7	2.20E-04	1.4	Ag-5	 30' 160°C																		211.6			pos 1,5 (Ag)					#NV	#NV	#NV	#NV	#NV	74
11D1360	08.08.2011	JW	µc(i)	1			125	29	11.27							2880	5	300		13.56		180		253	10x10	ZnO	2					9.00E-07	1358.99	4.72	7.36	91.76																				64.41666667								144.06	18.3						wdh von 11D0947					1422	#NV	435	#NV	#NV	74
11D1361	08.08.2011	JW	a(n)	1			582	93	8.78				22.7			85	4	34		13.56		180			10x10	ZnO	2						15.22	1.79		11.02																												600.34	57.81				14.25							#NV	#NV	#NV	#NV	#NV	74
11D1362	08.08.2011	JW	CO2	1								200				120	6	180		13.56					Dummy	Übrig																																										211.6								#NV	#NV	#NV	#NV	#NV	74
																																	1394																																											#NV	#NV	#NV	#NV	#NV	#NV
11D1363	09.08.2011	JW	µc(p)	1			3000	8.6	0.18	0.8						180	12.5	400		13.56		180			10x10	ZnO	3					9.00E-07	19.8	1.1		72.13		8.13	70	513.21	22.62	2.71	70.8	13.46	68.99	2.58	6.64E-05	1.69	ZnO/Ag-1	 30' 160°C														3011.19	5.43	1.05				1,5,9	35|800 wdh 11D1074					#NV	#NV	#NV	#NV	#NV	74
11D1364	09.08.2011	JW	CO2	1								200				120	12.5	100		13.56					Dummy	Übrig												8.37	70.01	517.8	23.09	2.83	71.26	13.62	69.11	2.64	4.17E-05	1.61	ZnO/Ag-5	 30' 160°C																		211.6								#NV	#NV	#NV	#NV	#NV	74
11D1365	09.08.2011	JW	µc(i)	1			800	35	2.63							2580	12.5	520		13.56		180		241	10x10	ZnO	3					9.00E-07	1177.76	4.56	1.07	73.55		8.23	69.81	509.09	23.16	2.4	70.39	13.55	68.54	2.73	5.69E-05	1.62	ZnO/Ag-9	 30' 160°C						65.42222222								818.39	22.09											1478	#NV	451	#NV	#NV	74
11D1366	09.08.2011	JW	a(n)	1			582	93	8.78				22.7			85	4	34		13.56		180			10x10	ZnO	3						15.22	1.79		11.02																												600.34	57.81				14.25							#NV	#NV	#NV	#NV	#NV	74
11D1367	09.08.2011	JW	CO2	1								200				120	6	180		13.56					Dummy	Übrig																																										211.6								#NV	#NV	#NV	#NV	#NV	74
																																	1212.78																																											#NV	#NV	#NV	#NV	#NV	#NV
11D1368	09.08.2011	TZ	a(p)	1			278	41	7.94	6.1	28					50	4	27		13.56		180			10x10	Asahi-U	3					9.00E-07	9	1.8		24.76		8.09	70.3	853	13.48	7.1	69.4	3.96	70.4	3.02	1.30E-06		Ag-4	 30' 160°C														300.11	25.87	7.75	23.25			4,5,6	"thin a-Si dyn; power series; 0.35 nm/s"					#NV	#NV	#NV	#NV	#NV	74
11D1369	09.08.2011	TZ	CO2	1								200				120	6	180		13.56					Dummy	Übrig												8.64	70	847	14.57	5.8	70.2	4.94	74	2.98	1.05E-09		ZnO/Ag-5	 30' 160°C																		211.6								#NV	#NV	#NV	#NV	#NV	74
11D1370	09.08.2011	TZ	a(i)	2	0.015	23	350	240	28.67							613.3333333	1	32 / 35		60		180-182		282	10x10	Asahi-U	3		490 / 470	180 / 235		9.00E-07	261.12	4.26	2.09	10.15	10.22	8.75	71.8	857	14.22	6.3	72.2	4.86	73.3	2.9	1.35E-07		ZnO/Ag-6	 30' 160°C														371.25	149.2											1210	#NV	#NV	#NV	#NV	74
11D1371	09.08.2011	TZ	a(n)	1			582	93	8.78				22.7			85	4	34		13.56		180			10x10	Asahi-U	3					9.00E-07	15.22	1.79		11.02																												600.34	57.81				14.25							#NV	#NV	#NV	#NV	#NV	74
11D1372	09.08.2011	TZ	CO2	1								200				120	6	180		13.56					Dummy	Übrig																																										211.6								#NV	#NV	#NV	#NV	#NV	74
																																	285.33																																											#NV	#NV	#NV	#NV	#NV	#NV
11D1373	09.08.2011	TZ	a(p)	1			278	41	7.94	6.1	28					50	4	27		13.56		180			10x10	Asahi-U	3					9.00E-07	9	1.8		24.76		8.06	70.8	856	13.3	6.7	69.6	3.81	70.9	3.01	6.86E-07		Ag-4	 30' 160°C														300.11	25.87	7.75	23.25			4,5,6	"thin a-Si dyn; power series; 0.55 nm/s"					#NV	#NV	#NV	#NV	#NV	74
11D1374	09.08.2011	TZ	CO2	1								200				120	6	180		13.56					Dummy	Übrig												9.06	73	862	14.4	5	73.2	4.88	74.1	2.98	2.37E-08		ZnO/Ag-5	 30' 160°C																		211.6								#NV	#NV	#NV	#NV	#NV	74
11D1375	09.08.2011	TZ	a(i)	2	0.015	18	295	205	28.68							480	1	50 / 55		60		180-182		288	10x10	Asahi-U	3		500 / 475	160 / 215		9.00E-07	264.45	5.51	1.21	15.38	13.22	8.81	71.7	859	14.3	6	71.9	4.86	71.9	2.92	2.40E-07		ZnO/Ag-6	 30' 160°C														316.96	127.44											1214	#NV	#NV	#NV	#NV	74
11D1376	09.08.2011	TZ	a(n)	1			582	93	9.01				22.7			85	4	34		13.56		180			10x10	Asahi-U	3					9.00E-07	15.22	1.79		10.96																																													
11D1377	09.08.2011	TZ	CO2	1								200				120	6	180		13.56					Dummy	Übrig																																										211.6								#NV	#NV	#NV	#NV	#NV	74
																																	288.67																																											#NV	#NV	#NV	#NV	#NV	#NV
11D1378	10.08.2011	TZ	a(p)	1			278	41	7.94	6.1	28					50	4	27		13.56		180			10x10	Asahi-U	3					9.00E-07	9	1.8		24.76		7.78	69.5	852	13.15	6.7	69.3	3.71	72.4	2.98			Ag-4	 30' 160°C														300.11	25.87	7.75	23.25			4,5,6	"thin a-Si dyn; power series; 0.8 nm/s"					#NV	#NV	#NV	#NV	#NV	74
11D1379	10.08.2011	TZ	CO2	1								200				120	6	180		13.56					Dummy	Übrig												8.37	70.3	851	13.98	5.8	71.3	4.67	73.5	2.85	6.60E-09		ZnO/Ag-5	 30' 160°C																		211.6								#NV	#NV	#NV	#NV	#NV	74
11D1380	10.08.2011	TZ	a(i)	2	0.015	12	350	240	29.82							320	1	80 / 88		60		179-185		278	10x10	Asahi-U	3		525 / 490	130 / 190		9.00E-07	#WERT!				#WERT!	8.49	70.9	856	14	6.1	71.8	4.71	72.9	2.87	3.49E-08		ZnO/Ag-6	 30' 160°C																															
11D1381	10.08.2011	TZ	a(n)	1			582	93	8.78				22.7			85	4	34		13.56		180			10x10	Asahi-U	3					9.00E-07	15.22	1.79		11.02																												600.34	57.81				14.25							#NV	#NV	#NV	#NV	#NV	74
11D1382	10.08.2011	TZ	CO2	1								200				120	6	180		13.56					Dummy	Übrig																																										211.6								#NV	#NV	#NV	#NV	#NV	74
																																	#WERT!																																											#NV	#NV	#NV	#NV	#NV	#NV
11D1383	10.08.2011	TZ	a(p)	1			278	41	7.94	6.1	28					50	4	27		13.56		180			10x10	Asahi-U	3					9.00E-07	9	1.8		24.76		7.51	68	859	12.85	7.4	66.6	3.62	69.2	2.92			Ag-4	 30' 160°C														300.11	25.87	7.75	23.25			4,5,6	"thin a-Si dyn; power series; 1.05 nm/s"					#NV	#NV	#NV	#NV	#NV	74
11D1384	10.08.2011	TZ	CO2	1								200				120	6	180		13.56					Dummy	Übrig												8.47	69.1	865	14.17	5.8	68.5	4.74	69.6	2.94	3.04E-07		ZnO/Ag-5	 30' 160°C																		211.6								#NV	#NV	#NV	#NV	#NV	74
11D1385	10.08.2011	TZ	a(i)	2	0.015	9	350	240	28.67							240	1	105 / 115		60		179-185		315	10x10	Asahi-U	3		525 / 495	125 / 180		9.00E-07	279.45	11.64	1.32	27.77	27.95	8.45	68.7	867	14.17	6	66.9	4.75	67.4	2.92			ZnO/Ag-6	 30' 160°C														371.25	149.2											1222	#NV	#NV	#NV	#NV	74
11D1386	10.08.2011	TZ	a(n)	1			582	93	8.78				22.7			85	4	34		13.56		180			10x10	Asahi-U	3					9.00E-07	15.22	1.79		11.02																												600.34	57.81				14.25							#NV	#NV	#NV	#NV	#NV	74
11D1387	10.08.2011	TZ	CO2	1								200				120	6	180		13.56					Dummy	Übrig																																										211.6								#NV	#NV	#NV	#NV	#NV	74
																																	303.67																																											#NV	#NV	#NV	#NV	#NV	#NV
11D1388	10.08.2011	TZ	a(p)	1			278	41	7.94	6.1	28					50	4	27		13.56		180			10x10	Asahi-U	3					9.00E-07	9	1.8		24.76		7.77	70.1	866	12.81	6.4	68.7	3.52	70.5	2.95	6.19E-07		Ag-4	 30' 160°C														300.11	25.87	7.75	23.25			4,5,6	"thin a-Si dyn; SC series; 41%"					#NV	#NV	#NV	#NV	#NV	74
11D1389	10.08.2011	TZ	CO2	1								200				120	6	180		13.56					Dummy	Übrig												8.57	69.9	863	14.21	5.4	70	4.73	72.9	2.94	2.34E-09		ZnO/Ag-5	 30' 160°C																		211.6								#NV	#NV	#NV	#NV	#NV	74
11D1390	10.08.2011	TZ	a(i)	2	0.015	10	235	295	41.62							266.6666667	1	50 / 55		60		180-184		283	10x10	Asahi-U	3		475 / 460	195 / 240		9.00E-07	244.12	9.15	0.93	17.76	21.97	8.74	70.9	868	14.2	5.6	69.7	4.74		2.93	1.33E-06		ZnO/Ag-6	 30' 160°C														257.23	183.39											1226	#NV	#NV	#NV	#NV	74
11D1391	10.08.2011	TZ	a(n)	1			582	93	8.78				22.7			85	4	34		13.56		180			10x10	Asahi-U	3					9.00E-07	15.22	1.79		11.02																												600.34	57.81				14.25							#NV	#NV	#NV	#NV	#NV	74
11D1392	10.08.2011	TZ	CO2	1								200				120	6	180		13.56					Dummy	Übrig																																										211.6								#NV	#NV	#NV	#NV	#NV	74
																																	268.33																																											#NV	#NV	#NV	#NV	#NV	#NV
11D1393	11.08.2011	TZ	a(p)	1			278	41	7.94	6.1	28					50	4	27		13.56		180			10x10	Asahi-U	3					9.00E-07	9	1.8		24.76																												300.11	25.87	7.75	23.25				"thin a-Si dyn; SC series; 17%"					#NV	#NV	#NV	#NV	#NV	74
11D1394	11.08.2011	TZ	CO2	1								200				120	6	180		13.56					Dummy	Übrig												8.66	71.9	858	14.03	6.2	72.8	4.61	74.1	2.92	6.77E-09		ZnO/Ag-5	 30' 160°C																		211.6		5,6	pos 4 annealed for hours --> dead					#NV	#NV	#NV	#NV	#NV	74
11D1395	11.08.2011	TZ	a(i)	2	0.015	22	350	125	17.31							586.6666667	1	50 / 55		60		179-184		292	10x10	Asahi-U	3		520 / 485	140 / 205		9.00E-07	258.45	4.41	0.71	20.18	10.57	8.55	70.9	857	14.05	6.3	71.8	4.56	74.3	2.95	3.79E-10		ZnO/Ag-6	 30' 160°C														371.25	77.71											1230	#NV	#NV	#NV	#NV	74
11D1396	11.08.2011	TZ	a(n)	1			582	93	8.78				22.7			85	4	34		13.56		180			10x10	Asahi-U	3					9.00E-07	15.22	1.79		11.02																												600.34	57.81				14.25							#NV	#NV	#NV	#NV	#NV	74
11D1397	11.08.2011	TZ	CO2	1								200				120	6	180		13.56					Dummy	Übrig																																										211.6								#NV	#NV	#NV	#NV	#NV	74
																																	282.67																																											#NV	#NV	#NV	#NV	#NV	#NV
11D1398	11.08.2011	TZ	a(p)	1			278	41	7.94	6.1	28					50	4	27		13.56		180			10x10	Asahi-U	3					9.00E-07	9	1.8		24.76																												300.11	25.87	7.75	23.25				"thin a-Si dyn; SC series; 17% (should have been 11% but I messed it up)"					#NV	#NV	#NV	#NV	#NV	74
11D1399	11.08.2011	TZ	CO2	1								200				120	6	180		13.56					Dummy	Übrig												9	71.1	859	14.73	5.9	70.8	5.03	72.9	2.98	4.17E-08		ZnO/Ag-5	 30' 160°C																		211.6		5,6	pos 4 annealed for hours --> dead					#NV	#NV	#NV	#NV	#NV	74
11D1400	11.08.2011	TZ	a(i)	2	0.015	27	350	125	17.31							720	1	50 / 55		60		179-183		295	10x10	Asahi-U	3		520 / 485	135 / 200		9.00E-07	332.45	4.62	0.56	21.15	11.08	8.8	70	858	14.66	6.2	70.6	5.01	73.1	2.97	1.71E-08		ZnO/Ag-6	 30' 160°C														371.25	77.71											1234	#NV	#NV	#NV	#NV	74
11D1401	11.08.2011	TZ	a(n)	1			582	93	8.78				22.7			85	4	34		13.56		180			10x10	Asahi-U	3					9.00E-07	15.22	1.79		11.02																												600.34	57.81				14.25							#NV	#NV	#NV	#NV	#NV	74
11D1402	11.08.2011	TZ	CO2	1								200				120	6	180		13.56					Dummy	Übrig																																										211.6								#NV	#NV	#NV	#NV	#NV	74
																																	356.67																																											#NV	#NV	#NV	#NV	#NV	#NV
11D1403	12.08.2011	DW TM	µc(p)	1			3000	8.6	0.18	0.8						180	12.5	400		13.56		180			10x10	ZnO	3					9.00E-07	19.8	1.1		72.13		8	67.6	508	23.31	2.5	68.3	13.74	68.9	2.7			ZnO/Ag-1	 30' 160°C														3011.19	5.43	1.05				1,2,5,9	µc-std but with high SiH4 54 sccm instead of 52 sccm standard					#NV	#NV	#NV	#NV	#NV	74
11D1404	12.08.2011	DW TM	CO2	1								200				120	6	180		13.56					Dummy	Übrig												6.47	69.5	527	17.65	2.9	70.4	8.69	69.4	2.53			Ag-2	 30' 160°C																		211.6								#NV	#NV	#NV	#NV	#NV	74
11D1405	12.08.2011	DW TM	µc(i)	1			3000	54	1.1							2580	12.5	520		13.56		180		239	10x10	ZnO	3					9.00E-07	#WERT!					6.09	67.8	515	17.48	3.8	69.1	9.02	66.7	2.37			Ag-5	 30' 160°C														3011.19	33.57											#NV	#NV	#NV	#NV	#NV	74
11D1406	12.08.2011	DW TM	a(n)	1			582	93	8.78				22.7			85	4	34		13.56		180			10x10	ZnO	3						15.22	1.79		11.02		7.7	67.7	523	21.73	2.7	69.5	13.12	67.8	2.37			ZnO/Ag-5	 30' 160°C														600.34	57.81				14.25							#NV	#NV	#NV	#NV	#NV	74
11D1407	12.08.2011	DW TM	CO2	1								200				120	6	180		13.56					Dummy	Übrig												6.11	67.6	505	17.9	3.2	69.1	9.31	66.3	2.46	6.05E-05	1.61	Ag-9	 30' 160°C																		211.6								#NV	#NV	#NV	#NV	#NV	74
																																	#WERT!																																											#NV	#NV	#NV	#NV	#NV	#NV
11D1408	12.08.2011	DW TM	µc(p)	1			3000	8.6	0.18	0.8						180	12.5	400		13.56		180			10x10	ZnO	3					9.00E-07	19.8	1.1		72.13		6.89	70.2	508	19.34	2.8	71.3	9.45	70.6	2.9	1.55E-05	1.41	Ag-2	 30' 160°C														3011.19	5.43	1.05				2,5,9	like 11D1084 from 06.07.2011					#NV	#NV	#NV	#NV	#NV	74
11D1409	12.08.2011	DW TM	CO2	1								200				120	6	180		13.56					Dummy	Übrig												7.09	70.7	509	19.71	2.7	71.8	9.89	70.4	2.92	1.56E-05	1.41	Ag-5	 30' 160°C																		211.6								#NV	#NV	#NV	#NV	#NV	74
11D1410	12.08.2011	DW TM	µc(i)	1			3000	52	1.06							2700	12.5	520		13.56		180		238	10x10	ZnO	3					9.00E-07	#WERT!					8.29	67.6	512	23.93	3.1	69.6	13.88	69.8	2.9	4.56E-05	1.52	ZnO/Ag-5	 30' 160°C														3011.19	32.33											#NV	#NV	#NV	#NV	#NV	74
11D1411	12.08.2011	DW TM	a(n)	1			582	93	8.78				22.7			85	4	34		13.56		180			10x10	ZnO	3						15.22	1.79		11.02		6.97	70.6	490	20.17	2.6	71.6	10.23	70.6	3	4.58E-05	1.53	Ag-9	 30' 160°C														600.34	57.81				14.25							#NV	#NV	#NV	#NV	#NV	74
11D1412	12.08.2011	DW TM	CO2	1								200				120	6	180		13.56					Dummy	Übrig												8.57	69.5	519	23.77	2.8	71	13.77	70.2	2.86	2.60E-05	1.48	ZnO/Ag-9	 30' 160°C																										#NV	#NV	#NV	#NV	#NV	74
																																	#WERT!																																											#NV	#NV	#NV	#NV	#NV	#NV
11D1413	15.08.2011	JW	µc(p)	1			3000	8.6	0.18	0.8						180	12.5	400		13.56		180			10x10	ZnO	2					9.00E-07	19.8	1.1		72.13		4.92	59.71	407.75	20.2	3.14	58.62	10.22	63.71	2.96	3.38E-04	1.53	Ag-1	 30' 160°C														3011.19	5.43	1.05				1,5	20s delay					#NV	#NV	#NV	#NV	#NV	74
11D1414	15.08.2011	JW	CO2	1								200				120	6	180		13.56					Dummy	Übrig												5.06	61.86	407.21	20.08	3.01	62.58	10.52	63.84	2.77	2.12E-04	1.43	Ag-5	 30' 160°C																		211.6								#NV	#NV	#NV	#NV	#NV	74
11D1415	15.08.2011	JW	µc(i)	1			125	29	11.27							2850	5	300		13.56		180		254	10x10	ZnO	2					9.00E-07	1314.15	4.61	6.49	89.66																				59.86666667								144.06	18.3											1490	#NV	463	#NV	#NV	74
11D1416	15.08.2011	JW	a(n)	1			582	93	8.78				22.7			85	4	34		13.56		180			10x10	ZnO	2						15.22	1.79		11.02																												600.34	57.81				14.25							#NV	#NV	#NV	#NV	#NV	74
11D1417	15.08.2011	JW	CO2	1								200				120	6	180		13.56					Dummy	Übrig																																										211.6								#NV	#NV	#NV	#NV	#NV	74
																																	1349.17																																											#NV	#NV	#NV	#NV	#NV	#NV
11D1418	15.08.2011	JW	µc(p)	1			3000	8.6	0.18	0.8						180	12.5	400		13.56		180			10x10	ZnO	2					9.00E-07	19.8	1.1		72.13		4.74	60.22	406.17	19.38	3	58.25	9.6	65.59	2.91	1.12E-04	1.37	Ag-1	 30' 160°C														3011.19	5.43	1.05				1,5	5s delay					#NV	#NV	#NV	#NV	#NV	74
11D1419	15.08.2011	JW	CO2	1								200				120	6	180		13.56					Dummy	Übrig												5.17	63.51	410.05	19.85	3	64.39	10.44	65.19	2.71	1.60E-04	1.4	Ag-5	 30' 160°C																		211.6								#NV	#NV	#NV	#NV	#NV	74
11D1420	15.08.2011	JW	µc(i)	1			125	29	11.27							2850	5	300		13.56		180		252	10x10	ZnO	2					9.00E-07	1326.49	4.65	6.62	90.5																				62.4								144.06	18.3											1502	#NV	475	#NV	#NV	74
11D1421	15.08.2011	JW	a(n)	1			582	93	8.78				22.7			85	4	34		13.56		180			10x10	ZnO	2						15.22	1.79		11.02																												600.34	57.81				14.25							#NV	#NV	#NV	#NV	#NV	74
11D1422	15.08.2011	JW	CO2	1								200				120	6	180		13.56					Dummy	Übrig																																										211.6								#NV	#NV	#NV	#NV	#NV	74
																																	1361.5																																											#NV	#NV	#NV	#NV	#NV	#NV
