Repository: juliabase/juliabase

JuliaBase
=========

JuliaBase is a Python web framework for creating databases for sample tracking
in scientific instituions or working groups.  It bases on Django.

For further information, visit its [web page](http://www.juliabase.org)

Community
---------

The mailing list is "juliabase at googlegroups.com"
(https://groups.google.com/forum/#!forum/juliabase).  It also exists in
newsgroup form on news.gmane.org as "gmane.comp.db.juliabase".

Licensing
---------

JuliaBase is Free Software under the terms of the GNU Affero General Public
License, see the file COPYING-AGPL.txt.

For the details of licensing, see
<http://www.juliabase.org/project.html#licenses>.

File: remote_client/LADA_data_2010.csv (part 10 of 11)
Nr.	Datum	Operator	Schicht	Kammer	vSubstr LQ	Pendel#	H2	SiH4	SC	TMB	CH4	CO2	PH3	Gas?	Gasfluss	t	p	P	Pump nach	f	del	Ts	Th	Th depo	Subst	Subst	Anzahl	Pr	CL	CT	UDC	Basis p	d	R	?d/d¯	Deplet	R dyn	h	FF	Voc	jsc	Rs	FF rot	jsc rot	FF blau	jsc blau	j0	n	Reflekt	Anneal	sd nT	sd vT/oT	sph	Photosens	Krist (%)	Krist (%)	Sims [O]	Sims [C]	Sims [N]	Sims [B]	Sims [?]	PDS E04	PDS a 1,2	H2	SiH4	TMB	CH4	CO2	PH3		Bemerkung					Hilfe-Spalten					
10D1322	01.12.2010	TZ	µc(i)	2	0	0	3000	120	2.42							1300	4	290 / 320		60		180-168*		175	10x10	ZnO	2		534 / 462	155 / 242		9.00E-07	1321.99	10.17	0.88	48.76																												2996.6	74.22											1868	#NV	#NV	#NV	#NV	98
10D1323	01.12.2010	TZ	a(n)	1			582	93	8.73				22.7			85	4	34		13.56		180			10x10	ZnO	2		796	129		9.00E-07	15.22	1.79		11.07																												601.31	57.52				14.17							#NV	#NV	#NV	#NV	#NV	98
10D1324	01.12.2010	TZ	CO2	1								200				120	6	180		13.56					Dummy	Übrig			845	125																																						209.44								#NV	#NV	#NV	#NV	#NV	98
												Gesamtdepozeit PC1 (2010) in Std:				38.62	Dicke:	#WERT!	µm														1357																																						Reinigung PC1 und Schieber zwischen PC1 & LC					#NV	#NV	#NV	#NV	#NV	#NV
10D1325	02.12.2010	DW	a(i)	1			329	80	12.35							2700	4	33		13.56		180		273	10x10	Asahi-U	9		796	128		1.50E-06																																351.3	49.48						cover layer on electrode in PC1					#NV	#NV	#NV	#NV	#NV	98
																																																																												#NV	#NV	#NV	#NV	#NV	#NV
10D1326	02.12.2010	TZ	µc(p)	1			3000	8.6	0.18	0.8						180	12.5	400		13.56		180			10x10	ZnO	7		762	129		9.00E-07	19.8	1.1		72.61		7.28	70.6	510	20.23	2.9	71.5	10.23	69.8	3.03	2.72E-05	1.5	Ag-1															2996.6	5.39	1.04				1,5	std µc-Si cell for Gabrielle Jost and Stefan Haas					#NV	#NV	#NV	#NV	#NV	98
10D1327	02.12.2010	TZ	CO2	1								200				120	6	180		13.56					Dummy	Übrig			849	124								8.32	69.4	517	23.17	3.2	71	13.62	70.6	2.79	1.39E-05	1.45	ZnO/Ag-5	35' 160°C																		209.44								#NV	#NV	#NV	#NV	#NV	98
10D1328	02.12.2010	TZ	µc(i)	1			3000	52	1.06							2580	12.5	520		13.56		180		248	10x10	ZnO	7		755	129		9.00E-07	1394.99	5.41	1.58	59.82																												2996.6	32.16											1782	#NV	#NV	#NV	#NV	98
10D1329	02.12.2010	TZ	a(n)	1			582	93	8.73				22.7			85	4	34		13.56		180			10x10	ZnO	7		803	127			15.22	1.79		11.07																												601.31	57.52				14.17							#NV	#NV	#NV	#NV	#NV	98
10D1330	02.12.2010	TZ	CO2	1								200				120	6	180		13.56					Dummy	Übrig			848	124																																						209.44								#NV	#NV	#NV	#NV	#NV	98
																																	1430																																											#NV	#NV	#NV	#NV	#NV	#NV
10D1331	03.12.2010	TM	a(p)	1			278	41	7.88	6.1	28					50	4	27		13.56		180			10x10	Asahi-U	5		813	127		9.00E-07	9	1.8		24.92		9.26	72.2	920	13.95	6.9	73.8	4.27	75.9	3.02	6.18E-10	1.5	Ag-1															300.55	25.7	7.69	23.07			1,6	SiH4 for i1 cut in half (compensated by longer time for i1) --> targeting higher Voc					#NV	#NV	#NV	#NV	#NV	98
10D1332	03.12.2010	TM	CO2	1								200				120	6	180		13.56					Dummy	Übrig			852	123								10.07	74	907	15	4.9	75.6	5.59	76	2.89	6.65E-10	1.49	ZnO/Ag-6																			209.44			a-Si:H					#NV	#NV	#NV	#NV	#NV	98
10D1333	03.12.2010	TM	a(i)	1			1056	40	2.28							300	4	33		13.56		180			10x10	Asahi-U	5					9.00E-07	24	0.8	1.96	11.35																												1076.34	25.07											1786	#NV	#NV	#NV	#NV	98
10D1333	03.12.2010	TM	a(i)	1			329	80	12.35							1520	4	33		13.56		180		273	10x10	Asahi-U	5		811	127			309.79	2.04	1.96	14.66																												351.3	49.48											1786	#NV	#NV	#NV	#NV	98
10D1334	03.12.2010	TM	a(n)	1			582	93	8.73				22.7			85	4	34		13.56		180			10x10	Asahi-U	5		795	128			15.22	1.79		11.07																												601.31	57.52				14.17							#NV	#NV	#NV	#NV	#NV	98
10D1335	03.12.2010	TM	CO2	1								200				120	6	180		13.56					Dummy	Übrig			848	124																																						209.44								#NV	#NV	#NV	#NV	#NV	98
																																	358																																											#NV	#NV	#NV	#NV	#NV	#NV
10D1336	03.12.2010	TM	µc(p)	1			2250	5.8	0.16	0.8						27	4	400		13.56		180			10x10	ZnO	3		804	127		9.00E-07	2.97	1.1		107.67		8.96	69	919	14.14	5.8	69.9	4.82	70.4	2.88	1.05E-09	1.54	Ag-1															2247.45	3.64	1.04				1,4,6	1st a-Si on ZnO with triple-p-layer					#NV	#NV	#NV	#NV	#NV	98
10D1337	03.12.2010	TM	µc(p)	1			3000	8.6	0.18	0.8						26	12.5	400		13.56		180			10x10	ZnO	3		761	130		1.00E-02	2.86	1.1		72.61		9.41	69.2	919	14.8	5.9	70.4	5.41	70.2	2.92	9.65E-10	1.55	ZnO/Ag-4															2996.6	5.39	1.04					very good result					#NV	#NV	#NV	#NV	#NV	98
10D1338	03.12.2010	TM	a(p)	1			278	41	7.88	6.1	28					50	4	27		13.56		180			10x10	ZnO	3		813	127		1.00E-02	9	1.8		24.92		9.37	68.4	918	14.93	5.7	69.9	5.64	69.6	2.83	1.00E-09	1.55	ZnO/Ag-6															300.55	25.7	7.69	23.07				next step a seria where we increase the thickness of the µc-Si p2 layer					#NV	#NV	#NV	#NV	#NV	98
10D1339	03.12.2010	TM	CO2	1								200				120	6	180		13.56					Dummy	Übrig			849	124																																						209.44			from 26s --> 60s and 100s and 150s 180s as in the µc-Si pin cell					#NV	#NV	#NV	#NV	#NV	98
10D1340	03.12.2010	TM	a(i)	1			1056	80	4.4							205	4	33		13.56		180			10x10	ZnO	3					9.00E-07	23.58	1.15	2.44	8.27																												1076.34	49.48											1794	#NV	#NV	#NV	#NV	98
10D1340	03.12.2010	TM	a(i)	1			329	80	12.35							1520	4	33		13.56		180		270	10x10	ZnO	3		811	127			315.38	2.07	2.44	14.92																												351.3	49.48											1794	#NV	#NV	#NV	#NV	98
10D1341	03.12.2010	TM	a(n)	1			582	93	8.73				22.7			85	4	34		13.56		180			10x10	ZnO	3		795	128			15.22	1.79		11.07																												601.31	57.52				14.17							#NV	#NV	#NV	#NV	#NV	98
10D1342	03.12.2010	TM	CO2	1								200				120	6	180		13.56					Dummy	Übrig			847	124																																						209.44								#NV	#NV	#NV	#NV	#NV	98
																																	369																																											#NV	#NV	#NV	#NV	#NV	#NV
10D1343	06.12.2010	AF	a(p)	1			278	41	7.88	6.1	28					50	4	27		13.56		180			10x10	Asahi-U	3		815	127		9.00E-07	9	1.8		24.92		8.62	72.4	904	13.17	5.8	73.8	4.21	72	2.77	1.54E-09	1.55	Ag-1	40' 160°C														300.55	25.7	7.69	23.07			1,5,6	short pumping before i1 and i2, like 10D957 but without temp. stab. for i1					#NV	#NV	#NV	#NV	#NV	98
10D1344	06.12.2010	AF	a(i)	1			1056	80	4.4							205	4	33		13.56		180			10x10	Asahi-U	3		828	126		5.00E-02	23.58	1.15		8.27		9.22	73.3	890	14.14	5	74.9	5.55	72.6	2.59	8.22E-10	1.47	ZnO/Ag-5	35' 160°C														1076.34	49.48						 --> faster process, higher contamination?					#NV	#NV	#NV	#NV	#NV	98
10D1345	06.12.2010	AF	a(i)	1			329	80	12.35							1620	4	33		13.56		180		274	10x10	Asahi-U	3		795	128		5.00E-02	327.88	2.02	1.33	14.56		9.31	73.1	895	14.24	5.4	74.4	5.56	72.6	2.63	9.74E-10	1.49	ZnO/Ag-6	40' 160°C														351.3	49.48											1798	#NV	#NV	#NV	#NV	98
10D1346	06.12.2010	AF	a(n)	1			582	93	8.73				22.7			85	4	34		13.56		180			10x10	Asahi-U	3		795	128			15.22	1.79		11.07																												601.31	57.52				14.17							#NV	#NV	#NV	#NV	#NV	98
10D1347	06.12.2010	AF	CO2	1								200				120	6	180		13.56					Dummy	Übrig			846	124																																						209.44								#NV	#NV	#NV	#NV	#NV	98
																																	375.67																																											#NV	#NV	#NV	#NV	#NV	#NV
10D1348	06.12.2010	TZ	a(p)	1			278	41	7.88	6.1	28					50	4	27		13.56		180			10x10	Asahi-U	3		813	126		9.00E-07	9	1.8		24.92		8	72.5	900	12.25	6.5	72.8	3.16	73.4	2.92	1.35E-09	1.55	Ag-4	30' 160°C														300.55	25.7	7.69	23.07			4,5,6	rpt of 10D1300 with lower i-layer thickness					#NV	#NV	#NV	#NV	#NV	98
10D1349	06.12.2010	TZ	CO2	1								200				120	6	180		13.56					Dummy	Übrig			847	124								9.1	72.4	902	13.94	4.9	73.3	4.69	73	2.87	1.31E-09	1.54	ZnO/Ag-5	35' 160°C																		209.44								#NV	#NV	#NV	#NV	#NV	98
10D1350	06.12.2010	TZ	a(i)	2	0.015	12	350	240	28.52							320	1	81 / 90		60		179-182		329	10x10	Asahi-U	3		615 / 525	90 / 164		9.00E-07	337.12	10.53	1.11	25.26	25.28	9.1	72	898	14.08	6.1	72.8	4.73	72.7	2.92	1.28E-09	1.54	ZnO/Ag-6	40' 160°C														372.1	148.45											1802	#NV	#NV	#NV	#NV	98
10D1351	06.12.2010	TZ	a(n)	1			582	93	8.73				22.7			85	4	34		13.56		180			10x10	Asahi-U	3		788	129		9.00E-07	15.22	1.79		11.07																												601.31	57.52				14.17							#NV	#NV	#NV	#NV	#NV	98
10D1352	06.12.2010	TZ	CO2	1								200				120	6	180		13.56					Dummy	Übrig			848	124																																						209.44								#NV	#NV	#NV	#NV	#NV	98
																																	361.33																																											#NV	#NV	#NV	#NV	#NV	#NV
10D1353	06.12.2010	DW	a(p)	1			278	41	7.88	6.1	28					50	4	27		13.56		180			10x10	Asahi-U	8		809	127		9.00E-07	9	1.8		24.92		8.2	72.7	893	12.64	6.5					2.09E-10	1.42	Ag-5	40' 160°C														300.55	25.7	7.69	23.07				"std a-Si for Karsten Bittkau; total i-layer thickness around 200nm"					#NV	#NV	#NV	#NV	#NV	98
10D1354	06.12.2010	DW	CO2	1								200				120	6	180		13.56					Dummy	Übrig			849	124																																						209.44								#NV	#NV	#NV	#NV	#NV	98
10D1355	06.12.2010	DW	a(i)	1			1056	80	4.4							205	4	33		13.56		180			10x10	Asahi-U	8					9.00E-07	23.58	1.15	0	8.27																												1076.34	49.48											1806	#NV	#NV	#NV	#NV	98
10D1355	06.12.2010	DW	a(i)	1			329	80	12.35							920	4	33		13.56		180		267	10x10	Asahi-U	8		811	127			173.21	1.88	0	13.54																												351.3	49.48											1806	#NV	#NV	#NV	#NV	98
10D1356	06.12.2010	DW	a(n)	1			582	93	8.73				22.7			85	4	34		13.56		180			10x10	Asahi-U	8		795	129			15.22	1.79		11.07																												601.31	57.52				14.17							#NV	#NV	#NV	#NV	#NV	98
10D1357	06.12.2010	DW	CO2	1								200				120	6	180		13.56					Dummy	Übrig			847	125																																						209.44								#NV	#NV	#NV	#NV	#NV	98
																																	221																																											#NV	#NV	#NV	#NV	#NV	#NV
10D1358	07.12.2010	TM	a(p)	1			278	41	7.88	6.1	28					75	4	27		13.56		180			10x10	Asahi-U	3		811	127		9.00E-07						11.8	73.4	1387	11.6	9							ZnO/Ag-1															300.55	25.7	7.69	23.07			1,4,6	"tandem cell with thinn junction (-40%); a-Si with p-buffer (75"") and low SC in i1; mc-Si with grading"					#NV	#NV	#NV	#NV	#NV	98
10D1359	07.12.2010	TM	CO2	1								200				120	6	180		13.56					Dummy	Übrig			852	124								11.8	74.1	1384	11.5	8.3							ZnO/Ag-4																			209.44			a-Si / µc-Si i-layers with 32' / 64'					#NV	#NV	#NV	#NV	#NV	98
10D1360	07.12.2010	TM	a(i)	1			1056	40	2.28							300	4	33		13.56		180			10x10	Asahi-U	3					9.00E-07						11.5	75.6	1378	11	8.7							ZnO/Ag-6															1076.34	25.07											#NV	#NV	#NV	#NV	#NV	98
10D1360	07.12.2010	TM	a(i)	1			329	80	12.35							1630	4	33		13.56		180		273	10x10	Asahi-U	3		811	127																																		351.3	49.48						QE jsc (11.5 / 11.6) pos. 1, cell 17					#NV	#NV	#NV	#NV	#NV	98
10D1361	07.12.2010	TM	a(n)	1			582	93	8.73				22.7			51	4	34		13.56		180			10x10	Asahi-U	3		799	129																																		601.31	57.52				14.17		QE jsc (11.5 / 11.7) pos. 4, cell 17					#NV	#NV	#NV	#NV	#NV	98
10D1362	07.12.2010	TM	µc(n)	1			3000	18	0.38				4			126	12.5	400		13.56		180			10x10	Asahi-U	3		755	130		1.00E-02																																2996.6	11.28				2.37		QE jsc (11.5 / 11.0) pos. 6, cell 30 - bottom cell problem? Generally lower current					#NV	#NV	#NV	#NV	#NV	98
10D1363	07.12.2010	TM	CO2	1								200				120	6	180		13.56					Dummy	Übrig			850	124																																						209.44								#NV	#NV	#NV	#NV	#NV	98
10D1364	07.12.2010	TM	µc(p)	1			3000	8.6	0.18	0.8						132	12.5	400		13.56		180			10x10	Asahi-U	3		761	130		9.00E-07																																2996.6	5.39	1.04										#NV	#NV	#NV	#NV	#NV	98
10D1365	07.12.2010	TM	CO2	1								200				120	6	180		13.56					Dummy	Übrig			848	124																																						209.44								#NV	#NV	#NV	#NV	#NV	98
10D1366	07.12.2010	TM	µc(i)	1			3000	54	1.1							3840	12.5	520		13.56		180		241	10x10	Asahi-U	3		752	129		9.00E-07	2526.33	6.58	1.07	70.1																												2996.6	33.4											1810	#NV	#NV	#NV	#NV	98
10D1367	07.12.2010	TM	a(n)	1			582	93	8.73				22.7			120	4	34		13.56		180			10x10	Asahi-U	3		806	127																																		601.31	57.52				14.17							#NV	#NV	#NV	#NV	#NV	98
10D1368	07.12.2010	TM	CO2	1								200				120	6	180		13.56					Dummy	Übrig			851	123																																						209.44								#NV	#NV	#NV	#NV	#NV	98
																																																																												#NV	#NV	#NV	#NV	#NV	#NV
10D1369	07.12.2010	TZ	a(p)	1			278	41	7.88	6.1	28					50	4	27		13.56		180			10x10	Asahi-U	3		814	126		9.00E-07	9	1.8		24.92		8.56	73.1	893	13.12	5.8	73.7	3.8	73.9	2.95	9.59E-10	1.51	Ag-4	35' 160°C														300.55	25.7	7.69	23.07			4,5,6	rpt of 10D1305 with thicker i-layer					#NV	#NV	#NV	#NV	#NV	98
10D1370	07.12.2010	TZ	CO2	1								200				120	6	180		13.56					Dummy	Übrig			855	123								9.24	73.1	896	14.11	5.6	74.2	4.81	73.4	2.88	6.75E-10	1.48	ZnO/Ag-5	30' 160°C																		209.44								#NV	#NV	#NV	#NV	#NV	98
10D1371	07.12.2010	TZ	a(i)	2	0.015	15	490	330	28.57							400	1	63 / 69		60		178-181		322	10x10	Asahi-U	3		594 / 515	103 / 176		9.00E-07	323.12	8.08	0.72	14.08	19.39	9.22	73.1	896	14.08	5.8	74	4.79	73.5	2.88	7.00E-10	1.48	ZnO/Ag-6	30' 160°C														510.31	204.12											1814	#NV	#NV	#NV	#NV	98
10D1372	07.12.2010	TZ	a(n)	1			582	93	8.73				22.7			85	4	34		13.56		180			10x10	Asahi-U	3		800	128		9.00E-07	15.22	1.79		11.07																												601.31	57.52				14.17							#NV	#NV	#NV	#NV	#NV	98
10D1373	07.12.2010	TZ	CO2	1								200				120	6	180		13.56					Dummy	Übrig			848	125																																						209.44								#NV	#NV	#NV	#NV	#NV	98
																																	347.33																																											#NV	#NV	#NV	#NV	#NV	#NV
10D1374	08.12.2010	TZ	a(p)	1			278	41	7.88	6.1	28					50	4	27		13.56		180			10x10	Asahi-U	3		812	126		9.00E-07	9	1.8		24.92		8.01	72.7	900	12.25	5.3	72.7	3.21	72.4	2.92	1.65E-09	1.57	Ag-4	30' 160°C														300.55	25.7	7.69	23.07			4,5,6	"a-Si dynamic 90W; high flow"					#NV	#NV	#NV	#NV	#NV	98
10D1375	08.12.2010	TZ	CO2	1								200				120	6	180		13.56					Dummy	Übrig			854	123								8.96	72.3	903	13.72	5	73.1	4.53	72.8	2.87	1.20E-09	1.54	ZnO/Ag-5	30' 160°C																		209.44								#NV	#NV	#NV	#NV	#NV	98
10D1376	08.12.2010	TZ	a(i)	2	0.015	11	600	400	28.55							293.3333333	1	81 / 90		60		176-182		336	10x10	Asahi-U	3		604 / 520	94 / 166		9.00E-07	319.79	10.9	1.46	15.68	26.16	8.96	71.2	906	13.88	5.4	72.4	4.59	73.4	2.87	1.45E-09	1.56	ZnO/Ag-6	30' 160°C														619.16	247.41						Carrier stand beim T-Stabilisieren nicht richtig vor dem Loch					1818	#NV	#NV	#NV	#NV	98
10D1377	08.12.2010	TZ	a(n)	1			582	93	8.73				22.7			85	4	34		13.56		180			10x10	Asahi-U	3		799	128		9.00E-07	15.22	1.79		11.07																												601.31	57.52				14.17							#NV	#NV	#NV	#NV	#NV	98
10D1378	08.12.2010	TZ	CO2	1								200				120	6	180		13.56					Dummy	Übrig			848	124																																						209.44								#NV	#NV	#NV	#NV	#NV	98
																																	344																																											#NV	#NV	#NV	#NV	#NV	#NV
10D1379	08.12.2010	DW	µc(p)	1			3000	8.6	0.18	0.8						180	12.5	400		13.56		180			10x10	ZnO	3		757	130		9.00E-07	19.8	1.1		72.61																												2996.6	5.39	1.04					std µc-Si for Lissy QM substrates					#NV	#NV	#NV	#NV	#NV	98
10D1380	08.12.2010	DW	CO2	1								200				120	6	180		13.56					Dummy	Übrig			850	124																																						209.44								#NV	#NV	#NV	#NV	#NV	98
10D1381	08.12.2010	DW	µc(i)	1			3000	52	1.06							2580	12.5	520		13.56		180		249	10x10	ZnO	3		753	129		9.00E-07																																2996.6	32.16											#NV	#NV	#NV	#NV	#NV	98
10D1382	08.12.2010	DW	a(n)	1			582	93	8.73				22.7			85	4	34		13.56		180			10x10	ZnO	3		800	127			15.22	1.79		11.07																												601.31	57.52				14.17							#NV	#NV	#NV	#NV	#NV	98
10D1383	08.12.2010	DW	CO2	1								200				120	6	180		13.56					Dummy	Übrig			848	124																																						209.44								#NV	#NV	#NV	#NV	#NV	98
																																	35.02																																											#NV	#NV	#NV	#NV	#NV	#NV
10D1384	09.12.2010	TM	a(p)	1			278	41	7.88	6.1	28					75	4	27		13.56		180			10x10	Asahi-U	3		813	127		9.00E-07						11.7	73.8	1380	11.5	8.3							ZnO/Ag-1															300.55	25.7	7.69	23.07			1,5,6	"tandem cell with thinn junction (-40%); a-Si with p-buffer (75"") and low SC in i1; regular mc-Si bottom cell"					#NV	#NV	#NV	#NV	#NV	98
10D1385	09.12.2010	TM	CO2	1								200				120	6	180		13.56					Dummy	Übrig			851	124								11.7	73.9	1382	11.4	8.3							ZnO/Ag-4																			209.44			a-Si / µc-Si i-layers with 32' / 62'					#NV	#NV	#NV	#NV	#NV	98
10D1386	09.12.2010	TM	a(i)	1			1056	40	2.28							300	4	33		13.56		180			10x10	Asahi-U	3					9.00E-07						11.6	73.9	1382	11.3	8.3							ZnO/Ag-6															1076.34	25.07											#NV	#NV	#NV	#NV	#NV	98
10D1386	09.12.2010	TM	a(i)	1			329	80	12.35							1630	4	33		13.56		180		271	10x10	Asahi-U	3		811	127																																		351.3	49.48						QE jsc (11.5 / 11.5) pos. 1, cell 16					#NV	#NV	#NV	#NV	#NV	98
10D1387	09.12.2010	TM	a(n)	1			582	93	8.73				22.7			51	4	34		13.56		180			10x10	Asahi-U	3		796	128																																		601.31	57.52				14.17		QE jsc (11.4 / 11.5) pos. 4, cell 16					#NV	#NV	#NV	#NV	#NV	98
10D1388	09.12.2010	TM	µc(n)	1			3000	18	0.38				4			126	12.5	400		13.56		180			10x10	Asahi-U	3		759	130		1.00E-02																																2996.6	11.28				2.37		QE jsc (11.4 / 11.5) pos 6., cell 16					#NV	#NV	#NV	#NV	#NV	98
10D1389	09.12.2010	TM	CO2	1								200				120	6	180		13.56					Dummy	Übrig			849	124																																						209.44								#NV	#NV	#NV	#NV	#NV	98
10D1390	09.12.2010	TM	µc(p)	1			3000	8.6	0.18	0.8						132	12.5	400		13.56		180			10x10	Asahi-U	3		759	130		9.00E-07																																2996.6	5.39	1.04										#NV	#NV	#NV	#NV	#NV	98
10D1391	09.12.2010	TM	CO2	1								200				120	6	180		13.56					Dummy	Übrig			847	124																																						209.44								#NV	#NV	#NV	#NV	#NV	98
10D1392	09.12.2010	TM	µc(i)	1			3000	52	1.06							3720	12.5	520		13.56		180		241	10x10	Asahi-U	3		754	130		9.00E-07	2409.67	6.48	1.24	71.67																												2996.6	32.16											1846	#NV	#NV	#NV	#NV	98
10D1393	09.12.2010	TM	a(n)	1			582	93	8.73				22.7			120	4	34		13.56		180			10x10	Asahi-U	3		806	127																																		601.31	57.52				14.17							#NV	#NV	#NV	#NV	#NV	98
10D1394	09.12.2010	TM	CO2	1								200				120	6	180		13.56					Dummy	Übrig			846	124																																						209.44								#NV	#NV	#NV	#NV	#NV	98
																																																																												#NV	#NV	#NV	#NV	#NV	#NV
10D1395	09.12.2010	TZ	a(p)	1			278	41	7.88	6.1	28					50	4	27		13.56		180			10x10	Asahi-U	5		814	127		9.00E-07	9	1.8		24.92		8.97	74.1	896	13.52	5.6	74.9	4.08	75.6	2.95	5.94E-10	1.47	Ag-1	35' 160°C														300.55	25.7	7.69	23.07			1,4,7,5,6	rpt of 10D1268 with thinner i-layer					#NV	#NV	#NV	#NV	#NV	98
10D1396	09.12.2010	TZ	CO2	1								200				120	6	180		13.56					Dummy	Übrig			852	123								9.02	73.8	895	13.65	5.7	74.1	4.15	74.7	2.98	8.22E-10	1.49	Ag-4	35' 160°C																		209.44								#NV	#NV	#NV	#NV	#NV	98
10D1397	09.12.2010	TZ	a(i)	2	0.015	23	295	205	28.54							613.3333333	1	40 / 44		60		179-182		322	10x10	Asahi-U	5		576 / 505	122 / 190		9.00E-07	328.39	5.35	2.13	15.03	12.85	9.01	73.9	897	13.59	5.6	75	4.14	75.2	2.99	7.47E-10	1.49	Ag-7	35' 160°C														317.52	126.8											1842	#NV	#NV	#NV	#NV	98
10D1398	09.12.2010	TZ	a(n)	1			582	93	8.73				22.7			85	4	34		13.56		180			10x10	Asahi-U	5		794	128		9.00E-07	15.22	1.79		11.07		9.48	73.8	894	14.36	5	74.8	5.04	74.2	2.87	5.47E-10	1.46	ZnO/Ag-5	30' 160°C														601.31	57.52				14.17							#NV	#NV	#NV	#NV	#NV	98
10D1399	09.12.2010	TZ	CO2	1								200				120	6	180		13.56					Dummy	Übrig			850	125								9.56	74.8	896	14.27	5.2	75.5	4.98	74.7	2.89	5.01E-10	1.45	ZnO/Ag-6	30' 160°C																		209.44								#NV	#NV	#NV	#NV	#NV	98
																																	352.6																																											#NV	#NV	#NV	#NV	#NV	#NV
10D1400	10.12.2010	AF	µc(p)	1			3000	8.6	0.18	0.8						180	12.5	400		13.56		180			10x10	ZnO	3		765	128		9.00E-07	19.8	1.1		72.61		6.57	68.1	515	18.74	3.7	69.2	9.51	71.2	2.74	1.17E-05	1.42	Ag-1	45' 160°C						55.5								2996.6	5.39	1.04				1,5,6	"Block; 46+-18 sccm; 33 periods; 90s"					#NV	#NV	304	#NV	#NV	98
10D1401	10.12.2010	AF	CO2	1								200				120	6	180		13.56					Dummy	Übrig			851	123								8.1	67.7	523	22.87	2.8	69	13.12	70.9	2.79	1.04E-05	1.42	ZnO/Ag-5	40' 160°C																		209.44								#NV	#NV	#NV	#NV	#NV	98
10D1402	10.12.2010	AF	µc(i)	1			3000	46	0.95							2970	12.5	520		13.56		180		244	10x10	ZnO	3		758	128		9.00E-07	1378.65	4.64	3.47	57.29													-6	Gebrochen														2996.6	28.84						-6 gebrochen					1850	#NV	#NV	#NV	#NV	98
10D1403	10.12.2010	AF	a(n)	1			582	93	8.73				22.7			85	4	34		13.56		180			10x10	ZnO	3		798	128			15.22	1.79		11.07																												601.31	57.52				14.17							#NV	#NV	#NV	#NV	#NV	98
10D1404	10.12.2010	AF	CO2	1								200				120	6	180		13.56					Dummy	Übrig			847	124																																						209.44								#NV	#NV	#NV	#NV	#NV	98
																																	1413.67																																											#NV	#NV	#NV	#NV	#NV	#NV
10D1405	10.12.2010	TM	µc(p)	1			2250	5.8	0.16	0.8						27	4	400		13.56		180			10x10	ZnO	3		806	127		9.00E-07						8.11	70	927	12.54	5.2	70	4.26	72.3	2.55	9.84E-10	1.57	Ag-1	30' 160°C														2247.45	3.64	1.04				1,5,6	2nd a-Si on ZnO with triple-p-layer					#NV	#NV	#NV	#NV	#NV	98
10D1406	10.12.2010	TM	µc(p)	1			3000	8.6	0.18	0.8						100	12.5	400		13.56		180			10x10	ZnO	3		758	130		1.00E-02						8.47	69.5	910	13.39	5.7	71.7	5.21	68.6	2.47	9.37E-10	1.55	ZnO/Ag-5	30' 160°C														2996.6	5.39	1.04					p-µc-Si_2 100s instead of 26s for higher FF					#NV	#NV	#NV	#NV	#NV	98
10D1407	10.12.2010	TM	a(p)	1			278	41	7.88	6.1	28					50	4	27		13.56		180			10x10	ZnO	3		816	127		1.00E-02	9	1.8		24.92		8.6	69.3	907	13.68	5.5	71.2	5.33	69.5	2.53	1.18E-09	1.56	ZnO/Ag-6	30' 160°C														300.55	25.7	7.69	23.07				much lower current for blue and red cpmpared to the p-µc-Si_2					#NV	#NV	#NV	#NV	#NV	98
10D1408	10.12.2010	TM	CO2	1								200				120	6	180		13.56					Dummy	Übrig			850	124																																						209.44			FF slightly improved					#NV	#NV	#NV	#NV	#NV	98
10D1409	10.12.2010	TM	a(i)	1			1056	80	4.4							205	4	33		13.56		180			10x10	ZnO	3					9.00E-07	23.58	1.15	3.58	8.27																												1076.34	49.48						???? First run ZnO front contacts (I am not so happy)					1854	#NV	#NV	#NV	#NV	98
10D1409	10.12.2010	TM	a(i)	1			329	80	12.35							1520	4	33		13.56		180		269	10x10	ZnO	3		811	126			339.88	2.24	3.58	16.08																												351.3	49.48						back ZnO (also not so good)					1854	#NV	#NV	#NV	#NV	98
10D1410	10.12.2010	TM	a(n)	1			582	93	8.73				22.7			85	4	34		13.56		180			10x10	ZnO	3		798	128			15.22	1.79		11.07																												601.31	57.52				14.17							#NV	#NV	#NV	#NV	#NV	98
10D1411	10.12.2010	TM	CO2	1								200				120	6	180		13.56					Dummy	Übrig			847	124																																						209.44								#NV	#NV	#NV	#NV	#NV	98
																																	387.67																																											#NV	#NV	#NV	#NV	#NV	#NV
10D1412	10.12.2010	TZ	a(p)	1			278	41	7.88	6.1	28					50	4	27		13.56		180			10x10	Asahi-U	3		814	127		9.00E-07	9	1.8		24.92		9	74.4	888	13.62	5.1	75.6	4.15	75.8	2.97	6.10E-10	1.44	Ag-4	40' 160°C														300.55	25.7	7.69	23.07			4,5,6	rpt of 10D1263 with slightly higher flow and thinner i-layer					#NV	#NV	#NV	#NV	#NV	98
10D1413	10.12.2010	TZ	CO2	1								200				120	6	180		13.56					Dummy	Übrig			852	124								9.56	74.6	889	14.41	4.9	75.8	5.05	75.7	2.9	4.36E-10	1.43	ZnO/Ag-5	30' 160°C																		209.44								#NV	#NV	#NV	#NV	#NV	98
10D1414	10.12.2010	TZ	a(i)	2	0.015	32	220	155	28.36							853.3333333	1	26 / 28		60		179-181		319	10x10	Asahi-U	3		575 / 504	134 / 200		9.00E-07	348.79	4.09	1.88	15.17	9.81	9.53	74.4	889	14.41	4.7	75.6	5.04	75.7	2.88	4.63E-10	1.43	ZnO/Ag-6	30' 160°C														242.13	95.87											1886	#NV	#NV	#NV	#NV	98
10D1415	10.12.2010	TZ	a(n)	1			582	93	8.73				22.7			85	4	34		13.56		180			10x10	Asahi-U	3		798	128		9.00E-07	15.22	1.79		11.07																												601.31	57.52				14.17							#NV	#NV	#NV	#NV	#NV	98
10D1416	10.12.2010	TZ	CO2	1								200				120	6	180		13.56					Dummy	Übrig			850	124																																						209.44								#NV	#NV	#NV	#NV	#NV	98
																																	373																																											#NV	#NV	#NV	#NV	#NV	#NV
10D1417	13.12.2010	AF	µc(p)	1			3000	8.6	0.18	0.8						180	12.5	400		13.56		180			10x10	ZnO	3		763	128		9.00E-07	19.8	1.1		73.1		5.78	67.1	520	16.57	4.5	68.5	7.87	69	2.59	2.25E-05	1.53	Ag-1	30' 160°C						44.2								2976.01	5.36	1.01				1,5,6	"Block; 46+-18 sccm; 16 periods; 180s"					#NV	#NV	308	#NV	#NV	110
10D1418	13.12.2010	AF	CO2	1								200				120	6	180		13.56					Dummy	Übrig			854	123								6.27	62.4	542	18.55	3.9	64.8	10.05	64.8	3.28	1.40E-05	1.57	ZnO/Ag-5	30' 160°C																		209.21								#NV	#NV	#NV	#NV	#NV	110
10D1419	13.12.2010	AF	µc(i)	1			3000	46	0.95							2880	12.5	520		13.56		180		245	10x10	ZnO	3		758	129		9.00E-07	1349.32	4.69	1.81	58.21		6.74	64.4	533	19.64	4.2	66.6	10.89	68.4	2.47	1.62E-05	1.53	ZnO/Ag-6	40' 160°C														2976.01	28.64											1890	#NV	#NV	#NV	#NV	110
10D1420	13.12.2010	AF	a(n)	1			582	93	8.77				22.7			85	4	34		13.56		180			10x10	ZnO	3		799	127			15.22	1.79		11.18																												593.16	57				14.13							#NV	#NV	#NV	#NV	#NV	110
10D1421	13.12.2010	AF	CO2	1								200				120	6	180		13.56					Dummy	Übrig			849	124																																						209.21								#NV	#NV	#NV	#NV	#NV	110
																																	1384.33																																											#NV	#NV	#NV	#NV	#NV	#NV
10D1422	13.12.2010	TZ	a(p)	1			278	41	7.93	6.1	28					50	4	27		13.56		180			10x10	Asahi-U	3		814	126		9.00E-07	9	1.8		25.09		8.22	73.7	899	12.41	6.1	73.7	3.28	75.3	2.9	4.64E-10	1.47	Ag-4	30' 160°C														296.54	25.53	7.7	22.92			4,5,6	"a-Si dynamic 90W; lowest flow possible at this SC (~28.5%)"					#NV	#NV	#NV	#NV	#NV	110
10D1423	13.12.2010	TZ	CO2	1								200				120	6	180		13.56					Dummy	Übrig			856	123								9.12	73.6	900	13.76	4.7	74.7	4.51	74.3	2.9	4.72E-10	1.47	ZnO/Ag-5	30' 160°C																		209.21								#NV	#NV	#NV	#NV	#NV	110
10D1424	13.12.2010	TZ	a(i)	2	0.015	13	150	110	28.59							346.6666667	1	81 / 90		60		178-181		325	10x10	Asahi-U	3		630 / 547	81 / 147		9.00E-07	302.79	8.73	1.53	46.11	20.96	9.09	73.5	902	13.72	4.7			75.1	2.89	5.20E-10	1.48	ZnO/Ag-6	30' 160°C														168.37	67.42											1894	#NV	#NV	#NV	#NV	110
10D1425	13.12.2010	TZ	a(n)	1			582	93	8.77				22.7			85	4	34		13.56		180			10x10	Asahi-U	3		794	130		9.00E-07	15.22	1.79		11.18																												593.16	57				14.13							#NV	#NV	#NV	#NV	#NV	110
10D1426	13.12.2010	TZ	CO2	1								200				120	6	180		13.56					Dummy	Übrig			847	125																																						209.21								#NV	#NV	#NV	#NV	#NV	110
																																	327																																											#NV	#NV	#NV	#NV	#NV	#NV
10D1427	14.12.2010	TM	a(p)	1			278	41	7.93	6.1	28					75	4	27		13.56		180			10x10	Asahi-U	6		815	126		9.00E-07						11.2	73.9	1373	11.04	11.6							ZnO/Ag-4	VU-Module														296.54	25.53	7.7	22.92			4,5,6,7,9	like 10D1358, but with slightly thicker i-layer for a-Si cell --> better current matching					#NV	#NV	#NV	#NV	#NV	110
10D1428	14.12.2010	TM	CO2	1								200				120	6	180		13.56					Dummy	Übrig			854	123								11.5	75.3	1378	11.1	9.5							ZnO/Ag-5	U																		209.21			position 1 and 4 modules, position 4 and 6 AsahiVU					#NV	#NV	#NV	#NV	#NV	110
10D1429	14.12.2010	TM	a(i)	1			1056	40	2.29							300	4	33		13.56		180			10x10	Asahi-U	6					9.00E-07						12	74.6	1377	11.7	9.3							ZnO/Ag-6	VU														1064.04	24.91						QE jsc (11.2 / 11.0) pos. 4, Module on Asahi VU					#NV	#NV	#NV	#NV	#NV	110
10D1429	14.12.2010	TM	a(i)	1			329	80	12.4							1700	4	33		13.56		180		270	10x10	Asahi-U	6		812	126								11.8	74.1	1381	11.5	8							ZnO/Ag-7	U														346.39	49.03						QE jsc (11.5 / 11.1) pos. 5, cell 16					#NV	#NV	#NV	#NV	#NV	110
10D1430	14.12.2010	TM	a(n)	1			582	93	8.77				22.7			51	4	34		13.56		180			10x10	Asahi-U	6		795	128								11.9	75.1	1383	11.4	7.9							ZnO/Ag-9	U														593.16	57				14.13		QE jsc (11.8 / 11.9) pos. 6, cell 29					#NV	#NV	#NV	#NV	#NV	110
10D1431	14.12.2010	TM	µc(n)	1			3000	18	0.38				4			126	12.5	400		13.56		180			10x10	Asahi-U	6		760	129		1.00E-02																																2976.01	11.21				2.38		QE jsc (11.5 / 11.7) pos. 7, cell 3					#NV	#NV	#NV	#NV	#NV	110
10D1432	14.12.2010	TM	CO2	1								200				120	6	180		13.56					Dummy	Übrig			850	124																																						209.21			QE jsc (11.5 / 11.6) pos. 9, cell 16					#NV	#NV	#NV	#NV	#NV	110
10D1433	14.12.2010	TM	µc(p)	1			3000	8.6	0.18	0.8						132	12.5	400		13.56		180			10x10	Asahi-U	6		755	130		9.00E-07																																2976.01	5.36	1.01					pos 1 completely shunted (laser scribing of front TCO not ok)					#NV	#NV	#NV	#NV	#NV	110
10D1434	14.12.2010	TM	CO2	1								200				120	6	180		13.56					Dummy	Übrig			848	124																																						209.21								#NV	#NV	#NV	#NV	#NV	110
10D1435	14.12.2010	TM	µc(i)	1			3000	54	1.1							3840	12.5	520		13.56		180		240	10x10	Asahi-U	6		754	129		9.00E-07	2608.5	6.79	1.44	73.05																												2976.01	33.09											1902	#NV	#NV	#NV	#NV	110
10D1436	14.12.2010	TM	a(n)	1			582	93	8.77				22.7			120	4	34		13.56		180			10x10	Asahi-U	6		805	127																																		593.16	57				14.13							#NV	#NV	#NV	#NV	#NV	110
10D1437	14.12.2010	TM	CO2	1								200				120	6	180		13.56					Dummy	Übrig			850	124																																						209.21								#NV	#NV	#NV	#NV	#NV	110
																																																																												#NV	#NV	#NV	#NV	#NV	#NV
10D1438	14.12.2010	TZ	µc(p)	1			3000	8.6	0.18	0.8						180	12.5	400		13.56		180			10x10	ZnO	2		765	128		9.00E-07	19.8	1.1		73.1		5.12	65.2	431	18.18	30.6	65.1	9.73	62.6	2.46			ZnO/Ag-4	30' 160°C														2976.01	5.36	1.01				4,6	"5th µc-Si static at 300W - Slave reduced to 290W, Master increased to 330W; 110 sccm SiH4"					#NV	#NV	#NV	#NV	#NV	110
10D1439	14.12.2010	TZ	CO2	1								200				120	6	180		13.56					Dummy	Übrig			855	123								5.73	64.9	458	19.27	35.3	64.7	10.05	63.6	2.66			ZnO/Ag-6	30' 160°C																		209.21								#NV	#NV	#NV	#NV	#NV	110
10D1440	14.12.2010	TZ	µc(i)	2	0	0	3000	110	2.22							1500	4	290 / 330		60		179-183		244	10x10	ZnO	2		539 / 441	146 / 261		9.00E-07	1278.99	8.53	6.39	45.01																												2976.01	67.42											1940	#NV	#NV	#NV	#NV	110
10D1441	14.12.2010	TZ	a(n)	1			582	93	8.77				22.7			85	4	34		13.56		180			10x10	ZnO	2		800	128		9.00E-07	15.22	1.79		11.18																												593.16	57				14.13							#NV	#NV	#NV	#NV	#NV	110
10D1442	14.12.2010	TZ	CO2	1								200				120	6	180		13.56					Dummy	Übrig			845	125																																						209.21								#NV	#NV	#NV	#NV	#NV	110
																																	1314																																											#NV	#NV	#NV	#NV	#NV	#NV
10D1443	15.12.2010	TZ	µc(p)	1			3000	8.6	0.18	0.8						180	12.5	400		13.56		180			10x10	ZnO	2		767	128		9.00E-07	19.8	1.1		73.1		4.15	64.1	428	15.11	35.3	63.7	6.83	63.3	2.54			ZnO/Ag-4	30' 160°C														2976.01	5.36	1.01				4,6	"4th µc-Si static at 450W - Slave reduced to 420W, Master increased to 500W; 140 sccm SiH4"					#NV	#NV	#NV	#NV	#NV	110
10D1444	15.12.2010	TZ	CO2	1								200				120	6	180		13.56					Dummy	Übrig			847	123								4.37	64.9	438	15.39	40.7	63.3	7.23	61.7	2.6			ZnO/Ag-6	30' 160°C																		209.21								#NV	#NV	#NV	#NV	#NV	110
10D1445	15.12.2010	TZ	µc(i)	2	0	0	4000	140	2.12							1000	4	420 / 500		60		180-185		184	10x10	ZnO	2		543 / 442	137 / 251		9.00E-07	1265.99	12.66	2.61	52.51																												3968.02	85.8											1954	#NV	#NV	#NV	#NV	110
10D1446	15.12.2010	TZ	a(n)	1			582	93	8.77				22.7			85	4	34		13.56		180			10x10	ZnO	2		797	128		9.00E-07	15.22	1.79		11.18																												593.16	57				14.13							#NV	#NV	#NV	#NV	#NV	110
10D1447	15.12.2010	TZ	CO2	1								200				120	6	180		13.56					Dummy	Übrig			847	124																																						209.21								#NV	#NV	#NV	#NV	#NV	110
																																	1301																																											#NV	#NV	#NV	#NV	#NV	#NV
10D1448	15.12.2010	TM	µc(p)	1			2250	5.8	0.16	0.8						27	4	400		13.56		180			10x10	ZnO	3		809	126		9.00E-07						8.42	69.7	920	13.13	6	70.7	4.29	70.5	2.73	2.03E-09	1.61	Ag-1	30' 160°C														2232.01	3.61	1.01				1,5,6	"a-Si on ZnO; like 10D1336 but p2 50"" instead of 26""; p3 40"" instead of 50""; i-layer slightly reduced (-20nm)"					#NV	#NV	#NV	#NV	#NV	110
10D1449	15.12.2010	TM	µc(p)	1			3000	8.6	0.18	0.8						50	12.5	400		13.56		180			10x10	ZnO	3		759	130		1.00E-02						8.63	68.4	904	13.97	5.2	71.1	5.14	67.9	2.67			ZnO/Ag-5	30' 160°C														2976.01	5.36	1.01										#NV	#NV	#NV	#NV	#NV	110
10D1450	15.12.2010	TM	a(p)	1			278	41	7.93	6.1	28					40	4	27		13.56		180			10x10	ZnO	3		812	128		1.00E-02						9.07	69.5	916	14.24	5.6	72.1	5.26	69.2	2.73	1.35E-09	1.58	ZnO/Ag-6	30' 160°C														296.54	25.53	7.7	22.92									#NV	#NV	#NV	#NV	#NV	110
10D1451	15.12.2010	TM	CO2	1								200				120	6	180		13.56					Dummy	Übrig			849	124																																						209.21								#NV	#NV	#NV	#NV	#NV	110
10D1452	15.12.2010	TM	a(i)	1			1056	80	4.4							195	4	33		13.56		180			10x10	ZnO	3					9.00E-07	351.67	18.03	0.57	130.9																												1064.04	49.03											1898	#NV	#NV	#NV	#NV	110
10D1452	15.12.2010	TM	a(i)	1			329	80	12.4							1430	4	33		13.56		180		270	10x10	ZnO	3		811	126			351.67	2.46	0.57	17.85																												346.39	49.03											1898	#NV	#NV	#NV	#NV	110
10D1453	15.12.2010	TM	a(n)	1			582	93	8.77				22.7			85	4	34		13.56		180			10x10	ZnO	3		793	128																																		593.16	57				14.13							#NV	#NV	#NV	#NV	#NV	110
10D1454	15.12.2010	TM	CO2	1								200				120	6	180		13.56					Dummy	Übrig			847	124																																						209.21								#NV	#NV	#NV	#NV	#NV	110
																																	703.33																																											#NV	#NV	#NV	#NV	#NV	#NV
10D1455	15.12.2010	DW	µc(p)	1			3000	8.6	0.18	0.8						180	12.5	400		13.56		180			10x10	ZnO	5		763	128		9.00E-07																																2976.01	5.36	1.01					std µc-Si for Lissy QM substrates					#NV	#NV	#NV	#NV	#NV	110
10D1456	15.12.2010	DW	CO2	1								200				120	6	180		13.56					Dummy	Übrig			852	123																																						209.21								#NV	#NV	#NV	#NV	#NV	110
10D1457	15.12.2010	DW	µc(i)	1			3000	52	1.06							2580	12.5	520		13.56		180		244	10x10	ZnO	5		753	129		9.00E-07																																2976.01	31.87											#NV	#NV	#NV	#NV	#NV	110
10D1458	15.12.2010	DW	a(n)	1			582	93	8.77				22.7			85	4	34		13.56		180			10x10	ZnO	5		795	127																																		593.16	57				14.13							#NV	#NV	#NV	#NV	#NV	110
10D1459	15.12.2010	DW	CO2	1								200				120	6	180		13.56					Dummy	Übrig			850	124																																						209.21								#NV	#NV	#NV	#NV	#NV	110
																																	0																																											#NV	#NV	#NV	#NV	#NV	#NV
10D1460	16.12.2010	TM	a(p)	1			278	41	7.93	6.1	28					75	4	27		13.56		180			10x10	Asahi-U	6		813	126		9.00E-07						6.13	44.1	1279	10.9	26.3							ZnO/Ag-1	U-Module														296.54	25.53	7.7	22.92			1,4,5,6,7,9	like 10D1427 but without CO2 treatments (5 min Ar + pumping 9 x10-7 mbar)					#NV	#NV	#NV	#NV	#NV	110
10D1461	16.12.2010	TM	a(i)	1			1056	40	2.29							300	4	33		13.56		180			10x10	Asahi-U	6					9.00E-07						10.83	71.6	1368	11.06	12							ZnO/Ag-4	VU-Module														1064.04	24.91						position 1 and 4 modules, position 4 and 6 AsahiVU					#NV	#NV	#NV	#NV	#NV	110
10D1461	16.12.2010	TM	a(i)	1			329	80	12.4							1700	4	33		13.56		180		268	10x10	Asahi-U	6		812	126								11.2	74.2	1370	11	9.37							ZnO/Ag-5	U														346.39	49.03						QE jsc (11.0  / 11.1) pos. 1, Module (Asahi U) 					#NV	#NV	#NV	#NV	#NV	110
10D1462	16.12.2010	TM	a(n)	1			582	93	8.77				22.7			51	4	34		13.56		180			10x10	Asahi-U	6		795	128								11.7	73.5	1371	11.6	8.93							ZnO/Ag-6	VU														593.16	57				14.13		QE jsc (11.1 / 11.0 ) pos. 4, Module  (Asahi VU) one cell kaput 9.6% 					#NV	#NV	#NV	#NV	#NV	110
10D1463	16.12.2010	TM	µc(n)	1			3000	18	0.38				4			126	12.5	400		13.56		180			10x10	Asahi-U	6		755	129		1.00E-02						11.6	73.6	1373	11.5	9.54							ZnO/Ag-7	U														2976.01	11.21				2.38		QE jsc (11.2 / 11.2) pos. 5, cell 15					#NV	#NV	#NV	#NV	#NV	110
10D1464	16.12.2010	TM	µc(p)	1			3000	8.6	0.18	0.8						132	12.5	400		13.56		180			10x10	Asahi-U	6		761	129		9.00E-07						11.5	73.7	1374	11.4	9.57							ZnO/Ag-9	U														2976.01	5.36	1.01					QE jsc (11.7 / 11.8) pos. 6, cell 30					#NV	#NV	#NV	#NV	#NV	110
10D1465	16.12.2010	TM	µc(i)	1			3000	54	1.1							3840	12.5	520		13.56		180		238	10x10	Asahi-U	6		754	130		9.00E-07	2470	6.43	0.81	69.17																												2976.01	33.09						QE jsc (11.4 / 11.6) pos. 7, cell 17					1962	#NV	#NV	#NV	#NV	110
10D1466	16.12.2010	TM	a(n)	1			582	93	8.77				22.7			120	4	34		13.56		180			10x10	Asahi-U	6		798	127																																		593.16	57				14.13		QE jsc (11.5 / 11.6) pos. 9, cell 17					#NV	#NV	#NV	#NV	#NV	110
10D1467	16.12.2010	TM	CO2	1								200				120	6	180		13.56					Dummy	Übrig			851	123																																						209.21			Module pos 1 (still problems with P1 on Asahi U green glass)					#NV	#NV	#NV	#NV	#NV	110
																																	2470																																											#NV	#NV	#NV	#NV	#NV	#NV
10D1468	16.12.2010	TZ	a(p)	1			278	41	7.93	6.1	28					50	4	27		13.56		180			10x10	Asahi-U	3					9.00E-07	9	1.8		25.09		9.02	73.8	887	13.77	5.1	74.6	4.41	75.2	2.88	1.31E-08	1.69	Ag-1	30' 160°C														296.54	25.53	7.7	22.92			1,5,6	"a-Si dynamic 28W; highest flow possible at this SC (~28,6%)"					#NV	#NV	#NV	#NV	#NV	110
10D1469	16.12.2010	TZ	CO2	1								200				120	6	180		13.56					Dummy	Übrig												9.66	73.7	886	14.8	4.7	75.2	5.4	74.5	2.89	6.18E-10	1.44	ZnO/Ag-5	30' 160°C																		209.21								#NV	#NV	#NV	#NV	#NV	110
10D1470	16.12.2010	TZ	a(i)	2	0.015	35	600	400	28.64							933.3333333	1	26 / 28		60		178-181			10x10	Asahi-U	3					9.00E-07	313.79	3.36	3.07	4.88	8.07	9.77	73.9	888	14.87	5.1	75	5.37	75.8	2.89	4.41E-10	1.42	ZnO/Ag-6	30' 160°C														610.84	245.15											1906	#NV	#NV	#NV	#NV	110
10D1471	16.12.2010	TZ	a(n)	1			582	93	8.77				22.7			85	4	34		13.56		180			10x10	Asahi-U	3					9.00E-07	15.22	1.79		11.18																												593.16	57				14.13							#NV	#NV	#NV	#NV	#NV	110
10D1472	16.12.2010	TZ	CO2	1								200				120	6	180		13.56					Dummy	Übrig																																										209.21								#NV	#NV	#NV	#NV	#NV	110
																																	338																																											#NV	#NV	#NV	#NV	#NV	#NV
10D1473	17.12.2010	TM	a(p)	1			278	41	7.93	6.1	28					75	4	27		13.56		180			10x10	Asahi-U	6					9.00E-07						4.15	38.52	1026	10.5	51							ZnO/Ag-1	30' 160°C	U-Module													296.54	25.53	7.7	22.92			1,4,5,6,7,9	"like 10D1427 but without CO2 treatments; short pumping before a-Si(i)/µc-Si(p)/µc-Si(i) and no temp-stab after a-Si(p)"					#NV	#NV	#NV	#NV	#NV	110
10D1474	17.12.2010	TM	a(i)	1			1056	40	2.29							300	4	33		13.56		180			10x10	Asahi-U	6					2.00E-06						9.2	64.21	1312	10.9	20							ZnO/Ag-4	30' 160°C	VU-Module													1064.04	24.91						position 1 and 4 modules, position 4 and 6 AsahiVU					#NV	#NV	#NV	#NV	#NV	110
