Repository: juliabase/juliabase

JuliaBase
=========

JuliaBase is a Python web framework for creating databases for sample tracking
in scientific instituions or working groups.  It bases on Django.

For further information, visit its [web page](http://www.juliabase.org)

Community
---------

The mailing list is "juliabase at googlegroups.com"
(https://groups.google.com/forum/#!forum/juliabase).  It also exists in
newsgroup form on news.gmane.org as "gmane.comp.db.juliabase".

Licensing
---------

JuliaBase is Free Software under the terms of the GNU Affero General Public
License, see the file COPYING-AGPL.txt.

For the details of licensing, see
<http://www.juliabase.org/project.html#licenses>.

File: remote_client/LADA_data_2011.csv (part 10 of 13)
Nr.	Datum	Operator	Schicht	Kammer	vSubstr LQ	Pendel#	H2	SiH4	SC	TMB	CH4	CO2	PH3	Gas?	Gasfluss	t	p	P	Pump nach	f	del	Ts	Th	Th depo	Subst	Subst	Anzahl	Pr	CL	CT	UDC	Basis p	d	R	?d/d¯	Deplet	R dyn	h	FF	Voc	jsc	Rs	FF rot	jsc rot	FF blau	jsc blau	j0	n	Reflekt	Anneal	sd nT	sd vT/oT	sph	Photosens	Krist (%)	Krist (%)	Sims [O]	Sims [C]	Sims [N]	Sims [B]	Sims [?]	PDS E04	PDS a 1,2	H2	SiH4	TMB	CH4	CO2	PH3		Bemerkung					Hilfe-Spalten					
11D1423	15.08.2011	JW	µc(p)	1			3000	8.6	0.18	0.8						180	12.5	400		13.56		180			10x10	ZnO	2					9.00E-07	19.8	1.1		72.13		4.43	59.79	401.69	18.43	2.86	57.33	8.84	65.07	2.85	1.09E-04	1.35	Ag-1	 30' 160°C														3011.19	5.43	1.05				1,5	rpt of 11D1413					#NV	#NV	#NV	#NV	#NV	74
11D1424	15.08.2011	JW	CO2	1								200				120	6	180		13.56					Dummy	Übrig												5.53	64.48	437.39	19.62	3.32	65.33	10.23	65.61	2.67	1.10E-04	1.46	Ag-5	 30' 160°C																		211.6			ohne Schrauben (4)					#NV	#NV	#NV	#NV	#NV	74
11D1425	15.08.2011	JW	µc(i)	1			125	29	11.27							2850	5	300		13.56		180		251	10x10	ZnO	2					9.00E-07	1296.49	4.55	1.74	88.46																				56.95								144.06	18.3											1514	#NV	487	#NV	#NV	74
11D1426	15.08.2011	JW	a(n)	1			582	93	8.78				22.7			85	4	34		13.56		180			10x10	ZnO	2						15.22	1.79		11.02																												600.34	57.81				14.25							#NV	#NV	#NV	#NV	#NV	74
11D1427	15.08.2011	JW	CO2	1								200				120	6	180		13.56					Dummy	Übrig																																										211.6								#NV	#NV	#NV	#NV	#NV	74
																																	1331.5																																											#NV	#NV	#NV	#NV	#NV	#NV
11D1428	16.08.2011	DW	a(i)	1			329	80	12.42							2700	4	33		13.56		180		265								2.00E-06																																350.55	49.73						"cover layer; i-layer inlay"					#NV	#NV	#NV	#NV	#NV	74
																																																																												#NV	#NV	#NV	#NV	#NV	#NV
11D1429	16.08.2011	TZ	a(i)	2	0.015	38	185	135	28.88							1013.333333	0.65	50 / 55		60		179-185		291	10x10	Corning	2		525 / 500	130 / 185		9.00E-07	461.5	4.55	2.28	19.31	10.93														4.58E-12		6.03E-05	1.32E+07								1.91	4.7	206.63	83.92						a(i) like 11D1157					1190	147	#NV	#NV	35	74
																																																																												#NV	#NV	#NV	#NV	#NV	#NV
11D1430	16.08.2011	TZ	a(i)	2	0.015	55	380	80	11.04							1466.666667	1	50 / 55		60		179-183		288	10x10	Corning	2		520 / 490	140 / 195		9.00E-07					#WERT!																											400.79	49.73						like 11D0771 but first two osc. with higher SC					#NV	#NV	#NV	#NV	#NV	74
																																																																							PC1 and gate valve cleaned					#NV	#NV	#NV	#NV	#NV	#NV
11D1431	18.08.2011	DW	a(i)	1			329	80	12.42							2700	4	33		13.56		180		268																																								350.55	49.73						cover layer					#NV	#NV	#NV	#NV	#NV	74
																																																																												#NV	#NV	#NV	#NV	#NV	#NV
11D1432	18.08.2011	TZ	a(i)	2	0.015	35	150	205	42.78							933.3333333	0.65	50 / 55		60		180-185		284	10x10	Corning	2		520 / 495	135 / 190		9.00E-07	480.5	5.15	1.35	14.38	12.36														1.02E-11		5.59E-05	5.48E+06								1.9	4.3	170.45	127.44						a(i) like 11D0982					1194	151	#NV	#NV	36	74
																																																																												#NV	#NV	#NV	#NV	#NV	#NV
11D1433	18.08.2011	TZ	Ar	1										Ar	400	900	1.7			13.56																															3.60E-12		1.16E-05	3.22E+06								1.96	4.4													#NV	155	#NV	#NV	37	74
11D1434	18.08.2011	TZ	a(i)	2	0.015	55	380	80	11.04							1466.666667		50 / 55		60		180-183		290	10x10	Corning	2		515 / 490	140 / 200		9.00E-07					#WERT!																											400.79	49.73						like 11D0771 but first three osc. with higher SC					1198	#NV	#NV	#NV	#NV	74
																																																																												#NV	#NV	#NV	#NV	#NV	#NV
11D1435	19.08.2011	TZ	a(i)	2	0.015	26	455	310	28.88							693.3333333	1.5	50 / 55		60		180-182		287	10x10	Corning	2		480 / 460	200 / 255		9.00E-07	420	6.06	17.86	11.19	14.54														8.75E-12		2.13E-05	2.43E+06								1.96	3.1	474.66	192.72						a(i) like 11D1079					1202	159	#NV	#NV	38	74
																																																																												#NV	#NV	#NV	#NV	#NV	#NV
11D1436	19.08.2011	TZ	a(i)	2	0.015	38	520	205	19.13							1013.333333	1.5	50 / 55		60		180-183		287	10x10	Corning	2		485 / 460	185 / 245		9.00E-07	481	4.75	6.65	13.25	11.39														6.02E-12		4.75E-05	7.89E+06								1.94	3	538.86	127.44						a(i) like 11D1029					1206	163	#NV	#NV	39	74
																																																																							gate PC1/LC cleaned					#NV	#NV	#NV	#NV	#NV	#NV
11D1437	22.08.2011	DW	a(i)	1			329	80	12.42							2700	4	33		13.56		180		266								2.00E-06																																350.55	49.73											#NV	#NV	#NV	#NV	#NV	74
																																																																												#NV	#NV	#NV	#NV	#NV	#NV
11D1438	22.08.2011	TM	a(n)	1			582	93	8.78				22.7			51	4	34		13.56		180			Dummy	Übrig						2.00E-06																																600.34	57.81				14.25		"nnp like in TJ on dummy; then i-layer on substrates"					#NV	#NV	#NV	#NV	#NV	74
11D1439	22.08.2011	TM	µc(n)	1			3000	18	0.38				4			126	12.5	400		13.56		180			Dummy	Übrig						1.00E-02																																3011.19	11.36				2.4		pos 5 glass					#NV	#NV	#NV	#NV	#NV	74
11D1440	22.08.2011	TM	µc(p)	1			3000	8.6	0.18	0.8						132	12.5	400		13.56		180			Dummy	Übrig						1.00E-02																																3011.19	5.43	1.05										#NV	#NV	#NV	#NV	#NV	74
11D1441	22.08.2011	TM	µc(i)	1			3000	52	1.06							400	12.5	520		13.56		180			10x10	ZnO	2					9.00E-07																																3011.19	32.33											#NV	#NV	#NV	#NV	#NV	74
																																																																												#NV	#NV	#NV	#NV	#NV	#NV
11D1442	22.08.2011	TM	a(n)	1			582	93	8.78				6			51	4	34		13.56		180			Dummy	Übrig						2.00E-06																																600.34	57.81				3.65		"nnp like in TJ on dummy; then i-layer on substrates; PH3 reduced in nn"					#NV	#NV	#NV	#NV	#NV	74
11D1443	22.08.2011	TM	µc(n)	1			3000	18	0.38				2			126	12.5	400		13.56		180			Dummy	Übrig						1.00E-02																																3011.19	11.36				1.18		pos 5 glass					#NV	#NV	#NV	#NV	#NV	74
11D1444	22.08.2011	TM	µc(p)	1			3000	8.6	0.18	0.8						132	12.5	400		13.56		180			Dummy	Übrig						1.00E-02																																3011.19	5.43	1.05										#NV	#NV	#NV	#NV	#NV	74
11D1445	22.08.2011	TM	µc(i)	1			3000	52	1.06							400	12.5	520		13.56		180			10x10	ZnO	2					9.00E-07																																3011.19	32.33											#NV	#NV	#NV	#NV	#NV	74
																																																																												#NV	#NV	#NV	#NV	#NV	#NV
11D1446	22.08.2011	TM	µc(n)	1			3000	18	0.38				4			126	12.5	400		13.56		180			Dummy	Übrig						2.00E-06																																3011.19	11.36				2.4		"np like in TJ on dummy; then i-layer on substrates"					#NV	#NV	#NV	#NV	#NV	74
11D1447	22.08.2011	TM	µc(p)	1			3000	8.6	0.18	0.8						132	12.5	400		13.56		180			Dummy	Übrig						1.00E-02																																3011.19	5.43	1.05					pos 5 glass					#NV	#NV	#NV	#NV	#NV	74
11D1448	22.08.2011	TM	µc(i)	1			3000	52	1.06							400	12.5	520		13.56		180			10x10	ZnO	2					9.00E-07																																3011.19	32.33											#NV	#NV	#NV	#NV	#NV	74
																																																																												#NV	#NV	#NV	#NV	#NV	#NV
11D1449	23.08.2011	TM	a(n)	1			582	93	8.78				22.7			51	4	34		13.56		180			Dummy	Übrig						2.00E-06																																600.34	57.81				14.25		"nnp like in TJ on dummy; then i-layer on substrates; long pumping before p-layer"					#NV	#NV	#NV	#NV	#NV	74
11D1450	23.08.2011	TM	µc(n)	1			3000	18	0.38				4			126	12.5	400		13.56		180			Dummy	Übrig						1.00E-02																																3011.19	11.36				2.4		pos 5 glass					#NV	#NV	#NV	#NV	#NV	74
11D1451	23.08.2011	TM	µc(p)	1			3000	8.6	0.18	0.8						132	12.5	400		13.56		180			Dummy	Übrig						9.00E-07																																3011.19	5.43	1.05										#NV	#NV	#NV	#NV	#NV	74
11D1452	23.08.2011	TM	µc(i)	1			3000	52	1.06							400	12.5	520		13.56		180			10x10	ZnO	2					9.00E-07																																3011.19	32.33											#NV	#NV	#NV	#NV	#NV	74
																																																																												#NV	#NV	#NV	#NV	#NV	#NV
11D1453	23.08.2011	TM	a(n)	1			582	93	8.78				22.7			51	4	34		13.56		180			Dummy	Übrig						2.00E-06	65	12.75	0	78.45																												600.34	57.81				14.25		"nn like in TJ on dummy; then p-layer on substrates (50nm)"					1242	#NV	#NV	#NV	#NV	74
11D1454	23.08.2011	TM	µc(n)	1			3000	18	0.38				4			126	12.5	400		13.56		180			Dummy	Übrig						1.00E-02																																3011.19	11.36				2.4		pos 5 glass					#NV	#NV	#NV	#NV	#NV	74
11D1455	23.08.2011	TM	µc(p)	1			3000	8.6	0.18	0.8						450	12.5	400		13.56		180			10x10	ZnO	2					9.00E-07																																3011.19	5.43	1.05										#NV	#NV	#NV	#NV	#NV	74
11D1456	23.08.2011	TM	CO2	1								200				120	6	180		13.56					Dummy	Übrig																																										211.6								#NV	#NV	#NV	#NV	#NV	74
																																																																												#NV	#NV	#NV	#NV	#NV	#NV
11D1457	23.08.2011	JW	a(i)	1			329	80	12.42							2400	4	33		13.56		180		266	10x10	Asahi-U	2					9.00E-07	404	1.68	0	12.05																												350.55	49.73						"std a-Si(i); pos 5 glass"					1246	#NV	#NV	#NV	#NV	74
																																																																												#NV	#NV	#NV	#NV	#NV	#NV
11D1458	23.08.2011	JW	µc(i)	1			3000	8.6	0.18							180	12.5	400		13.56		180			10x10	ZnO	2					9.00E-07																																3011.19	5.43											#NV	#NV	#NV	#NV	#NV	74
11D1459	23.08.2011	JW	µc(i)	1			3000	52	1.06							900	12.5	555		13.56		180		245	10x10	ZnO	2					2.00E-06	467	5.19	0	57.12																												3011.19	32.33						"std µc-Si(i); pos 5 glass"					1250	#NV	#NV	#NV	#NV	74
																																																																												#NV	#NV	#NV	#NV	#NV	#NV
11D1460	24.08.2011	DW	a(i)	1			329	80	12.42							2700	4	33		13.56		180		267								2.00E-06																																350.55	49.73						"cover layer; inlay for cells"					#NV	#NV	#NV	#NV	#NV	74
																																																																												#NV	#NV	#NV	#NV	#NV	#NV
11D1461	24.08.2011	DW	µc(p)	1			3000	8.6	0.18	0.8						180	12.5	400		13.56		180			10x10	ZnO	4					9.00E-07	19.8	1.1		72.13		8.58	68.7	512	24.41	2.6	69.8	14.14	69	2.93	4.18E-05	1.53	ZnO/Ag-1	30' 160°C														3011.19	5.43	1.05				1,2,5,9	"std µc-Si; Test der Homogenität"					#NV	#NV	#NV	#NV	#NV	74
11D1462	24.08.2011	DW	CO2	1								200				120	6	180		13.56					Dummy	Übrig												8.65	70.2	515	23.94	2.5	70.8	13.79	69.7	2.87	3.50E-05	1.52	ZnO/Ag-2	30' 160°C																		211.6								#NV	#NV	#NV	#NV	#NV	74
11D1463	24.08.2011	DW	µc(i)	1			3000	52	1.06							2580	12.5	520		13.56		180		241	10x10	ZnO	4					9.00E-07	1375.1	5.33	1.19	58.67		8.6	70.5	521	23.44	2.3	71.4	13.66	70	2.76	2.64E-05	1.51	ZnO/Ag-5	30' 160°C						60.92222222								3011.19	32.33											1530	#NV	503	#NV	#NV	74
11D1464	24.08.2011	DW	a(n)	1			582	93	8.78				22.7			85	4	34		13.56		180			10x10	ZnO	4						15.22	1.79		11.02		8.56	69.8	514	23.84	2.6	70.8	13.81	69.8	2.84	3.21E-05	1.51	ZnO/Ag-9	30' 160°C														600.34	57.81				14.25							#NV	#NV	#NV	#NV	#NV	74
11D1465	24.08.2011	DW	CO2	1								200				120	6	180		13.56					Dummy	Übrig																																										211.6								#NV	#NV	#NV	#NV	#NV	74
																																	1410.11																																											#NV	#NV	#NV	#NV	#NV	#NV
11D1466	24.08.2011	DW	a(p)	1			278	41	7.94	6.1	28					60	4	27		13.56		180			10x10	Asahi-U	3					9.00E-07	10.8	1.8		24.76																												300.11	25.87	7.75	23.25				std a-Si cell with 60s p-layer					#NV	#NV	#NV	#NV	#NV	74
11D1467	24.08.2011	DW	CO2	1								200				120	6	180		13.56					Dummy	Übrig																																										211.6								#NV	#NV	#NV	#NV	#NV	74
11D1468	24.08.2011	DW	a(i)	1			1056	80	4.41							205	4	33		13.56		180			10x10	Asahi-U	3					9.00E-07	23.58	1.15																														1077.09	49.73											#NV	#NV	#NV	#NV	#NV	74
11D1468	24.08.2011	DW	a(i)	1			329	80	12.42							1520	4	33		13.56		180		267	10x10	Asahi-U	3						#WERT!																															350.55	49.73											#NV	#NV	#NV	#NV	#NV	74
11D1469	24.08.2011	DW	a(n)	1			582	93	8.78				22.7			85	4	34		13.56		180			10x10	Asahi-U	3						15.22	1.79		11.02																												600.34	57.81				14.25							#NV	#NV	#NV	#NV	#NV	74
11D1470	24.08.2011	DW	CO2	1								200				120	6	180		13.56					Dummy	Übrig																																										211.6								#NV	#NV	#NV	#NV	#NV	74
																																	#WERT!																																											#NV	#NV	#NV	#NV	#NV	#NV
11D1471	25.08.2011	JW	µc(p)	1			3000	8.6	0.18	0.8						450	12.5	400		13.56		180			10x10	ZnO	4																																					3011.19	5.43	1.05										#NV	#NV	#NV	#NV	#NV	74
11D1472	25.08.2011	JW	CO2	1								200				120	6	180		13.56					Dummy	Übrig																																										211.6								#NV	#NV	#NV	#NV	#NV	74
																																																																												#NV	#NV	#NV	#NV	#NV	#NV
11D1473	25.08.2011	DW	µc(p)	1			3000	8.6	0.18	0.8						180	12.5	400		13.56		180			10x10	ZnO	4					9.00E-07	19.8	1.1		72.13		8.5	71	507	23.7	2.32					2.07E-05	1.48	ZnO/Ag-1	30' 160°C														3011.19	5.43	1.05					std µc-Si for Gabrielle, Sascha and Marek					#NV	#NV	#NV	#NV	#NV	74
11D1474	25.08.2011	DW	CO2	1								200				120	6	180		13.56					Dummy	Übrig																																										211.6			measured at SunSim II					#NV	#NV	#NV	#NV	#NV	74
11D1475	25.08.2011	DW	µc(i)	1			3000	52	1.06							2580	12.5	520		13.56		180		242	10x10	ZnO	4					9.00E-07	#WERT!																															3011.19	32.33											#NV	#NV	#NV	#NV	#NV	74
11D1476	25.08.2011	DW	a(n)	1			582	93	8.78				22.7			85	4	34		13.56		180			10x10	ZnO	4						15.22	1.79		11.02																												600.34	57.81				14.25							#NV	#NV	#NV	#NV	#NV	74
11D1477	25.08.2011	DW	CO2	1								200				120	6	180		13.56					Dummy	Übrig																																										211.6								#NV	#NV	#NV	#NV	#NV	74
																																	#WERT!																																											#NV	#NV	#NV	#NV	#NV	#NV
11D1478	25.08.2011	AF	µc(p)	1			3000	8.6	0.18	0.8						180	12.5	400		13.56		180			10x10	ZnO	2					9.00E-07	19.8	1.1		72.13		7.29	65.6	510	21.76	3.2	67	12.17	66.2	2.82	1.06E-04	1.66	ZnO/Ag-4	30' 160°C														3011.19	5.43	1.05				4,6	"high rate µc-Si; like 11D1274 but at 7 mbar"					#NV	#NV	#NV	#NV	#NV	74
11D1479	25.08.2011	AF	CO2	1								200				120	6	180		13.56					Dummy	Übrig												6.91	64.5	494	21.69	3.5	65.5	11.94	65.8	2.87	1.82E-04	1.67	ZnO/Ag-6	30' 160°C																		211.6			best cell pos 4: 950 nm (i) / best cell pos 6: 950 nm (i)					#NV	#NV	#NV	#NV	#NV	74
11D1480	25.08.2011	AF	µc(i)	1			3000	40	0.83							120	12.5	520		13.56		180			10x10	ZnO	2					9.00E-07	50.4	4.2		59.21																												3011.19	25.24						temperature stabilized					#NV	#NV	#NV	#NV	#NV	74
11D1481	25.08.2011	AF	µc(i)	2	0	0	5000	145	1.76							750	7	540 / 600		60		182		175	10x10	ZnO	2		470 / 440	230 / 305		9.00E-07	699.09	9.32	5.29	36.8																												5018.65	90.14											1254	#NV	#NV	#NV	#NV	74
11D1482	25.08.2011	AF	a(n)	1			582	93	8.78				22.7			85	4	34		13.56		180			10x10	ZnO	2					9.00E-07	15.22	1.79		11.02																												600.34	57.81				14.25							#NV	#NV	#NV	#NV	#NV	74
11D1483	25.08.2011	AF	CO2	1								200				120	6	180		13.56					Dummy	Übrig																																										211.6								#NV	#NV	#NV	#NV	#NV	74
																																	784.5																																											#NV	#NV	#NV	#NV	#NV	#NV
11D1484	26.08.2011	TZ	µc(p)	1			3000	8.6	0.18	0.8						180	12.5	400		13.56		180			10x10	ZnO	2					9.00E-07	19.8	1.1		72.13		7.19	62	483	24	3.3	63.2	13.76	64.7	2.97	3.39E-04	1.74	ZnO/Ag-4	30' 160°C														3011.19	5.43	1.05				4,6	like 11D1042 but with more silane					#NV	#NV	#NV	#NV	#NV	74
11D1485	26.08.2011	TZ	CO2	1								200				120	6	180		13.56					Dummy	Übrig												6.75	61.2	475	23.21	3.6	62.1	13.2	63	2.91	5.20E-04	1.79	ZnO/Ag-6	30' 160°C																		211.6			best cell pos 4: 1250 nm (i) / best cell pos 6: 1200 nm (i)					#NV	#NV	#NV	#NV	#NV	74
11D1486	26.08.2011	TZ	µc(i)	1			3000	40	0.83							120	12.5	520		13.56		180			10x10	ZnO	2					9.00E-07	50.4	4.2		59.21																												3011.19	25.24											#NV	#NV	#NV	#NV	#NV	74
11D1487	26.08.2011	TZ	µc(i)	2	0	0	500	50	5.73							2200	4	170 / 180		60					10x10	ZnO	2					9.00E-07	1062.09	4.83	4.4	54.45																												519.08	31.55											1258	#NV	#NV	#NV	#NV	74
11D1488	26.08.2011	TZ	a(n)	1			582	93	8.78				22.7			85	4	34		13.56		180			10x10	ZnO	2					9.00E-07	15.22	1.79		11.02																												600.34	57.81				14.25							#NV	#NV	#NV	#NV	#NV	74
11D1489	26.08.2011	TZ	CO2	1								200				120	6	180		13.56					Dummy	Übrig																																										211.6								#NV	#NV	#NV	#NV	#NV	74
																																	1147.5																																											#NV	#NV	#NV	#NV	#NV	#NV
11D1490	26.08.2011	TZ	µc(p)	1			3000	8.6	0.18	0.8						180	12.5	400		13.56		180			10x10	ZnO	2					9.00E-07	19.8	1.1		72.13		7.51	65	508	22.75	3.2	66.7	13.15	65.4	2.79	1.53E-04	1.71	ZnO/Ag-4	30' 160°C														3011.19	5.43	1.05				4,6	like 11D1112 but with more silane					#NV	#NV	#NV	#NV	#NV	74
11D1491	26.08.2011	TZ	CO2	1								200				120	6	180		13.56					Dummy	Übrig												6.99	62	485	23.24	3.4	63.2	13.44	62.9	2.81	5.46E-04	1.83	ZnO/Ag-6	30' 160°C																		211.6			best cell pos 4: 1050 nm (i) / best cell pos 6: 1100 nm (i)					#NV	#NV	#NV	#NV	#NV	74
11D1492	26.08.2011	TZ	µc(i)	1			3000	40	0.83							120	12.5	520		13.56		180			10x10	ZnO	2					9.00E-07	50.4	4.2		59.21																												3011.19	25.24											#NV	#NV	#NV	#NV	#NV	74
11D1493	26.08.2011	TZ	µc(i)	2	0	0	2000	120	3.58							1100	6	390 / 440		60					10x10	ZnO	2					9.00E-07	776.59	7.06	6.38	33.68																												2007.46	74.6											1262	#NV	#NV	#NV	#NV	74
11D1494	26.08.2011	TZ	a(n)	1			582	93	8.78				22.7			85	4	34		13.56		180			10x10	ZnO	2					9.00E-07	15.22	1.79		11.02																												600.34	57.81				14.25							#NV	#NV	#NV	#NV	#NV	74
11D1495	26.08.2011	TZ	CO2	1								200				120	6	180		13.56					Dummy	Übrig																																										211.6								#NV	#NV	#NV	#NV	#NV	74
																																	862																																											#NV	#NV	#NV	#NV	#NV	#NV
11D1496	26.08.2011	TZ	µc(p)	1			3000	8.6	0.18	0.8						180	12.5	400		13.56		180			10x10	ZnO	2					9.00E-07	19.8	1.1		72.13		5.92	63.1	451	20.81	3.3	64.4	11.74	62.5	2.61	4.44E-04		ZnO/Ag-4	30' 160°C														3011.19	5.43	1.05				4,6	like 11D1229 but with less silane					#NV	#NV	#NV	#NV	#NV	74
11D1497	26.08.2011	TZ	CO2	1								200				120	6	180		13.56					Dummy	Übrig												5.29	58.4	425	21.3	3.8	60.9	11.99	60.5	2.69	1.32E-03		ZnO/Ag-6	30' 160°C																		211.6			best cell pos 4: 1100 nm (i) / best cell pos 6: 1000 nm (i)					#NV	#NV	#NV	#NV	#NV	74
11D1498	26.08.2011	TZ	µc(i)	1			3000	40	0.83							120	12.5	520		13.56		180			10x10	ZnO	2					9.00E-07	50.4	4.2		59.21																												3011.19	25.24											#NV	#NV	#NV	#NV	#NV	74
11D1499	26.08.2011	TZ	µc(i)	2	0	0	2000	80	2.42				22.7			2200	4	170 / 180		60					10x10	ZnO	2					9.00E-07	984.59	4.48	3.46	32.02																												2007.46	49.73				14.25							1266	#NV	#NV	#NV	#NV	74
11D1500	26.08.2011	TZ	a(n)	1			582	93	8.78							85	4	34		13.56		180			10x10	ZnO	2					9.00E-07	15.22	1.79		11.02																												600.34	57.81											#NV	#NV	#NV	#NV	#NV	74
11D1501	26.08.2011	TZ	CO2	1								200				120	6	180		13.56					Dummy	Übrig																																										211.6								#NV	#NV	#NV	#NV	#NV	74
																																	1070																																											#NV	#NV	#NV	#NV	#NV	#NV
11D1502	29.08.2011	DW	a(p)	1			278	41	7.94	6.1	28					75	4	27		13.56		180			10x10	Asahi-U	3					9.00E-07	13.5	1.8		24.76		8.57	69.9	873	14.03	6.1	70.1	4.72	74.7	2.87	1.56E-09	1.5	ZnO/Ag-1	30' 160°C														300.11	25.87	7.75	23.25			1,5,9	std a-Si cell with 75s p-layer					#NV	#NV	#NV	#NV	#NV	74
11D1503	29.08.2011	DW	CO2	1								200				120	6	180		13.56					Dummy	Übrig												9.28	71.6	861	15.05	4.9	71.9	5.8	74.7	2.79	1.69E-09	1.47	ZnO/Ag-5	40' 160°C																		211.6								#NV	#NV	#NV	#NV	#NV	74
11D1504	29.08.2011	DW	a(i)	1			1056	80	4.41							205	4	33		13.56		180			10x10	Asahi-U	3					9.00E-07	23.58	1.15				9.1	69.7	872	14.97	5.9	69.2	5.58	74.5	2.85	1.58E-09	1.49	ZnO/Ag-9	40' 160°C														1077.09	49.73											#NV	#NV	#NV	#NV	#NV	74
11D1504	29.08.2011	DW	a(i)	1			329	80	12.42							1520	4	33		13.56		180			10x10	Asahi-U	3						#WERT!																															350.55	49.73											#NV	#NV	#NV	#NV	#NV	74
11D1505	29.08.2011	DW	a(n)	1			582	93	8.78				22.7			85	4	34		13.56		180			10x10	Asahi-U	3						15.22	1.79		11.02																												600.34	57.81				14.25							#NV	#NV	#NV	#NV	#NV	74
11D1506	29.08.2011	DW	CO2	1								200				120	6	180		13.56					Dummy	Übrig																																										211.6								#NV	#NV	#NV	#NV	#NV	74
																																	#WERT!																																											#NV	#NV	#NV	#NV	#NV	#NV
11D1507	29.08.2011	DW	a(p)	1			278	41	7.94	6.1						50	4	27		13.56		180			10x10	Asahi-U	3					9.00E-07	9	1.8		24.76		8.24	69.3	857	13.86	5.6	68	4.64	74.6	2.81	5.30E-10	1.42	ZnO/Ag-1	30' 160°C														300.11	25.87	7.75				1,5,9	std a-Si cell without CH4 in p-layer					#NV	#NV	#NV	#NV	#NV	74
11D1508	29.08.2011	DW	CO2	1								200				120	6	180		13.56					Dummy	Übrig												7.8	71.6	847	12.57	5.1	71.6	4.13	75.4	2.67			ZnO/Ag-5	40' 160°C																		211.6			pos 5 bad back contact					#NV	#NV	#NV	#NV	#NV	74
11D1509	29.08.2011	DW	a(i)	1			1056	80	4.41							205	4	33		13.56		180			10x10	Asahi-U	3					9.00E-07	23.58	1.15				8.88	69.1	865	14.85	4.7	67.7	5.55	74.3	2.79	8.35E-10	1.46	ZnO/Ag-9	40' 160°C														1077.09	49.73											#NV	#NV	#NV	#NV	#NV	74
11D1509	29.08.2011	DW	a(i)	1			329	80	12.42							1520	4	33		13.56		180			10x10	Asahi-U	3						#WERT!																															350.55	49.73											#NV	#NV	#NV	#NV	#NV	74
11D1510	29.08.2011	DW	a(n)	1			582	93	8.78				22.7			85	4	34		13.56		180			10x10	Asahi-U	3						15.22	1.79		11.02																												600.34	57.81				14.25							#NV	#NV	#NV	#NV	#NV	74
11D1511	29.08.2011	DW	CO2	1								200				120	6	180		13.56					Dummy	Übrig																																										211.6								#NV	#NV	#NV	#NV	#NV	74
																																	#WERT!																																											#NV	#NV	#NV	#NV	#NV	#NV
11D1512	29.08.2011	JW	µc(p)	1			3000	8.6	0.18	0.8						180	12.5	400		13.56		180			10x10	ZnO	4					9.00E-07	19.8	1.1		72.13		8.49	70.3	516	23.43	2.6	71.1	13.82	69.9	2.67	2.71E-05	1.5	ZnO/Ag-5	30' 160°C														3011.19	5.43	1.05					"std mc-Si cell without CO2; p-layer put in LC over night; short time in air and then continue cell-deposition"					#NV	#NV	#NV	#NV	#NV	74
																																																																							"change of H2 (p/n) bottle; MFC calibration"										
11D1513	30.08.2011	JW	µc(i)	1			3000	52	1.06							2580	12.5	520		13.56		180		241	10x10	ZnO	4					9.00E-07	#WERT!																															2987.32	31.88											#NV	#NV	#NV	#NV	#NV	86
11D1514	30.08.2011	JW	a(n)	1			582	93	8.75				22.7			85	4	34		13.56		180			10x10	ZnO	4						15.22	1.79		11.12																												597.73	57.31				14.25							#NV	#NV	#NV	#NV	#NV	86
11D1515	30.08.2011	JW	CO2	1								200				120	6	180		13.56					Dummy	Übrig																																										212.25								#NV	#NV	#NV	#NV	#NV	86
																																																																												#NV	#NV	#NV	#NV	#NV	#NV
11D1516	30.08.2011	AF	µc(p)	1			3000	8.6	0.18	0.8						180	12.5	400		13.56		180			10x10	ZnO	2					9.00E-07	19.8	1.1		72.52		7.6	69.8	508	21.42	2.7	71	11.71	69.4	2.86	3.78E-05	1.5	ZnO/Ag-4	30' 160°C														2987.32	5.4	1.01				4,6	"high rate µc-Si; like 11D1478 but at 8 mbar and with more silane"					#NV	#NV	#NV	#NV	#NV	86
11D1517	30.08.2011	AF	CO2	1								200				120	6	180		13.56					Dummy	Übrig												7.6	68.8	510	21.69	2.7	69.2	11.93	66.6	2.86	1.95E-04	1.77	ZnO/Ag-6	30' 160°C																		212.25			best cell pos 4: 675 nm (i) / best cell pos 6: 790 nm (i)					#NV	#NV	#NV	#NV	#NV	86
11D1518	30.08.2011	AF	µc(i)	1			3000	40	0.83							120	12.5	520		13.56		180			10x10	ZnO	2					9.00E-07	50.4	4.2		59.53																												2987.32	25.11											#NV	#NV	#NV	#NV	#NV	86
11D1519	30.08.2011	AF	µc(i)	2	0	0	5000	170	2.1							750	8	540 / 600		60		180		175	10x10	ZnO	2		480 / 445	215 / 300		9.00E-07	659.59	8.79	6.85	29.59																												4929.31	105.75											1270	#NV	#NV	#NV	#NV	86
11D1520	30.08.2011	AF	a(n)	1			582	93	8.75				22.7			85	4	34		13.56		180			10x10	ZnO	2					9.00E-07	15.22	1.79		11.12																												597.73	57.31				14.25							#NV	#NV	#NV	#NV	#NV	86
11D1521	30.08.2011	AF	CO2	1								200				120	6	180		13.56					Dummy	Übrig																																										212.25								#NV	#NV	#NV	#NV	#NV	86
																																	745																																											#NV	#NV	#NV	#NV	#NV	#NV
11D1522	31.08.2011	TZ	µc(p)	1			3000	8.6	0.18	0.8						180	12.5	400		13.56		180			10x10	ZnO	2					9.00E-07	19.8	1.1		72.52		7.16	63	485	23.42	2.9	63.7	13.37	63.4	2.86	3.83E-04	1.77	ZnO/Ag-4	30' 160°C														2987.32	5.4	1.01				4,6	"SC-series; 1 nm/s; 40 % (like 11D1096)"					#NV	#NV	#NV	#NV	#NV	86
11D1523	31.08.2011	TZ	CO2	1								200				120	6	180		13.56					Dummy	Übrig												7.2	63.1	489	23.3	3	63.8	13.13	64.1	2.9	2.97E-04	1.74	ZnO/Ag-6	30' 160°C																		212.25			best cell pos 4: 1250 nm (i) / best cell pos 6: 1250 nm (i)					#NV	#NV	#NV	#NV	#NV	86
11D1524	31.08.2011	TZ	µc(i)	1			3000	40	0.83							120	12.5	520		13.56		180			10x10	ZnO	2					9.00E-07	50.4	4.2		59.53																												2987.32	25.11											#NV	#NV	#NV	#NV	#NV	86
11D1525	31.08.2011	TZ	µc(i)	2	0	0	5000	125	1.54							1300	6	390 / 440		60		179-182		195	10x10	ZnO	2		470 / 440	225 / 300		9.00E-07	1260.59	9.7	0.82	44.62																												4929.31	77.33											1274	#NV	#NV	#NV	#NV	86
11D1526	31.08.2011	TZ	a(n)	1			582	93	8.75				22.7			85	4	34		13.56		180			10x10	ZnO	2					9.00E-07	15.22	1.79		11.12																												597.73	57.31				14.25							#NV	#NV	#NV	#NV	#NV	86
11D1527	31.08.2011	TZ	CO2	1								200				120	6	180		13.56					Dummy	Übrig																																										212.25								#NV	#NV	#NV	#NV	#NV	86
																																	1346																																											#NV	#NV	#NV	#NV	#NV	#NV
11D1528	31.08.2011	TZ	µc(p)	1			3000	8.6	0.18	0.8						180	12.5	400		13.56		180			10x10	ZnO	2					9.00E-07	19.8	1.1		72.52		7.13	62	479	24.01	3.4	62.7	14.1	62.3	2.78	7.13E-04	1.85	ZnO/Ag-4	30' 160°C														2987.32	5.4	1.01				4,6	like 11D1484 but with more silane					#NV	#NV	#NV	#NV	#NV	86
11D1529	31.08.2011	TZ	CO2	1								200				120	6	180		13.56					Dummy	Übrig												6.37	59.5	458	23.39	3.6	60.2	13.75	59.8	2.79	1.54E-03	1.93	ZnO/Ag-6	30' 160°C																		212.25			best cell pos 4: 1400 nm (i) / best cell pos 6: 1300 nm (i)					#NV	#NV	#NV	#NV	#NV	86
11D1530	31.08.2011	TZ	µc(i)	1			3000	40	0.83							120	12.5	520		13.56		180			10x10	ZnO	2					9.00E-07	50.4	4.2		59.53																												2987.32	25.11											#NV	#NV	#NV	#NV	#NV	86
11D1531	31.08.2011	TZ	µc(i)	2	0	0	500	55	6.12							2200	4	170 / 180		60		180		245	10x10	ZnO	2		480 / 455	215 / 285		9.00E-07	1150.09	5.23	3.44	55.16																												517.34	33.73											1278	#NV	#NV	#NV	#NV	86
11D1532	31.08.2011	TZ	a(n)	1			582	93	8.75				22.7			85	4	34		13.56		180			10x10	ZnO	2					9.00E-07	15.22	1.79		11.12																												597.73	57.31				14.25							#NV	#NV	#NV	#NV	#NV	86
11D1533	31.08.2011	TZ	CO2	1								200				120	6	180		13.56					Dummy	Übrig																																										212.25								#NV	#NV	#NV	#NV	#NV	86
																																	1235.5																																											#NV	#NV	#NV	#NV	#NV	#NV
11D1534	31.08.2011	TZ	µc(p)	1			3000	8.6	0.18	0.8						180	12.5	400		13.56		180			10x10	ZnO	2					9.00E-07	19.8	1.1		72.52		7.72	67.8	493	23.09	2.8	68.7	13.23	67	2.85	1.17E-04	1.62	ZnO/Ag-4	30' 160°C														2987.32	5.4	1.01				4,6	like 11D1490 but with less hydrogen					#NV	#NV	#NV	#NV	#NV	86
11D1535	31.08.2011	TZ	CO2	1								200				120	6	180		13.56					Dummy	Übrig												7.24	65.7	484	22.78	2.8	66.2	13.06	64.4	2.83	3.12E-04	1.73	ZnO/Ag-6	30' 160°C																		212.25			best cell pos 4: 900 nm (i) / best cell pos 6: 900 nm (i)					#NV	#NV	#NV	#NV	#NV	86
11D1536	31.08.2011	TZ	µc(i)	1			3000	40	0.83							120	12.5	520		13.56		180			10x10	ZnO	2					9.00E-07	50.4	4.2		59.53																												2987.32	25.11											#NV	#NV	#NV	#NV	#NV	86
11D1537	31.08.2011	TZ	µc(i)	2	0	0	1500	120	4.66							1100	6	390 / 440		60		181		190	10x10	ZnO	2		480 / 445	210 / 295		9.00E-07	757.59	6.89	4.51	33.03																												1517.74	74.19											1282	#NV	#NV	#NV	#NV	86
11D1538	31.08.2011	TZ	a(n)	1			582	93	8.75				22.7			85	4	34		13.56		180			10x10	ZnO	2					9.00E-07	15.22	1.79		11.12																												597.73	57.31				14.25							#NV	#NV	#NV	#NV	#NV	86
11D1539	31.08.2011	TZ	CO2	1								200				120	6	180		13.56					Dummy	Übrig																																										212.25								#NV	#NV	#NV	#NV	#NV	86
																																	843																																											#NV	#NV	#NV	#NV	#NV	#NV
11D1540	01.09.2011	DW	a(p)	1			278	41	7.89	6.1		14				50	4	27		13.56		180			10x10	Asahi-U	3					9.00E-07	9	1.8		24.89		8.46	68.04	869.41	14.31	6.48	64.95	4.64	66.75	2.98			Ag-1	 30' 160°C														300.38	25.73	7.73		14.86			std a-Si but with 14 sccm CO2 instead of CH4					#NV	#NV	#NV	#NV	#NV	86
11D1541	01.09.2011	DW	CO2	1								200				120	6	180		13.56					Dummy	Übrig																																										212.25								#NV	#NV	#NV	#NV	#NV	86
11D1542	01.09.2011	DW	a(i)	1			1056	80	4.4							205	4	33		13.56		180			10x10	Asahi-U	3					9.00E-07	23.58	1.15																														1069.88	49.21											#NV	#NV	#NV	#NV	#NV	86
11D1542	01.09.2011	DW	a(i)	1			329	80	12.31							1520	4	33		13.56		180		268	10x10	Asahi-U	3						#WERT!																															350.44	49.21											#NV	#NV	#NV	#NV	#NV	86
11D1543	01.09.2011	DW	a(n)	1			582	93	8.75				22.7			85	4	34		13.56		180			10x10	Asahi-U	3						15.22	1.79		11.12																												597.73	57.31				14.25							#NV	#NV	#NV	#NV	#NV	86
11D1544	01.09.2011	DW	CO2	1								200				120	6	180		13.56					Dummy	Übrig																																										212.25								#NV	#NV	#NV	#NV	#NV	86
																																	#WERT!																																											#NV	#NV	#NV	#NV	#NV	#NV
11D1545	01.09.2011	AF	µc(p)	1			3000	8.6	0.18	0.8						180	12.5	400		13.56		180			10x10	ZnO	2					9.00E-07	19.8	1.1		72.52		7.91	68.7	513	22.46	2.8	69.2	12.7	67.1	2.83	1.05E-04	1.67	ZnO/Ag-4	30' 160°C														2987.32	5.4	1.01				4,6	"high rate µc-Si; like 11D1516 but with more power"					#NV	#NV	#NV	#NV	#NV	86
11D1546	01.09.2011	AF	CO2	1								200				120	6	180		13.56					Dummy	Übrig												7.6	66.1	504	22.82	2.7	66.5	12.99	65	2.84	2.83E-04	1.77	ZnO/Ag-6	30' 160°C																		212.25			best cell pos 4: 800 nm (i) / best cell pos 6: 950 nm (i)					#NV	#NV	#NV	#NV	#NV	86
11D1547	01.09.2011	AF	µc(i)	1			3000	40	0.83							120	12.5	520		13.56		180			10x10	ZnO	2					9.00E-07	50.4	4.2		59.53																												2987.32	25.11						temperature continuously increases					#NV	#NV	#NV	#NV	#NV	86
11D1548	01.09.2011	AF	µc(i)	2	0	0	5000	170	2.1							750	8	720 / 800		60		180-189		170	10x10	ZnO	2		470 / 435	225 / 315		9.00E-07	708.09	9.44	2.96	31.77																												4929.31	105.75											1286	#NV	#NV	#NV	#NV	86
11D1549	01.09.2011	AF	a(n)	1			582	93	8.75				22.7			85	4	34		13.56		180			10x10	ZnO	2					9.00E-07	15.22	1.79		11.12																												597.73	57.31				14.25							#NV	#NV	#NV	#NV	#NV	86
11D1550	01.09.2011	AF	CO2	1								200				120	6	180		13.56					Dummy	Übrig																																										212.25								#NV	#NV	#NV	#NV	#NV	86
																																	793.5																																											#NV	#NV	#NV	#NV	#NV	#NV
11D1551	01.09.2011	JW	µc(p)	1			3000	8.6	0.18	0.8						180	12.5	400		13.56		180			10x10	ZnO	4					9.00E-07	19.8	1.1		72.52		8.32	69.73	516.74	23.1	2.83	71.18	13.88	69.92	2.54	1.43E-05	1.44	Ag-1	 30' 160°C														2987.32	5.4	1.01				1,5	"std mc-Si cell without CO2; exchange substrates 1 and 5 after p-layer deposition"					#NV	#NV	#NV	#NV	#NV	86
																																						8.39	69.24	512.99	23.62	2.74	70.69	13.92	69.98	2.71	1.86E-05	1.46	Ag-5	 30' 160°C																										#NV	#NV	#NV	#NV	#NV	#NV
11D1552	02.09.2011	JW	µc(i)	1			3000	52	1.06							2580	12.5	520		13.56		180		240	10x10	ZnO	4					9.00E-07	#WERT!																															2987.32	31.88											#NV	#NV	#NV	#NV	#NV	86
11D1553	02.09.2011	JW	a(n)	1			582	93	8.75				22.7			85	4	34		13.56		180			10x10	ZnO	4						15.22	1.79		11.12																												597.73	57.31				14.25							#NV	#NV	#NV	#NV	#NV	86
11D1554	02.09.2011	JW	CO2	1								200				120	6	180		13.56					Dummy	Übrig																																										212.25								#NV	#NV	#NV	#NV	#NV	86
																																																																												#NV	#NV	#NV	#NV	#NV	#NV
11D1555	02.09.2011	TZ	µc(p)	1			3000	8.6	0.18	0.8						180	12.5	400		13.56		180			10x10	ZnO	2					9.00E-07	19.8	1.1		72.52		8.04	69.8	518	22.23	2.9	70	12.56	68.4	2.82	7.50E-05	1.64	ZnO/Ag-4	30' 160°C														2987.32	5.4	1.01				4,6	like 11D1534 but with less hydrogen and more power					#NV	#NV	#NV	#NV	#NV	86
11D1556	02.09.2011	TZ	CO2	1								200				120	6	180		13.56					Dummy	Übrig												6.83	61.9	486	22.74	3.4	63.2	12.99	62.7	2.85	5.29E-04	1.84	ZnO/Ag-6	30' 160°C																		212.25			best cell pos 4: 600 nm (i) / best cell pos 6: 950 nm (i)					#NV	#NV	#NV	#NV	#NV	86
11D1557	02.09.2011	TZ	µc(i)	1			3000	40	0.83							120	12.5	520		13.56		180			10x10	ZnO	2					9.00E-07	50.4	4.2		59.53																												2987.32	25.11											#NV	#NV	#NV	#NV	#NV	86
11D1558	02.09.2011	TZ	µc(i)	2	0	0	1250	120	5.54							1100	6	440 / 500		60		180-183		170	10x10	ZnO	2		480 / 445	220 / 300		9.00E-07	679.09	6.17	7.26	29.61																												1265.29	74.19											1290	#NV	#NV	#NV	#NV	86
11D1559	02.09.2011	TZ	a(n)	1			582	93	8.75				22.7			85	4	34		13.56		180			10x10	ZnO	2					9.00E-07	15.22	1.79		11.12																												597.73	57.31				14.25							#NV	#NV	#NV	#NV	#NV	86
11D1560	02.09.2011	TZ	CO2	1								200				120	6	180		13.56					Dummy	Übrig																																										212.25								#NV	#NV	#NV	#NV	#NV	86
																																	764.5																																											#NV	#NV	#NV	#NV	#NV	#NV
11D1561	02.09.2011	AF	µc(p)	1			3000	8.6	0.18	0.8						180	12.5	400		13.56		180			10x10	ZnO	2					9.00E-07	19.8	1.1		72.52		7.41	66.9	506	21.89	2.8	68.1	12.43	66.5	2.74	1.27E-04	1.67	ZnO/Ag-4	30' 160°C														2987.32	5.4	1.01				4,6	"high rate µc-Si; like 11D1545 but at 7 mbar and slightly lower power at slave"					#NV	#NV	#NV	#NV	#NV	86
11D1562	02.09.2011	AF	CO2	1								200				120	6	180		13.56					Dummy	Übrig												6.61	61.1	476	22.74	3.5	61.8	12.81	62	2.84	7.43E-04	1.84	ZnO/Ag-6	30' 160°C																		212.25			temperature continuously increases					#NV	#NV	#NV	#NV	#NV	86
11D1563	02.09.2011	AF	µc(i)	1			3000	40	0.83							120	12.5	520		13.56		180			10x10	ZnO	2					9.00E-07	50.4	4.2		59.53																												2987.32	25.11						best cell pos 4: 950 nm (i) / best cell pos 6: 1100 nm (i)					#NV	#NV	#NV	#NV	#NV	86
11D1564	02.09.2011	AF	µc(i)	2	0	0	5000	170	2.1							750	7	700 / 800		60		180-190		170	10x10	ZnO	2		460 / 425	240 / 325		9.00E-07	745.59	9.94	9.39	33.45																												4929.31	105.75											1294	#NV	#NV	#NV	#NV	86
11D1565	02.09.2011	AF	a(n)	1			582	93	8.75				22.7			85	4	34		13.56		180			10x10	ZnO	2					9.00E-07	15.22	1.79		11.12																												597.73	57.31				14.25							#NV	#NV	#NV	#NV	#NV	86
11D1566	02.09.2011	AF	CO2	1								200				120	6	180		13.56					Dummy	Übrig																																										212.25								#NV	#NV	#NV	#NV	#NV	86
																																	831																																											#NV	#NV	#NV	#NV	#NV	#NV
11D1567	05.09.2011	TZ	µc(p)	1			3000	8.6	0.18	0.8						180	12.5	400		13.56		180			10x10	ZnO	2					9.00E-07	19.8	1.1		72.52		6.57	60.3	481	22.68	3.1	60.5	12.63	62.4	2.82	3.70E-04	1.76	ZnO/Ag-4	30' 160°C														2987.32	5.4	1.01				4,6	"SC-series; 1 nm/s; 40 % (like 11D1096)"					#NV	#NV	#NV	#NV	#NV	86
11D1568	05.09.2011	TZ	CO2	1								200				120	6	180		13.56					Dummy	Übrig												6.02	58.8	470	21.77	3.7	59.4	11.81	60.2	2.8	6.71E-04	1.83	ZnO/Ag-6	30' 160°C																		212.25			best cell pos 4: 1400 nm (i) / best cell pos 6: 1500 nm (i)					#NV	#NV	#NV	#NV	#NV	86
11D1569	05.09.2011	TZ	µc(i)	1			3000	40	0.83							120	12.5	520		13.56		180			10x10	ZnO	2					9.00E-07	50.4	4.2		59.53																												2987.32	25.11											#NV	#NV	#NV	#NV	#NV	86
11D1570	05.09.2011	TZ	µc(i)	2	0	0	5000	100	1.24							1600	6	390 / 440		60		180-182		185	10x10	ZnO	2		465 / 435	220 / 300		9.00E-07	1325.09	8.28	2.87	47.79																												4929.31	61.67											1298	#NV	#NV	#NV	#NV	86
11D1571	05.09.2011	TZ	a(n)	1			582	93	8.75				22.7			85	4	34		13.56		180			10x10	ZnO	2					9.00E-07	15.22	1.79		11.12																												597.73	57.31				14.25							#NV	#NV	#NV	#NV	#NV	86
11D1572	05.09.2011	TZ	CO2	1								200				120	6	180		13.56					Dummy	Übrig																																										212.25								#NV	#NV	#NV	#NV	#NV	86
																																	1410.5																																											#NV	#NV	#NV	#NV	#NV	#NV
11D1573	05.09.2011	AF	µc(p)	1			3000	8.6	0.18	0.8						180	12.5	400		13.56		180			10x10	ZnO	2					9.00E-07																																2987.32	5.4	1.01					"high rate µc-Si; like 11D1561 but with more silane"					#NV	#NV	#NV	#NV	#NV	86
11D1574	05.09.2011	AF	CO2	1								200				120	6	180		13.56					Dummy	Übrig																																										212.25			ignition failed					#NV	#NV	#NV	#NV	#NV	86
11D1575	05.09.2011	AF	µc(i)	1			3000	40	0.83							120	12.5	520		13.56		180			10x10	ZnO	2					9.00E-07																																2987.32	25.11											#NV	#NV	#NV	#NV	#NV	86
11D1576	05.09.2011	AF	µc(i)	2	0	0	5000	190	2.35							750	7	700 / 800		60					10x10	ZnO	2		670 / 660	780 / 810		9.00E-07																																4929.31	118.48											#NV	#NV	#NV	#NV	#NV	86
11D1577	05.09.2011	AF	a(n)	1			582	93	8.75				22.7			85	4	34		13.56		180			10x10	ZnO	2					9.00E-07																																597.73	57.31				14.25							#NV	#NV	#NV	#NV	#NV	86
11D1578	05.09.2011	AF	CO2	1								200				120	6	180		13.56					Dummy	Übrig																																										212.25								#NV	#NV	#NV	#NV	#NV	86
																																																																												#NV	#NV	#NV	#NV	#NV	#NV
11D1579	05.09.2011	TZ	µc(p)	1			3000	8.6	0.18	0.8						180	12.5	400		13.56		180			10x10	ZnO	2					9.00E-07	19.8	1.1		72.52		3.1	29.2	499	21.3	68.9							ZnO/Ag-4	30' 160°C														2987.32	5.4	1.01				4,6	like 11D1555 but with less hydrogen and less power					#NV	#NV	#NV	#NV	#NV	86
11D1580	05.09.2011	TZ	CO2	1								200				120	6	180		13.56					Dummy	Übrig												3.31	32.4	515	19.86	43.8							ZnO/Ag-6	30' 160°C																		212.25			best cell pos 4: 750 nm (i) / best cell pos 6: 870 nm (i)					#NV	#NV	#NV	#NV	#NV	86
11D1581	05.09.2011	TZ	µc(i)	1			3000	40	0.83							120	12.5	520		13.56		180			10x10	ZnO	2					9.00E-07	50.4	4.2		59.53																												2987.32	25.11						back contact problem, s-shaped IV					#NV	#NV	#NV	#NV	#NV	86
