Repository: juliabase/juliabase

JuliaBase
=========

JuliaBase is a Python web framework for creating databases for sample tracking
in scientific instituions or working groups.  It bases on Django.

For further information, visit its [web page](http://www.juliabase.org)

Community
---------

The mailing list is "juliabase at googlegroups.com"
(https://groups.google.com/forum/#!forum/juliabase).  It also exists in
newsgroup form on news.gmane.org as "gmane.comp.db.juliabase".

Licensing
---------

JuliaBase is Free Software under the terms of the GNU Affero General Public
License, see the file COPYING-AGPL.txt.

For the details of licensing, see
<http://www.juliabase.org/project.html#licenses>.

File: remote_client/LADA_data_2010.csv (part 11 of 11)
Nr.	Datum	Operator	Schicht	Kammer	vSubstr LQ	Pendel#	H2	SiH4	SC	TMB	CH4	CO2	PH3	Gas?	Gasfluss	t	p	P	Pump nach	f	del	Ts	Th	Th depo	Subst	Subst	Anzahl	Pr	CL	CT	UDC	Basis p	d	R	?d/d¯	Deplet	R dyn	h	FF	Voc	jsc	Rs	FF rot	jsc rot	FF blau	jsc blau	j0	n	Reflekt	Anneal	sd nT	sd vT/oT	sph	Photosens	Krist (%)	Krist (%)	Sims [O]	Sims [C]	Sims [N]	Sims [B]	Sims [?]	PDS E04	PDS a 1,2	H2	SiH4	TMB	CH4	CO2	PH3		Bemerkung					Hilfe-Spalten					
10D1474	17.12.2010	TM	a(i)	1			329	80	12.4							1700	4	33		13.56		180			10x10	Asahi-U	6											10.5	69.2	1353	11.2	15.66							ZnO/Ag-5	30' 160°C	U													346.39	49.03						QE jsc (10.5 / 10.6) pos. 1, module					#NV	#NV	#NV	#NV	#NV	110
10D1475	17.12.2010	TM	a(n)	1			582	93	8.77				22.7			51	4	34		13.56		180			10x10	Asahi-U	6											10.5	68.4	1336	11.5	15.21							ZnO/Ag-6	30' 160°C	VU													593.16	57				14.13		QE jsc (10.9 / 10.9 ) pos. 4, module					#NV	#NV	#NV	#NV	#NV	110
10D1476	17.12.2010	TM	µc(n)	1			3000	18	0.38				4			126	12.5	400		13.56		180			10x10	Asahi-U	6					1.00E-02						10.5	69.7	1333	11.3	13.5							ZnO/Ag-7	30' 160°C	U													2976.01	11.21				2.38		QE jsc (11.3 / 11.4) pos. 5, cell 17					#NV	#NV	#NV	#NV	#NV	110
10D1477	17.12.2010	TM	µc(p)	1			3000	8.6	0.18	0.8						132	12.5	400		13.56		180			10x10	Asahi-U	6					2.00E-06						10.4	69.1	1338	11.2	15.14							ZnO/Ag-9	30' 160°C	U													2976.01	5.36	1.01					QE jsc (11.5 / 11.8) pos. 6, cell 30					#NV	#NV	#NV	#NV	#NV	110
10D1478	17.12.2010	TM	µc(i)	1			3000	54	1.1							3840	12.5	520		13.56		180			10x10	Asahi-U	6					2.00E-06	2487.5	6.48	2.22	69.66																												2976.01	33.09						QE jsc (11.3 / 11.5) pos. 7, cell 16					1966	#NV	#NV	#NV	#NV	110
10D1479	17.12.2010	TM	a(n)	1			582	93	8.77				22.7			120	4	34		13.56		180			10x10	Asahi-U	6																																					593.16	57				14.13		QE jsc (11.1 / 11.3) pos. 9, cell 1					#NV	#NV	#NV	#NV	#NV	110
10D1480	17.12.2010	TM	CO2	1								200				120	6	180		13.56					Dummy	Übrig																																										209.21								#NV	#NV	#NV	#NV	#NV	110
																																	2487.5																																											#NV	#NV	#NV	#NV	#NV	#NV
10D1481	17.12.2010	TM	µc(p)	1			2250	5.8	0.16	0.8						27	4	400		13.56		180			10x10	ZnO	7					9.00E-07						8.81	68.9	914	14.04	6.4	69.2	4.86	72.4	2.89	1.06E-09	1.57	ZnO/Ag-1	30' 160°C	60''/7.6Ohm													2232.01	3.61	1.01				1,3,4,5,6,7,9	like 101336 test for new ZnO front contact					#NV	#NV	#NV	#NV	#NV	110
10D1482	17.12.2010	TM	µc(p)	1			3000	8.6	0.18	0.8						26	12.5	400		13.56		180			10x10	ZnO	7					1.00E-02						9.02	68.8	913	14.36	5.8	69.9	5.32	70.8	2.73	7.04E-09	1.72	ZnO/Ag-3	30' 160°C	20''/4.4Ohm													2976.01	5.36	1.01					pos.1 (3.2 ohm-->60 sec--> 7.6 ohm) 10v-941-6					#NV	#NV	#NV	#NV	#NV	110
10D1483	17.12.2010	TM	a(p)	1			278	41	7.93	6.1	28					50	4	27		13.56		180			10x10	ZnO	7					1.00E-02						8.67	67.7	902	14.19	6.2	70.1	5.1	71	2.79	1.11E-09	1.55	ZnO/Ag-4	30' 160°C	70''/8.4Ohm													296.54	25.53	7.7	22.92				pos.3 (3.0 ohm-->20 sec--> 4.4 ohm) 10v-941-8					#NV	#NV	#NV	#NV	#NV	110
10D1484	17.12.2010	TM	CO2	1								200				120	6	180		13.56					Dummy	Übrig												7.45	64.5	885	13.05	7.5	69.5	4.67	65.4	2.65	1.68E-09	1.59	ZnO/Ag-5	30' 160°C	70''/10.9Ohm																	209.21			pos.4 (3.1 ohm-->70 sec--> 8.4 ohm) 10v-941-7					#NV	#NV	#NV	#NV	#NV	110
10D1485	17.12.2010	TM	a(i)	1			1056	80	4.4							205	4	33		13.56		180			10x10	ZnO	7					9.00E-07	382.57	18.66	2.36	135.46		8.67	67.7	900	14.23	5.7	69.9	5.17	71.5	2.78	6.62E-10	1.52	ZnO/Ag-6	30' 160°C	50''/6.5Ohm													1064.04	49.03						pos.5 (3.2 ohm-->70 sec--> 10.9 ohm) 10v-941-4					1958	#NV	#NV	#NV	#NV	110
10D1485	17.12.2010	TM	a(i)	1			329	80	12.4							1520	4	33		13.56		180			10x10	ZnO	7					9.00E-07	382.57	2.52	2.36	18.27		8.97	69.3	910	14.23	5.7	70	5.11	72.7	2.81	1.03E-09	1.56	ZnO/Ag-7	30' 160°C	30''/4.7Ohm													346.39	49.03						pos.6 (3.2 ohm-->50 sec--> 6.5 ohm) 10v-941-5					1958	#NV	#NV	#NV	#NV	110
10D1486	17.12.2010	TM	a(n)	1			582	93	8.77				22.7			85	4	34		13.56		180			10x10	ZnO	7											9.19	70.2	912	14.35	5.5	70.6	5.12	72.8	2.86	7.59E-10	1.54	ZnO/Ag-9	30' 160°C	40''/5.3Ohm													593.16	57				14.13		pos.7 (3.2 ohm-->30 sec--> 4.7 ohm) 10v-941-9					#NV	#NV	#NV	#NV	#NV	110
10D1487	17.12.2010	TM	CO2	1								200				120	6	180		13.56					Dummy	Übrig																																										209.21			pos.9 (3.1 ohm-->40 sec--> 5.3 ohm) 10v-941-3					#NV	#NV	#NV	#NV	#NV	110
																																	765.14																																											#NV	#NV	#NV	#NV	#NV	#NV
10D1488	20.12.2010	TM	a(p)	1			278	41	7.93	6.1	28					50	4	27		13.56		180			10x10	ZnO	6					9.00E-07						10.4	70.7	1349	10.9	12.3							ZnO/Ag-1	30' 160°C	U-Module													296.54	25.53	7.7	22.92			1,4,5,6,7,9	like 10D0977 but bottom with grading like 10D1427, 10D1460, 10D1473					#NV	#NV	#NV	#NV	#NV	110
10D1489	20.12.2010	TM	CO2	1								200				120	6	180		13.56					Dummy	Übrig												10.7	70.53	1341	11.3	11.2							ZnO/Ag-4	30' 160°C	VU-Module																	209.21			position 1 and 4 modules, position 4 and 6 AsahiVU					#NV	#NV	#NV	#NV	#NV	110
10D1490	20.12.2010	TM	a(i)	1			1056	80	4.4							205	4	33		13.56		180			10x10	ZnO	6					9.00E-07						11.2	73.7	1349	11.3	8.78							ZnO/Ag-5	30' 160°C	U													1064.04	49.03						QE jsc (10.8 / 10.9) pos. 1, module Asahi U					#NV	#NV	#NV	#NV	#NV	110
10D1490	20.12.2010	TM	a(i)	1			329	80	12.4							1600	4	33		13.56		180			10x10	ZnO	6											11.6	73.6	1346	11.7	8.17							ZnO/Ag-6	30' 160°C	VU													346.39	49.03						QE jsc (11.2 / 11.4) pos. 4, module Asahi VU					#NV	#NV	#NV	#NV	#NV	110
10D1491	20.12.2010	TM	a(n)	1			582	93	8.77				22.7			51	4	34		13.56		180			10x10	ZnO	6											11.5	73.1	1353	11.6	9.42							ZnO/Ag-7	30' 160°C	U													593.16	57				14.13		QE jsc (11.3 / 11.3) pos. 5, cell 1					#NV	#NV	#NV	#NV	#NV	110
10D1492	20.12.2010	TM	µc(n)	1			3000	18	0.38				4			126	12.5	400		13.56		180			10x10	ZnO	6					1.00E-02						11.5	73.7	1358	11.5	9.43							ZnO/Ag-9	30' 160°C	U													2976.01	11.21				2.38		QE jsc (11.7/ 11.8) pos. 6, cell 31					#NV	#NV	#NV	#NV	#NV	110
10D1493	20.12.2010	TM	CO2	1								200				120	6	180		13.56					Dummy	Übrig																																										209.21			QE jsc (11.5 / 11.9 ) pos. 7, cell 1					#NV	#NV	#NV	#NV	#NV	110
10D1494	20.12.2010	TM	µc(p)	1			3000	8.6	0.18	0.8						132	12.5	400		13.56		180			10x10	ZnO	6					9.00E-07																																2976.01	5.36	1.01					QE jsc (11.5 / 11.6 ) pos. 9, cell 14					#NV	#NV	#NV	#NV	#NV	110
10D1495	20.12.2010	TM	CO2	1								200				120	6	180		13.56					Dummy	Übrig																																										209.21			TJ (40%)					#NV	#NV	#NV	#NV	#NV	110
10D1496	20.12.2010	TM	µc(i)	1			3000	42	0.87							3840	12.5	520		13.56		180			10x10	ZnO	6					9.00E-07	2465.75	6.42	1.42	87.38																												2976.01	26.15											1970	#NV	#NV	#NV	#NV	110
10D1497	20.12.2010	TM	a(n)	1			582	93	8.77				22.7			120	4	34		13.56		180			10x10	ZnO	6																																					593.16	57				14.13							#NV	#NV	#NV	#NV	#NV	110
10D1498	20.12.2010	TM	CO2	1								200				120	6	180		13.56					Dummy	Übrig																																										209.21								#NV	#NV	#NV	#NV	#NV	110
																																	2465.75																																						Wechsel von p/n Silan und p/n Wasserstoff					#NV	#NV	#NV	#NV	#NV	#NV
10D1499	21.12.2010	DW	a(i)	1			329	80	12.4							2700	4	33		13.56		180		273	10x10	Asahi-U	9		796	128		1.50E-06																																346.39	49.03						cover layer on electrode in PC1 mit altem Carrier					#NV	#NV	#NV	#NV	#NV	110
																																	4931.5																																											#NV	#NV	#NV	#NV	#NV	#NV
10D1500	21.12.2010	DW	µc(p)	1			3000	8.6	0.18	0.8						180	12.5	400		13.56		180			10x10	ZnO	3		763	128		9.00E-07	19.8	1.1		73.1		7.07	71.3	518	19.1	3.2	72.2	9.76	70.7	2.82	1.59E-05	1.43	Ag-1	35' 160°C						65.1								2976.01	5.36	1.01				1,5,6	std µc-Si auf altem Car					#NV	#NV	312	#NV	#NV	110
10D1501	21.12.2010	DW	CO2	1								200				120	6	180		13.56					Dummy	Übrig			852	123								4.59	52.9	389	22.29	5.7							ZnO/Ag-5	1h45' 160°C																		209.21								#NV	#NV	#NV	#NV	#NV	110
10D1502	21.12.2010	DW	µc(i)	1			3000	52	1.06							2580	12.5	555		13.56		180		244	10x10	ZnO	3		753	129		9.00E-07	1332.99	5.17	1.64	57.69		7.38	67.3	500	21.94	3.8	69.8	12.65	70.1	2.71	1.96E-05	1.5	ZnO/Ag-6	30' 160°C														2976.01	31.87											1910	#NV	#NV	#NV	#NV	110
10D1503	21.12.2010	DW	a(n)	1			582	93	8.77				22.7			85	4	34		13.56		180			10x10	ZnO	3		795	127			15.22	1.79		11.18																												593.16	57				14.13							#NV	#NV	#NV	#NV	#NV	110
10D1504	21.12.2010	DW	CO2	1								200				120	6	180		13.56					Dummy	Übrig			850	124																																						209.21								#NV	#NV	#NV	#NV	#NV	110
																																	1368																																											#NV	#NV	#NV	#NV	#NV	#NV
10D1505	21.12.2010	AF	µc(p)	1			3000	8.6	0.18	0.8						180	12.5	400		13.56		180			10x10	ZnO	3		765	129		9.00E-07	19.8	1.1		73.1		6.18	71.1	514	16.92	3.6	72.2	7.89	71.5	2.75	1.02E-05	1.42	Ag-1	30' 160°C						67.2								2976.01	5.36	1.01				1,5,6	"Zick-Zack; 52+-5 sccm; 33 periods; 76s --> 41 nm/period"					#NV	#NV	316	#NV	#NV	110
10D1506	21.12.2010	AF	CO2	1								200				120	6	180		13.56					Dummy	Übrig			855	122								2.44	43.5	261	21.5	5.3							ZnO/Ag-5	1h45' 160°C																		209.21								#NV	#NV	#NV	#NV	#NV	110
10D1507	21.12.2010	AF	µc(i)	1			3000	52	1.06							2508	12.5	555		13.56		180		242	10x10	ZnO	3		758	129		9.00E-07	1305.65	5.21	4.05	58.13		7	64.3	504	21.61	4.3	68.1	12.61	69.3	2.6	2.74E-05	1.53	ZnO/Ag-6	30' 160°C														2976.01	31.87											1914	#NV	#NV	#NV	#NV	110
10D1508	21.12.2010	AF	a(n)	1			582	93	8.77				22.7			85	4	34		13.56		180			10x10	ZnO	3		807	127			15.22	1.79		11.18																												593.16	57				14.13							#NV	#NV	#NV	#NV	#NV	110
10D1509	21.12.2010	AF	CO2	1								200				120	6	180		13.56					Dummy	Übrig			849	124																																						209.21								#NV	#NV	#NV	#NV	#NV	110
																																	1340.67																																											#NV	#NV	#NV	#NV	#NV	#NV
10D1510	22.12.2010	AF	µc(p)	1			3000	8.6	0.18	0.8						180	12.5	400		13.56		180			10x10	ZnO	3		765	129		9.00E-07	19.8	1.1		73.1		6.42	70.2	516	17.73	3.6	71.3	8.72	70.5	2.73	1.55E-05	1.46	Ag-1	30' 160°C						63.6								2976.01	5.36	1.01				1,5,6	"Zick-Zack; 51+-12 sccm; 33 periods; 78s --> 41 nm/period"					#NV	#NV	320	#NV	#NV	110
10D1511	22.12.2010	AF	CO2	1								200				120	6	180		13.56					Dummy	Übrig			855	122								5.97	60	452	22.01	4.8	64.7	12.75	67.4	2.67	3.76E-05	1.55	ZnO/Ag-5	30' 160°C																		209.21			Nach ~7 Dreiecken: Min_SiH4_2=20 gestellt (hat davor immer umgeschaltet zwischen MFCs)					#NV	#NV	#NV	#NV	#NV	110
10D1512	22.12.2010	AF	µc(i)	1			3000	51	1.04							2574	12.5	555		13.56		180		242	10x10	ZnO	3		758	129		9.00E-07	1279.65	4.97	4.49	56.6		0											ZnO/Ag-6	30' 160°C														2976.01	31.26						-5 zu lange im Ofen (~2 Std)					1918	#NV	#NV	#NV	#NV	110
10D1513	22.12.2010	AF	a(n)	1			582	93	8.77				22.7			85	4	34		13.56		180			10x10	ZnO	3		807	127			15.22	1.79		11.18																												593.16	57				14.13		-6 über Weihnachten an der Luft --> alle Zellen geshuntet. ZnO 11v-002-1					#NV	#NV	#NV	#NV	#NV	110
10D1514	22.12.2010	AF	CO2	1								200				120	6	180		13.56					Dummy	Übrig			849	124																																						209.21								#NV	#NV	#NV	#NV	#NV	110
																																	1314.67																																											#NV	#NV	#NV	#NV	#NV	#NV
10D1515	22.12.2010	JW	µc(i)	1																13.56																																																			OES-Experiment Jan					#NV	#NV	#NV	#NV	#NV	110
																																																																												#NV	#NV	#NV	#NV	#NV	#NV
10D1516	22.12.2010	AF	µc(p)	1			3000	8.6	0.18	0.8						180	12.5	400		13.56		180			10x10	ZnO	3		765	129		9.00E-07	19.8	1.1		73.1		7.09	69.5	526	19.42	3.3	70.8	9.51	70.4	2.97	1.49E-05	1.48	Ag-1	30' 160°C						58.9								2976.01	5.36	1.01				1,5,6	"Zick-Zack; 50+-20 sccm; 33 periods; 80s --> 41 nm/period"					#NV	#NV	324	#NV	#NV	110
10D1517	22.12.2010	AF	CO2	1								200				120	6	180		13.56					Dummy	Übrig			855	122								6.65	59.7	518	21.51	5.8	63.4	12.32	67.7	2.57	3.34E-05	1.59	ZnO/Ag-5	30' 160°C																		209.21			-6 über Weihnachten an der Luft --> alle Zellen geshuntet. ZnO 11v-003-1					#NV	#NV	#NV	#NV	#NV	110
10D1518	22.12.2010	AF	µc(i)	1			3000	50	1.02							2640	12.5	555		13.56		180		242	10x10	ZnO	3		758	129		9.00E-07	1304.65	4.94	4.38	57.39		0											ZnO/Ag-6	30' 160°C														2976.01	30.64											1922	#NV	#NV	#NV	#NV	110
10D1519	22.12.2010	AF	a(n)	1			582	93	8.77				22.7			85	4	34		13.56		180			10x10	ZnO	3		807	127			15.22	1.79		11.18																												593.16	57				14.13							#NV	#NV	#NV	#NV	#NV	110
10D1520	22.12.2010	AF	CO2	1								200				120	6	180		13.56					Dummy	Übrig			849	124																																						209.21								#NV	#NV	#NV	#NV	#NV	110
																																	1339.67																																											#NV	#NV	#NV	#NV	#NV	#NV
10D1521	23.12.2010	AF	µc(p)	1			3000	8.6	0.18	0.8						180	12.5	400		13.56		180			10x10	ZnO	3		765	129		9.00E-07	19.8	1.1		73.1		5.72	68.1	493	17.05	3.8	70.3	8.51	69.6	2.54	1.26E-05	1.38	Ag-1	30' 160°C						53.8								2976.01	5.36	1.01				1,5,6	"Zick-Zack; 47+-30 sccm; 33 periods; 87#s --> 41 nm/period"					#NV	#NV	328	#NV	#NV	110
10D1522	23.12.2010	AF	CO2	1								200				120	6	180		13.56					Dummy	Übrig			855	122								5.35	60.6	501	17.62	4.6	63.8	10.55	64.3	1.98	4.35E-05	1.64	ZnO/Ag-5	30' 160°C																		209.21			-6 über Weihnachten an der Luft --> alle Zellen geshuntet. ZnO 11v-003-2					#NV	#NV	#NV	#NV	#NV	110
10D1523	23.12.2010	AF	µc(i)	1			3000	47	0.96							2640	12.5	555		13.56		180		242	10x10	ZnO	3		758	129		9.00E-07	1274.99	4.83	4.86	59.67		0											ZnO/Ag-6	30' 160°C														2976.01	28.8											1926	#NV	#NV	#NV	#NV	110
10D1524	23.12.2010	AF	a(n)	1			582	93	8.77				22.7			85	4	34		13.56		180			10x10	ZnO	3		807	127			15.22	1.79		11.18																												593.16	57				14.13							#NV	#NV	#NV	#NV	#NV	110
10D1525	23.12.2010	AF	CO2	1								200				120	6	180		13.56					Dummy	Übrig			849	124																																						209.21								#NV	#NV	#NV	#NV	#NV	110
																																																																												#NV	#NV	#NV	#NV	#NV	#NV
10D1526	23.12.2010	JW	µc(i)	1			3000	8.6	0.18							180	12.5	400		13.56		180			10x10	Asahi-U	1		775	127		2.00E-06	19.8	1.1		73.1																												2976.01	5.36						"OES-Experiment: SC-Steps (4sccm) between 14 and 47 sccm; letzter Punkt 70 sccm"					#NV	#NV	#NV	#NV	#NV	110
10D1527	23.12.2010	JW	µc(i)	1			500	14-70								3839	12.5	555		13.56		180			10x10	Asahi-U	1		758	128			#WERT!																															512.9							Zwischen Schritten 60s H2-Plasma. Fehler OES--> nach 38sccm wieder neu bei 14 angefangen (~2800s extra deponiert)					#NV	#NV	#NV	#NV	#NV	110
