Repository: juliabase/juliabase

JuliaBase
=========

JuliaBase is a Python web framework for creating databases for sample tracking
in scientific instituions or working groups.  It bases on Django.

For further information, visit its [web page](http://www.juliabase.org)

Community
---------

The mailing list is "juliabase at googlegroups.com"
(https://groups.google.com/forum/#!forum/juliabase).  It also exists in
newsgroup form on news.gmane.org as "gmane.comp.db.juliabase".

Licensing
---------

JuliaBase is Free Software under the terms of the GNU Affero General Public
License, see the file COPYING-AGPL.txt.

For the details of licensing, see
<http://www.juliabase.org/project.html#licenses>.

File: remote_client/LADA_data_2011.csv (part 11 of 13)
Nr.	Datum	Operator	Schicht	Kammer	vSubstr LQ	Pendel#	H2	SiH4	SC	TMB	CH4	CO2	PH3	Gas?	Gasfluss	t	p	P	Pump nach	f	del	Ts	Th	Th depo	Subst	Subst	Anzahl	Pr	CL	CT	UDC	Basis p	d	R	?d/d¯	Deplet	R dyn	h	FF	Voc	jsc	Rs	FF rot	jsc rot	FF blau	jsc blau	j0	n	Reflekt	Anneal	sd nT	sd vT/oT	sph	Photosens	Krist (%)	Krist (%)	Sims [O]	Sims [C]	Sims [N]	Sims [B]	Sims [?]	PDS E04	PDS a 1,2	H2	SiH4	TMB	CH4	CO2	PH3		Bemerkung					Hilfe-Spalten					
11D1582	05.09.2011	TZ	µc(i)	2	0	0	1000	120	6.82							1100	6	360 / 380		60		180-183		180	10x10	ZnO	2		490 / 455	205 / 280		9.00E-07	760.09	6.91	9.05	33.14																												1013.62	74.19											1426	#NV	#NV	#NV	#NV	86
11D1583	05.09.2011	TZ	a(n)	1			582	93	8.75				22.7			85	4	34		13.56		180			10x10	ZnO	2					9.00E-07	15.22	1.79		11.12																												597.73	57.31				14.25							#NV	#NV	#NV	#NV	#NV	86
11D1584	05.09.2011	TZ	CO2	1								200				120	6	180		13.56					Dummy	Übrig																																										212.25								#NV	#NV	#NV	#NV	#NV	86
																																	845.5																																											#NV	#NV	#NV	#NV	#NV	#NV
11D1585	06.09.2011	TZ	µc(p)	1			3000	8.6	0.18	0.8						180	12.5	400		13.56		180			10x10	ZnO	2					9.00E-07	19.8	1.1		72.52		2.52	37.2	700	9.68	90.3							ZnO/Ag-4	30' 160°C														2987.32	5.4	1.01				4,6	"SC-series; 1 nm/s; 40 % (like 11D1096)"					#NV	#NV	#NV	#NV	#NV	86
11D1586	06.09.2011	TZ	CO2	1								200				120	6	180		13.56					Dummy	Übrig												3.14	28.9	500	21.72	62.2							ZnO/Ag-6	30' 160°C																		212.25			best cell pos 4: 910 nm (i) / best cell pos 6: 1040 nm (i)					#NV	#NV	#NV	#NV	#NV	86
11D1587	06.09.2011	TZ	µc(i)	1			3000	40	0.83							120	12.5	520		13.56		180			10x10	ZnO	2					9.00E-07	50.4	4.2		59.53																												2987.32	25.11						back contact problem, s-shaped IV					#NV	#NV	#NV	#NV	#NV	86
11D1588	06.09.2011	TZ	µc(i)	2	0	0	5000	165	2.04							950	6	390 / 440		60		180-185		180	10x10	ZnO	2		470 / 440	225 / 300		9.00E-07	1099.09	11.57	4.85	40.14																												4929.31	102.58											1430	#NV	#NV	#NV	#NV	86
11D1589	06.09.2011	TZ	a(n)	1			582	93	8.75				22.7			85	4	34		13.56		180			10x10	ZnO	2					9.00E-07	15.22	1.79		11.12																												597.73	57.31				14.25							#NV	#NV	#NV	#NV	#NV	86
11D1590	06.09.2011	TZ	CO2	1								200				120	6	180		13.56					Dummy	Übrig																																										212.25								#NV	#NV	#NV	#NV	#NV	86
																																	1184.5																																											#NV	#NV	#NV	#NV	#NV	#NV
11D1591	06.09.2011	JW	µc(p)	1			3000	8.6	0.18	0.8						180	12.5	400		13.56		180			10x10	ZnO	4					9.00E-07	19.8	1.1		72.52		4.79	61.67	393.01	19.77	3.1	61.28	10.25	65.3	2.82	1.47E-04	1.34	Ag-1	 30' 160°C														2987.32	5.4	1.01				1,5	wdh 30s delay					#NV	#NV	#NV	#NV	#NV	86
11D1592	06.09.2011	JW	CO2	1								200				120	6	180		13.56					Dummy	Übrig												5.11	60.84	396.6	21.19	3.31	62.11	11.39	63.54	2.85	2.70E-04	1.42	Ag-5	 30' 160°C																		212.25								#NV	#NV	#NV	#NV	#NV	86
11D1593	06.09.2011	JW	µc(i)	1			125	29	11.17							2850	5	300		13.56		180		241	10x10	ZnO	4					9.00E-07	1380.49	4.84	5.5	94.7																				66.08333333								144.76	18.2											1542	#NV	515	#NV	#NV	86
11D1594	06.09.2011	JW	a(n)	1			582	93	8.75				22.7			85	4	34		13.56		180			10x10	ZnO	4						15.22	1.79		11.12																												597.73	57.31				14.25							#NV	#NV	#NV	#NV	#NV	86
11D1595	06.09.2011	JW	CO2	1								200				120	6	180		13.56					Dummy	Übrig																																										212.25								#NV	#NV	#NV	#NV	#NV	86
																																	1415.5																																											#NV	#NV	#NV	#NV	#NV	#NV
11D1596	06.09.2011	JW	µc(p)	1			3000	8.6	0.18	0.8						180	12.5	400		13.56		180			10x10	ZnO	4					9.00E-07	19.8	1.1		72.52		4.86	62.42	404.98	19.21	2.82	61.28	9.7	66.45	2.83	8.93E-05	1.33	Ag-1	 30' 160°C														2987.32	5.4	1.01				1,5	60s tdelay					#NV	#NV	#NV	#NV	#NV	86
11D1597	06.09.2011	JW	CO2	1								200				120	6	180		13.56					Dummy	Übrig												5.18	63.35	403.16	20.29	2.6	63.53	10.75	65.24	2.73	1.72E-04	1.39	Ag-5	 30' 160°C																		212.25		5						#NV	#NV	#NV	#NV	#NV	86
11D1598	06.09.2011	JW	µc(i)	1			125	29	11.17							2820	5	300		13.56		180		241	10x10	ZnO	4					9.00E-07	1386.32	4.92	6.99	96.12																				65.96666667								144.76	18.2											1554	#NV	527	#NV	#NV	86
11D1599	06.09.2011	JW	a(n)	1			582	93	8.75				22.7			85	4	34		13.56		180			10x10	ZnO	4						15.22	1.79		11.12																												597.73	57.31				14.25							#NV	#NV	#NV	#NV	#NV	86
11D1600	06.09.2011	JW	CO2	1								200				120	6	180		13.56					Dummy	Übrig																																										212.25								#NV	#NV	#NV	#NV	#NV	86
																																	1421.33																																											#NV	#NV	#NV	#NV	#NV	#NV
11D1601	07.09.2011	DW	a(p)	1			278	41	7.89	6.1		14				50	4	27		13.56		180			10x10	Asahi-U	2					9.00E-07	9	1.8		24.89		9.34	73.9	892.81	14.16	5.12	74.53	4.59	76.01	2.95	8.11E-10	1.51	Ag-1	 30' 160°C														300.38	25.73	7.73		14.86		1,5	std asi					#NV	#NV	#NV	#NV	#NV	86
11D1601	07.09.2011	DW	CO2	1								200				120	6	180		13.56					Dummy	Übrig																																																							
11D1602	07.09.2011	DW	a(i)	1			1056	80	4.4							205	4	33		13.56		180			10x10	Asahi-U	2					9.00E-07	23.58	1.15		8.32		9.11	74.41	876.58	13.96	5.01	75.61	4.72	75.36	2.82	4.74E-10	1.43	Ag-5	 30' 160°C														1069.88	49.21											#NV	#NV	#NV	#NV	#NV	86
11D1603	07.09.2011	DW	a(i)	1			329	80	12.31							1520	4	33		13.56		180		268	10x10	Asahi-U	2						#WERT!																															350.44	49.21											#NV	#NV	#NV	#NV	#NV	86
11D1604	07.09.2011	DW	a(n)	1			582	93	8.75				22.7			85	4	34		13.56		180			10x10	Asahi-U	2						15.22	1.79		11.12																												597.73	57.31				14.25							#NV	#NV	#NV	#NV	#NV	86
11D1605	07.09.2011	DW	CO2	1								200				120	6	180		13.56					Dummy	Übrig																																										212.25								#NV	#NV	#NV	#NV	#NV	86
																																	#WERT!																																											#NV	#NV	#NV	#NV	#NV	#NV
11D1606	07.09.2011	DW	a(p)	1			278	41	7.89	6.6		14				50	4	27		13.56		180			10x10	Asahi-U	2					9.00E-07	9	1.8		24.89		9.44	73.94	892.89	14.3	5.01	75.26	4.78	75.7	2.94	4.34E-10	1.45	Ag-1	 30' 160°C														300.38	25.73	8.36		14.86		1,5	+'0.5 sccm TMB					#NV	#NV	#NV	#NV	#NV	86
11D1606	07.09.2011	DW	CO2	1								200				120	6	180		13.56					Dummy	Übrig																																																							
11D1607	07.09.2011	DW	a(i)	1			1056	80	4.4							205	4	33		13.56		180			10x10	Asahi-U	2					9.00E-07	23.58	1.15		8.32		9.13	73.49	880.76	14.1	4.37	75.12	4.81	74.9	2.82	4.56E-10	1.43	Ag-5	 30' 160°C														1069.88	49.21											#NV	#NV	#NV	#NV	#NV	86
11D1608	07.09.2011	DW	a(i)	1			329	80	12.31							1520	4	33		13.56		180		268	10x10	Asahi-U	2						#WERT!																															350.44	49.21											#NV	#NV	#NV	#NV	#NV	86
11D1609	07.09.2011	DW	a(n)	1			582	93	8.75				22.7			85	4	34		13.56		180			10x10	Asahi-U	2						15.22	1.79		11.12																												597.73	57.31				14.25							#NV	#NV	#NV	#NV	#NV	86
11D1610	07.09.2011	DW	CO2	1								200				120	6	180		13.56					Dummy	Übrig																																										212.25								#NV	#NV	#NV	#NV	#NV	86
																																	#WERT!																																											#NV	#NV	#NV	#NV	#NV	#NV
11D1611	07.09.2011	JW	µc(p)	1			3000	8.6	0.18	0.8						180	12.5	400		13.56		180			10x10	ZnO	2					9.00E-07	19.8	1.1		72.52		4.47	60.45	403.83	18.33	2.9	58.45	8.91	65.7	2.85	5.04E-05	1.27	Ag-1	 30' 160°C														2987.32	5.4	1.01				1,5	1s tdelay					#NV	#NV	#NV	#NV	#NV	86
11D1612	07.09.2011	JW	CO2	1								200				120	6	180		13.56					Dummy	Übrig												5.39	62.84	408.02	21.01	2.86	62.82	11.24	66.36	2.85	1.12E-04	1.34	Ag-5	 30' 160°C																		212.25								#NV	#NV	#NV	#NV	#NV	86
11D1613	07.09.2011	JW	µc(i)	1			125	29	11.17							2880	5	300		13.56		180		241	10x10	ZnO	2					9.00E-07	1373.49	4.77	7.47	93.24																				66.31666667								144.76	18.2											1566	#NV	539	#NV	#NV	86
11D1614	07.09.2011	JW	a(n)	1			582	93	8.75				22.7			85	4	34		13.56		180			10x10	ZnO	2						15.22	1.79		11.12																												597.73	57.31				14.25							#NV	#NV	#NV	#NV	#NV	86
11D1615	07.09.2011	JW	CO2	1								200				120	6	180		13.56					Dummy	Übrig																																										212.25								#NV	#NV	#NV	#NV	#NV	86
																																	1408.5																																											#NV	#NV	#NV	#NV	#NV	#NV
11D1616	08.09.2011	JW	µc(p)	1			3000	8.6	0.18	0.8						180	12.5	400		13.56		180			10x10	ZnO	2					9.00E-07	19.8	1.1		72.52																												2987.32	5.4	1.01					t delay=infinity, aber leider substrate falschrum eingebaut :-)					#NV	#NV	#NV	#NV	#NV	86
11D1617	08.09.2011	JW	CO2	1								200				120	6	180		13.56					Dummy	Übrig																																										212.25								#NV	#NV	#NV	#NV	#NV	86
11D1618	08.09.2011	JW	µc(i)	1			125	29	11.17							2880	5	300		13.56		180		241	10x10	ZnO	2					9.00E-07	#WERT!																															144.76	18.2											#NV	#NV	#NV	#NV	#NV	86
11D1619	08.09.2011	JW	a(n)	1			582	93	8.75				22.7			85	4	34		13.56		180			10x10	ZnO	2						15.22	1.79		11.12																												597.73	57.31				14.25							#NV	#NV	#NV	#NV	#NV	86
11D1620	08.09.2011	JW	CO2	1								200				120	6	180		13.56					Dummy	Übrig																																										212.25								#NV	#NV	#NV	#NV	#NV	86
																																	#WERT!																																						TMPs in LC und PC1 belüftet --> Lecktest					#NV	#NV	#NV	#NV	#NV	#NV
11D1621	12.09.2011	DW	a(i)	2	0.015	35	295	205	28.77							933.3333333	1	50 / 55		60												2.00E-06					#WERT!																											317.11	128.07						cover layer					#NV	#NV	#NV	#NV	#NV	86
																																																																												#NV	#NV	#NV	#NV	#NV	#NV
11D1622	12.09.2011	JW	µc(p)	1			3000	8.6	0.18	0.8						180	12.5	400		13.56		180			10x10	ZnO	2					9.00E-07	19.8	1.1		72.52		4.26	55.82	773.35	9.86	10.52	47.5	2.56	38.83	2.1	7.06E+00	12.86	Ag-1	 30' 160°C														2987.32	5.4	1.01				1,5	rpt of 11D1616					#NV	#NV	#NV	#NV	#NV	86
11D1623	12.09.2011	JW	CO2	1								200				120	6	180		13.56					Dummy	Übrig												4.8	60.33	393.97	20.2	3.45	61.13	11.08	63.85	2.53	1.96E-04	1.37	Ag-5	 30' 160°C																		212.25								#NV	#NV	#NV	#NV	#NV	86
11D1624	12.09.2011	JW	µc(i)	1			125	29	11.17							2880	5	300		13.56		180			10x10	ZnO	2					9.00E-07	1362.49	4.73	4.23	92.5																				24.03333333								144.76	18.2											1578	#NV	551	#NV	#NV	86
11D1625	12.09.2011	JW	a(n)	1			582	93	8.75				22.7			85	4	34		13.56		180			10x10	ZnO	2						15.22	1.79		11.12																												597.73	57.31				14.25							#NV	#NV	#NV	#NV	#NV	86
11D1626	12.09.2011	JW	CO2	1								200				120	6	180		13.56					Dummy	Übrig																																										212.25								#NV	#NV	#NV	#NV	#NV	86
																																	1397.5																																											#NV	#NV	#NV	#NV	#NV	#NV
11D1627	12.09.2011	JW	µc(p)	1			3000	8.6	0.18	0.8						180	12.5	400		13.56		180			10x10	ZnO	2					9.00E-07	19.8	1.1		72.52		4.9	62.25	407.82	19.31	2.97	61.98	10.16	66.32	2.63	8.88E-05	1.33	Ag-1	 30' 160°C														2987.32	5.4	1.01				1,5	2 min delay					#NV	#NV	#NV	#NV	#NV	86
11D1628	12.09.2011	JW	CO2	1								200				120	6	180		13.56					Dummy	Übrig												5.33	63.06	409.09	20.67	2.9	63.6	11.23	65.8	2.71	1.60E-04	1.41	Ag-5	 30' 160°C																		212.25								#NV	#NV	#NV	#NV	#NV	86
11D1629	12.09.2011	JW	µc(i)	1			125	29	11.17							2820	5	300		13.56		180			10x10	ZnO	2					9.00E-07	1360.49	4.82	4.38	94.32																				63.66666667								144.76	18.2											1590	#NV	563	#NV	#NV	86
11D1630	12.09.2011	JW	a(n)	1			582	93	8.75				22.7			85	4	34		13.56		180			10x10	ZnO	2						15.22	1.79		11.12																												597.73	57.31				14.25							#NV	#NV	#NV	#NV	#NV	86
11D1631	12.09.2011	JW	CO2	1								200				120	6	180		13.56					Dummy	Übrig																																										212.25								#NV	#NV	#NV	#NV	#NV	86
																																	1395.5																																											#NV	#NV	#NV	#NV	#NV	#NV
11D1632	13.09.2011	AF	µc(p)	1			3000	8.6	0.18	0.8						180	12.5	400		13.56		180			10x10	ZnO	2					9.00E-07	19.8	1.1		72.52		7.81	68.2	510	22.45	2.8	68.8	12.83	67.2	2.8	1.16E-04	1.66	ZnO/Ag-4	30' 160°C														2987.32	5.4	1.01				4,6	"high rate µc-Si; power series at 7 mbar"					#NV	#NV	#NV	#NV	#NV	86
11D1633	13.09.2011	AF	CO2	1								200				120	6	180		13.56					Dummy	Übrig												7.15	63.1	491	23.08	3.2	63.9	13.19	63.3	2.83	4.69E-04	1.81	ZnO/Ag-6	30' 160°C																		212.25			best cell pos 4: 980 nm (i) / best cell pos 6: 1100 nm (i)					#NV	#NV	#NV	#NV	#NV	86
11D1634	13.09.2011	AF	µc(i)	1			3000	40	0.83							120	12.5	520		13.56		180			10x10	ZnO	2					9.00E-07	50.4	4.2		59.53																												2987.32	25.11											#NV	#NV	#NV	#NV	#NV	86
11D1635	13.09.2011	AF	µc(i)	2	0	0	5000	170	2.1							750	7	650 / 700		60					10x10	ZnO	2					9.00E-07	787.59	10.5	5.84	35.34																												4929.31	105.75											1434	#NV	#NV	#NV	#NV	86
11D1636	13.09.2011	AF	a(n)	1			582	93	8.75				22.7			85	4	34		13.56		180			10x10	ZnO	2					9.00E-07	15.22	1.79		11.12																												597.73	57.31				14.25							#NV	#NV	#NV	#NV	#NV	86
11D1637	13.09.2011	AF	CO2	1								200				120	6	180		13.56					Dummy	Übrig																																										212.25								#NV	#NV	#NV	#NV	#NV	86
																																	873																																											#NV	#NV	#NV	#NV	#NV	#NV
11D1638	13.09.2011	TZ	µc(p)	1			3000	8.6	0.18	0.8						180	12.5	400		13.56		180			10x10	ZnO	2					9.00E-07	19.8	1.1		72.52		7.66	67.2	521	21.9	2.6	68.8	12.21	67.8	2.8	4.77E-05	1.6	ZnO/Ag-4	30' 160°C														2987.32	5.4	1.01				4,6	like 11D1579 but with less hydrogen and more power					#NV	#NV	#NV	#NV	#NV	86
11D1639	13.09.2011	TZ	CO2	1								200				120	6	180		13.56					Dummy	Übrig												7.6	68.4	500	22.22	2.5	69	12.49	68.4	2.88	4.70E-05	1.53	ZnO/Ag-6	30' 160°C																		212.25			best cell pos 4: 950 nm (i) / best cell pos 6: 800 nm (i)					#NV	#NV	#NV	#NV	#NV	86
11D1640	13.09.2011	TZ	µc(i)	1			3000	40	0.83							120	12.5	520		13.56		180			10x10	ZnO	2					9.00E-07	50.4	4.2		59.53																												2987.32	25.11											#NV	#NV	#NV	#NV	#NV	86
11D1641	13.09.2011	TZ	µc(i)	2	0	0	750	110	8.17							1100	6	390 / 460		60					10x10	ZnO	2					9.00E-07	674.59	6.13	7.11	32.13																												763.78	67.93											1438	#NV	#NV	#NV	#NV	86
11D1642	13.09.2011	TZ	a(n)	1			582	93	8.75				22.7			85	4	34		13.56		180			10x10	ZnO	2					9.00E-07	15.22	1.79		11.12																												597.73	57.31				14.25							#NV	#NV	#NV	#NV	#NV	86
11D1643	13.09.2011	TZ	CO2	1								200				120	6	180		13.56					Dummy	Übrig																																										212.25								#NV	#NV	#NV	#NV	#NV	86
																																	760																																											#NV	#NV	#NV	#NV	#NV	#NV
11D1644	13.09.2011	AF	µc(p)	1			3000	8.6	0.18	0.8						180	12.5	400		13.56		180			10x10	ZnO	2					9.00E-07	19.8	1.1		72.52		7.83	69.2	499	22.66	2.9	70.1	12.86	68.6	2.81	1.36E-04	1.68	ZnO/Ag-4	30' 160°C														2987.32	5.4	1.01				4,6	"high rate µc-Si; power series at 7 mbar"					#NV	#NV	#NV	#NV	#NV	86
11D1645	13.09.2011	AF	CO2	1								200				120	6	180		13.56					Dummy	Übrig												7.78	68.4	503	22.6	2.5	69.4	12.87	68	2.8	6.95E-05	1.58	ZnO/Ag-6	30' 160°C																		212.25			best cell pos 4: 950 nm (i) / best cell pos 6: 1080 nm (i)					#NV	#NV	#NV	#NV	#NV	86
11D1646	13.09.2011	AF	µc(i)	1			3000	40	0.83							120	12.5	520		13.56		180			10x10	ZnO	2					9.00E-07	50.4	4.2		59.53																												2987.32	25.11											#NV	#NV	#NV	#NV	#NV	86
11D1647	13.09.2011	AF	µc(i)	2	0	0	5000	170	2.1							750	7	620 / 650		60					10x10	ZnO	2					9.00E-07	791.09	10.55	11.01	35.49																												4929.31	105.75											1442	#NV	#NV	#NV	#NV	86
11D1648	13.09.2011	AF	a(n)	1			582	93	8.75				22.7			85	4	34		13.56		180			10x10	ZnO	2					9.00E-07	15.22	1.79		11.12																												597.73	57.31				14.25							#NV	#NV	#NV	#NV	#NV	86
11D1649	13.09.2011	AF	CO2	1								200				120	6	180		13.56					Dummy	Übrig																																										212.25								#NV	#NV	#NV	#NV	#NV	86
																																	876.5																																											#NV	#NV	#NV	#NV	#NV	#NV
11D1650	14.09.2011	TZ	µc(p)	1			3000	8.6	0.18	0.8						180	12.5	400		13.56		180			10x10	ZnO	2					9.00E-07	19.8	1.1		72.52		7.78	69	498	22.66	2.9	70.1	12.88	68.9	2.82	3.76E-05	1.49	ZnO/Ag-4	30' 160°C														2987.32	5.4	1.01				4,6	"SC-series; 1 nm/s; 40 % (like 11D1096)"					#NV	#NV	#NV	#NV	#NV	86
11D1651	14.09.2011	TZ	CO2	1								200				120	6	180		13.56					Dummy	Übrig																																										212.25			Slave shut off after a few seconds					#NV	#NV	#NV	#NV	#NV	86
11D1652	14.09.2011	TZ	µc(i)	1			3000	40	0.83							120	12.5	520		13.56		180			10x10	ZnO	2					9.00E-07	50.4	4.2		59.53																												2987.32	25.11						best cell pos 4: 1020 nm (i)					#NV	#NV	#NV	#NV	#NV	86
11D1653	14.09.2011	TZ	µc(i)	2	0	0	5000	175	2.16							950	6	390 / 440		60					10x10	ZnO	2					9.00E-07	1092.59	11.5	0	37.57																												4929.31	108.93											1446	#NV	#NV	#NV	#NV	86
11D1654	14.09.2011	TZ	a(n)	1			582	93	8.75				22.7			85	4	34		13.56		180			10x10	ZnO	2					9.00E-07	15.22	1.79		11.12																												597.73	57.31				14.25							#NV	#NV	#NV	#NV	#NV	86
11D1655	14.09.2011	TZ	CO2	1								200				120	6	180		13.56					Dummy	Übrig																																										212.25								#NV	#NV	#NV	#NV	#NV	86
																																	1178																																											#NV	#NV	#NV	#NV	#NV	#NV
11D1656	14.09.2011	TZ	µc(p)	1			3000	8.6	0.18	0.8						180	12.5	400		13.56		180			10x10	ZnO	2					9.00E-07	19.8	1.1		72.52		6.27	60.7	450	22.98	3.2	61.4	13.5	61	2.72	1.30E-03	1.86	ZnO/Ag-4	30' 160°C														2987.32	5.4	1.01				4,6	"SC-series; 0.5 nm/s; 60 % (like 11D1484)"					#NV	#NV	#NV	#NV	#NV	86
11D1657	14.09.2011	TZ	CO2	1								200				120	6	180		13.56					Dummy	Übrig												6.61	61.2	473	22.82	3.3	61.5	13.2	62.9	2.78	4.40E-04	1.76	ZnO/Ag-6	30' 160°C																		212.25			best cell pos 4: 1400 nm (i) / best cell pos 6: 1700 nm (i)					#NV	#NV	#NV	#NV	#NV	86
11D1658	14.09.2011	TZ	µc(i)	1			3000	40	0.83							120	12.5	520		13.56		180			10x10	ZnO	2					9.00E-07	50.4	4.2		59.53																												2987.32	25.11											#NV	#NV	#NV	#NV	#NV	86
11D1659	14.09.2011	TZ	µc(i)	2	0	0	500	40	4.63							2400	4	170 / 180		60					10x10	ZnO	2					9.00E-07	1003.09	4.18	7.95	59.24																												517.34	25.11											1450	#NV	#NV	#NV	#NV	86
11D1660	14.09.2011	TZ	a(n)	1			582	93	8.75				22.7			85	4	34		13.56		180			10x10	ZnO	2					9.00E-07	15.22	1.79		11.12																												597.73	57.31				14.25							#NV	#NV	#NV	#NV	#NV	86
11D1661	14.09.2011	TZ	CO2	1								200				120	6	180		13.56					Dummy	Übrig																																										212.25								#NV	#NV	#NV	#NV	#NV	86
																																	1088.5																																											#NV	#NV	#NV	#NV	#NV	#NV
11D1662	14.09.2011	AF	µc(p)	1			3000	8.6	0.18	0.8						180	12.5	400		13.56		180			10x10	ZnO	2					9.00E-07	19.8	1.1		72.52		7.32	67.3	490	22.19	2.9	68	12.71	66.2	2.76	1.67E-04	1.66	ZnO/Ag-4	30' 160°C														2987.32	5.4	1.01				4,6	"high rate µc-Si; power series at 7 mbar"					#NV	#NV	#NV	#NV	#NV	86
11D1663	14.09.2011	AF	CO2	1								200				120	6	180		13.56					Dummy	Übrig												7.37	67.4	492	22.22	2.9	68	12.69	66.3	2.74	1.51E-04	1.65	ZnO/Ag-6	30' 160°C																		212.25			best cell pos 4: 950 nm (i) / best cell pos 6: 930 nm (i)					#NV	#NV	#NV	#NV	#NV	86
11D1664	14.09.2011	AF	µc(i)	1			3000	40	0.83							120	12.5	520		13.56		180			10x10	ZnO	2					9.00E-07	50.4	4.2		59.53																												2987.32	25.11											#NV	#NV	#NV	#NV	#NV	86
11D1665	14.09.2011	AF	µc(i)	2	0	0	5000	170	2.1							750	7	580 / 600		60					10x10	ZnO	2					9.00E-07	765.09	10.2	9.11	34.33																												4929.31	105.75											1454	#NV	#NV	#NV	#NV	86
11D1666	14.09.2011	AF	a(n)	1			582	93	8.75				22.7			85	4	34		13.56		180			10x10	ZnO	2					9.00E-07	15.22	1.79		11.12																												597.73	57.31				14.25							#NV	#NV	#NV	#NV	#NV	86
11D1667	14.09.2011	AF	CO2	1								200				120	6	180		13.56					Dummy	Übrig																																										212.25								#NV	#NV	#NV	#NV	#NV	86
																																	850.5																																											#NV	#NV	#NV	#NV	#NV	#NV
11D1668	15.09.2011	JW	µc(p)	1			3000	8.6	0.18	0.8						180	12.5	400		13.56		180			10x10	ZnO	2					9.00E-07	19.8	1.1		72.52		4.07	58.3	407.57	17.15	3.71	58.18	9.87	61.99	1.92	1.10E-04	1.38	Ag-1	 30' 160°C														2987.32	5.4	1.01				1,5	4 min delay					#NV	#NV	#NV	#NV	#NV	86
11D1669	15.09.2011	JW	CO2	1								200				120	6	180		13.56					Dummy	Übrig												5.42	62.53	413.93	20.95	3.21	63.94	11.55	65.04	2.66	1.28E-04	1.39	Ag-5	 30' 160°C																		212.25								#NV	#NV	#NV	#NV	#NV	86
11D1670	15.09.2011	JW	µc(i)	1			125	29	11.17							2820	5	300		13.56		180			10x10	ZnO	2					9.00E-07	1341.32	4.76	6.51	93																				51.4								144.76	18.2											1606	#NV	575	#NV	#NV	86
11D1671	15.09.2011	JW	a(n)	1			582	93	8.75				22.7			85	4	34		13.56		180			10x10	ZnO	2						15.22	1.79		11.12																												597.73	57.31				14.25							#NV	#NV	#NV	#NV	#NV	86
11D1672	15.09.2011	JW	CO2	1								200				120	6	180		13.56					Dummy	Übrig																																										212.25								#NV	#NV	#NV	#NV	#NV	86
																																	1376.33																																											#NV	#NV	#NV	#NV	#NV	#NV
11D1673	15.09.2011	DW	µc(p)	1			3000	8.6	0.18	0.8						180	12.5	400		13.56		180			10x10	ZnO	3					9.00E-07	19.8	1.1		72.52		8.2	69.2	509	23.3	2.6	70.4	13.91	69.6	2.61			ZnO/Ag-1	30' 160°C														2987.32	5.4	1.01				1,5,9	std µc-Si PC1 - test of homogeneity					#NV	#NV	#NV	#NV	#NV	86
11D1674	15.09.2011	DW	CO2	1								200				120	6	180		13.56					Dummy	Übrig												8.48	70.2	516	23.4	2.7	71.7	13.99	70.5	2.64			ZnO/Ag-5	30' 160°C																		212.25								#NV	#NV	#NV	#NV	#NV	86
11D1675	15.09.2011	DW	µc(i)	1			3000	52	1.06							2580	12.5	520		13.56		180			10x10	ZnO	3					9.00E-07	1395.32	5.41	0.8	60.38		8.35	69.5	510	23.53	2.6	70.7	14.11	69.4	2.63			ZnO/Ag-9	30' 160°C														2987.32	31.88											1622	#NV	#NV	#NV	#NV	86
11D1676	15.09.2011	DW	a(n)	1			582	93	8.75				22.7			85	4	34		13.56		180			10x10	ZnO	3						15.22	1.79		11.12																												597.73	57.31				14.25							#NV	#NV	#NV	#NV	#NV	86
11D1677	15.09.2011	DW	CO2	1								200				120	6	180		13.56					Dummy	Übrig																																										212.25								#NV	#NV	#NV	#NV	#NV	86
																																	1430.33																																											#NV	#NV	#NV	#NV	#NV	#NV
11D1678	15.09.2011	TZ	µc(p)	1			3000	8.6	0.18	0.8						180	12.5	400		13.56		180			10x10	ZnO	2					9.00E-07	19.8	1.1		72.52		7.71	68.2	501	22.56	2.5	69.2	12.95	67.8	2.83	7.19E-05	1.59	ZnO/Ag-4	30' 160°C														2987.32	5.4	1.01				4,6	rpt of 11D1650					#NV	#NV	#NV	#NV	#NV	86
11D1679	15.09.2011	TZ	CO2	1								200				120	6	180		13.56					Dummy	Übrig												7.59	67.6	505	22.22	2.7	69.4	12.66	67.8	2.78	5.09E-03	2.47?	ZnO/Ag-6	30' 160°C																		212.25			best cell pos 4: 950 nm (i) / best cell pos 6: 950 nm (i)					#NV	#NV	#NV	#NV	#NV	86
11D1680	15.09.2011	TZ	µc(i)	1			3000	40	0.83							120	12.5	520		13.56		180			10x10	ZnO	2					9.00E-07	50.4	4.2		59.53																												2987.32	25.11											#NV	#NV	#NV	#NV	#NV	86
11D1681	15.09.2011	TZ	µc(i)	2	0	0	5000	175	2.16							950	6	390 / 440		60					10x10	ZnO	2					9.00E-07	1144.09	12.04	5.9	39.34																												4929.31	108.93											1458	#NV	#NV	#NV	#NV	86
11D1682	15.09.2011	TZ	a(n)	1			582	93	8.75				22.7			85	4	34		13.56		180			10x10	ZnO	2					9.00E-07	15.22	1.79		11.12																												597.73	57.31				14.25							#NV	#NV	#NV	#NV	#NV	86
11D1683	15.09.2011	TZ	CO2	1								200				120	6	180		13.56					Dummy	Übrig																																										212.25								#NV	#NV	#NV	#NV	#NV	86
																																	1229.5																																											#NV	#NV	#NV	#NV	#NV	#NV
11D1684	16.09.2011	TZ	µc(p)	1			3000	8.6	0.18	0.8						180	12.5	400		13.56		180			10x10	ZnO	2					9.00E-07	19.8	1.1		72.52		7.94	67.1	492	24.04	2.8	67.8	13.92	66.6	2.9	1.49E-04	1.64	ZnO/Ag-4	30' 160°C														2987.32	5.4	1.01				4,6	"SC-series; 0.5 nm/s; 60 % (like 11D1484)"					#NV	#NV	#NV	#NV	#NV	86
11D1685	16.09.2011	TZ	CO2	1								200				120	6	180		13.56					Dummy	Übrig												7.82	66.6	497	23.63	3	67.3	13.65	67	2.88	1.17E-04	1.63	ZnO/Ag-6	30' 160°C																		212.25			best cell pos 4: 1200 nm (i) / best cell pos 6: 1300 nm (i)					#NV	#NV	#NV	#NV	#NV	86
11D1686	16.09.2011	TZ	µc(i)	1			3000	40	0.83							120	12.5	520		13.56		180			10x10	ZnO	2					9.00E-07	50.4	4.2		59.53																												2987.32	25.11											#NV	#NV	#NV	#NV	#NV	86
11D1687	16.09.2011	TZ	µc(i)	2	0	0	500	60	6.64							1800	4	170 / 180		60					10x10	ZnO	2					9.00E-07	978.09	5.43	6.91	52.52																												517.34	36.82											1462	#NV	#NV	#NV	#NV	86
11D1688	16.09.2011	TZ	a(n)	1			582	93	8.75				22.7			85	4	34		13.56		180			10x10	ZnO	2					9.00E-07	15.22	1.79		11.12																												597.73	57.31				14.25							#NV	#NV	#NV	#NV	#NV	86
11D1689	16.09.2011	TZ	CO2	1								200				120	6	180		13.56					Dummy	Übrig																																										212.25								#NV	#NV	#NV	#NV	#NV	86
																																	1063.5																																											#NV	#NV	#NV	#NV	#NV	#NV
11D1690	16.09.2011	DW	a(p)	1			278	41	7.89	6.1		14				50	4	27		13.56		180			10x10	Asahi-U	2					9.00E-07	9	1.8		24.89		9.89	72.9	891	15.23	5	74.5	5.68	75.3	2.9	1.14E-09	1.5	ZnO/Ag-1	30' 160°C														300.38	25.73	7.73		14.86		1,5,9	std a-Si PC1 - test of homogeneity					#NV	#NV	#NV	#NV	#NV	86
11D1691	16.09.2011	DW	CO2	1								200				120	6	180		13.56					Dummy	Übrig												9.75	73.5	879	15.07	5.2	75.1	5.74	74.7	2.81	8.08E-10	1.45	ZnO/Ag-5	30' 160°C																		212.25								#NV	#NV	#NV	#NV	#NV	86
11D1692	16.09.2011	DW	a(i)	1			1056	80	4.4							205	4	33		13.56		180			10x10	Asahi-U	2					9.00E-07	23.58	1.15				9.85	73.4	888	15.1	4.6	74.7	5.66	75.2	2.88	1.11E-09	1.49	ZnO/Ag-9	30' 160°C														1069.88	49.21											#NV	#NV	#NV	#NV	#NV	86
11D1692	16.09.2011	DW	a(i)	1			329	80	12.31							1520	4	33		13.56		180			10x10	Asahi-U	2						306.87	2.02		14.6																												350.44	49.21											1626	#NV	#NV	#NV	#NV	86
11D1693	16.09.2011	DW	a(n)	1			582	93	8.75				22.7			85	4	34		13.56		180			10x10	Asahi-U	2						15.22	1.79		11.12																												597.73	57.31				14.25							#NV	#NV	#NV	#NV	#NV	86
11D1694	16.09.2011	DW	CO2	1								200				120	6	180		13.56					Dummy	Übrig																																										212.25								#NV	#NV	#NV	#NV	#NV	86
																																	354.67																																											#NV	#NV	#NV	#NV	#NV	#NV
11D1695	16.09.2011	AF	µc(p)	1			3000	8.6	0.18	0.8						180	12.5	400		13.56		180			10x10	ZnO	2					9.00E-07	19.8	1.1		72.52		7.66	67.8	511	22.13	2.9	68.7	12.54	66.4	2.83	1.59E-04	1.73	ZnO/Ag-4	30' 160°C														2987.32	5.4	1.01				4,6	"high rate µc-Si; power series at 7 mbar"					#NV	#NV	#NV	#NV	#NV	86
11D1696	16.09.2011	AF	CO2	1								200				120	6	180		13.56					Dummy	Übrig												7.54	66.6	524	21.62	3.1	67.9	12.02	66.9	2.76	1.08E-04	1.72	ZnO/Ag-6	30' 160°C																		212.25			best cell pos 4: 900 nm (i) / best cell pos 6: 950 nm (i)					#NV	#NV	#NV	#NV	#NV	86
11D1697	16.09.2011	AF	µc(i)	1			3000	40	0.83							120	12.5	520		13.56		180			10x10	ZnO	2					9.00E-07	50.4	4.2		59.53																												2987.32	25.11											#NV	#NV	#NV	#NV	#NV	86
11D1698	16.09.2011	AF	µc(i)	2	0	0	5000	170	2.1							750	7	550 / 550		60					10x10	ZnO	2					9.00E-07	842.28	11.23	11.25	37.79																												4929.31	105.75											1630	#NV	#NV	#NV	#NV	86
11D1699	16.09.2011	AF	a(n)	1			582	93	8.75				22.7			85	4	34		13.56		180			10x10	ZnO	2					9.00E-07	15.22	1.79		11.12																												597.73	57.31				14.25							#NV	#NV	#NV	#NV	#NV	86
11D1700	16.09.2011	AF	CO2	1								200				120	6	180		13.56					Dummy	Übrig																																										212.25								#NV	#NV	#NV	#NV	#NV	86
																																	927.7																																											#NV	#NV	#NV	#NV	#NV	#NV
11D1701	19.09.2011	JW	µc(p)	1			3000	8.6	0.18	0.8						180	12.5	400		13.56		180			10x10	ZnO	2					9.00E-07	19.8	1.1		72.52		5.08	60.02	412.55	20.51	3.15	58.76	10.44	65.88	2.99	5.06E-05	1.29	Ag-1	 30' 160°C														2987.32	5.4	1.01				1,5	"delay of 30s; grading from 29-31 sccm"					#NV	#NV	#NV	#NV	#NV	86
11D1702	19.09.2011	JW	CO2	1								200				120	6	180		13.56					Dummy	Übrig												5.59	62.87	416.79	21.33	3.24	64.03	11.33	65.97	2.9	1.28E-04	1.4	Ag-5	 30' 160°C																		212.25			30 s delay, nach 10'29.5 - 20' 30 - 30' 30.5 - 40' 31 sccm SiH4					#NV	#NV	#NV	#NV	#NV	86
11D1703	19.09.2011	JW	µc(i)	1			125	29-31								2880	5	300		13.56		180			10x10	ZnO	2					9.00E-07	1375.15	4.77		#WERT!																				59.96666667								144.76												1618	#NV	587	#NV	#NV	86
11D1704	19.09.2011	JW	a(n)	1			582	93	8.75				22.7			85	4	34		13.56		180			10x10	ZnO	2						15.22	1.79		11.12																												597.73	57.31				14.25							#NV	#NV	#NV	#NV	#NV	86
11D1705	19.09.2011	JW	CO2	1								200				120	6	180		13.56					Dummy	Übrig																																										212.25								#NV	#NV	#NV	#NV	#NV	86
																																	1410.17																																											#NV	#NV	#NV	#NV	#NV	#NV
11D1706	19.09.2011	TZ	µc(p)	1			3000	8.6	0.18	0.8						180	12.5	400		13.56		180			10x10	ZnO	2					9.00E-07	19.8	1.1		72.52		5.61	57.4	454	21.53	4.2							ZnO/Ag-4	30' 160°C														2987.32	5.4	1.01					like 11D1579 but with lower gas flow and higher power at master					#NV	#NV	#NV	#NV	#NV	86
11D1707	19.09.2011	TZ	CO2	1								200				120	6	180		13.56					Dummy	Übrig																																										212.25			"Slave shut off after a few seconds; plasma not stable at master"					#NV	#NV	#NV	#NV	#NV	86
11D1708	19.09.2011	TZ	µc(i)	1			3000	40	0.83							120	12.5	520		13.56		180			10x10	ZnO	2					9.00E-07	50.4	4.2		59.53																												2987.32	25.11											#NV	#NV	#NV	#NV	#NV	86
11D1709	19.09.2011	TZ	µc(i)	2	0	0	600	100	9.11							1100	6	360 / 400		60					10x10	ZnO	2					9.00E-07	745.78	6.78	0	39.12																												615.43	61.67											1634	#NV	#NV	#NV	#NV	86
11D1710	19.09.2011	TZ	a(n)	1			582	93	8.75				22.7			85	4	34		13.56		180			10x10	ZnO	2					9.00E-07	15.22	1.79		11.12																												597.73	57.31				14.25							#NV	#NV	#NV	#NV	#NV	86
11D1711	19.09.2011	TZ	CO2	1								200				120	6	180		13.56					Dummy	Übrig																																										212.25								#NV	#NV	#NV	#NV	#NV	86
																																	831.2																																											#NV	#NV	#NV	#NV	#NV	#NV
11D1712	19.09.2011	TZ	µc(p)	1			3000	8.6	0.18	0.8						180	12.5	400		13.56		180			10x10	ZnO	2					9.00E-07	19.8	1.1		72.52		7.96	69.6	508	22.52	2.5	71.2	12.69	70	2.8	1.31E-05	1.41	ZnO/Ag-4	75' 160°C														2987.32	5.4	1.01				4,6	"SC-series; 0.5 nm/s; 60 % (like 11D1484)"					#NV	#NV	#NV	#NV	#NV	86
11D1713	19.09.2011	TZ	CO2	1								200				120	6	180		13.56					Dummy	Übrig												7.69	69.1	506	21.99	2.6	70.2	12.26	68.8	2.82	4.29E-05	1.54	ZnO/Ag-6	75' 160°C																		212.25			best cell pos 4: 970 nm (i) / best cell pos 6: 940 nm (i)					#NV	#NV	#NV	#NV	#NV	86
11D1714	19.09.2011	TZ	µc(i)	1			3000	40	0.83							120	12.5	520		13.56		180			10x10	ZnO	2					9.00E-07	50.4	4.2		59.53																												2987.32	25.11											#NV	#NV	#NV	#NV	#NV	86
11D1715	19.09.2011	TZ	µc(i)	2	0	0	500	65	7.16							1300	4	170 / 180		60					10x10	ZnO	2					9.00E-07	830.28	6.39	7.16	56.95																												517.34	39.91											1638	#NV	#NV	#NV	#NV	86
11D1716	19.09.2011	TZ	a(n)	1			582	93	8.75				22.7			85	4	34		13.56		180			10x10	ZnO	2					9.00E-07	15.22	1.79		11.12																												597.73	57.31				14.25							#NV	#NV	#NV	#NV	#NV	86
11D1717	19.09.2011	TZ	CO2	1								200				120	6	180		13.56					Dummy	Übrig																																										212.25								#NV	#NV	#NV	#NV	#NV	86
																																	915.7																																											#NV	#NV	#NV	#NV	#NV	#NV
11D1718	20.09.2011	TM	µc(p)	1			3000	8.6	0.18	0.8						180	12.5	400		13.56		180			10x10	ZnO	4					9.00E-07	19.8	1.1		72.52		7.43	71.4	504	20.66	2.3	72.4	10.87	71.2	2.86			Ag-6	30' 160°C														2987.32	5.4	1.01				1,5,6,9	µc-Si with grading (like 11D1084) - test run for oerlikon					#NV	#NV	#NV	#NV	#NV	86
11D1719	20.09.2011	TM	CO2	1								200				120	6	180		13.56					Dummy	Übrig												8.36	69.5	498	24.17	2.7	70.7	14.18	69.9	2.84			ZnO/Ag-1	30' 160°C																		212.25			pos 1 was not good please do not use for Oerlikon tests					#NV	#NV	#NV	#NV	#NV	86
11D1720	20.09.2011	TM	µc(i)	1			3000	54	1.1							2700	12.5	520		13.56		180			10x10	ZnO	4					9.00E-07	1422.48	5.27		56.63		8.8	70.8	513	24.23	2.5	72.1	14.12	71.7	2.88	6.96E-05	1.66	ZnO/Ag-5	30' 160°C														2987.32	33.11						please use other possition 4					1594	#NV	#NV	#NV	#NV	86
11D1721	20.09.2011	TM	a(n)	1			582	93	8.75				22.7			85	4	34		13.56		180			10x10	ZnO	4						15.22	1.79		11.12		8.64	70.1	506	24.32	2.3	71.5	14.22	70.6	2.88	1.62E-05	1.42	ZnO/Ag-9	30' 160°C														597.73	57.31				14.25							#NV	#NV	#NV	#NV	#NV	86
11D1722	20.09.2011	TM	CO2	1								200				120	6	180		13.56					Dummy	Übrig																																										212.25								#NV	#NV	#NV	#NV	#NV	86
																																	1457.5																																											#NV	#NV	#NV	#NV	#NV	#NV
11D1723	20.09.2011	JW	µc(p)	1			3000	8.6	0.18	0.8						180	12.5	400		13.56		180			10x10	ZnO	2					9.00E-07	19.8	1.1		72.52		4.78	61.68	410.73	18.88	3.27	61.71	10.41	65.15	2.41	9.36E-05	1.36	Ag-1	 30' 160°C														2987.32	5.4	1.01				1,5	160 s delay					#NV	#NV	#NV	#NV	#NV	86
11D1724	20.09.2011	JW	CO2	1								200				120	6	180		13.56					Dummy	Übrig												5.44	62.74	413.49	20.98	3.08	62.84	11.34	63.18	2.77	4.39E-04	1.58	Ag-5	 30' 160°C																		212.25			(red) Icr ist homogen bei 54-59%					#NV	#NV	#NV	#NV	#NV	86
11D1725	20.09.2011	JW	µc(i)	1			125	29	11.17							2880	5	300		13.56		180			10x10	ZnO	2					9.00E-07	1340.82	4.66		91.02																			52.25	56.45								144.76	18.2						Effizienz leider nicht					1654	#NV	599	#NV	#NV	86
11D1726	20.09.2011	JW	a(n)	1			582	93	8.75				22.7			85	4	34		13.56		180			10x10	ZnO	2						15.22	1.79		11.12																												597.73	57.31				14.25							#NV	#NV	#NV	#NV	#NV	86
11D1727	20.09.2011	JW	CO2	1								200				120	6	180		13.56					Dummy	Übrig																																										212.25								#NV	#NV	#NV	#NV	#NV	86
																																	1375.83																																											#NV	#NV	#NV	#NV	#NV	#NV
11D1728	20.09.2011	AF	µc(p)	1			3000	8.6	0.18	0.8						180	12.5	400		13.56		180			10x10	ZnO	2					9.00E-07	19.8	1.1		72.52		7.67	70.6	511	21.22	2.7	71.1	11.89	68.6	2.76	5.51E-05	1.58	ZnO/Ag-4	30' 160°C														2987.32	5.4	1.01				4,6	like 11D1644 but at 8 mbar					#NV	#NV	#NV	#NV	#NV	86
11D1729	20.09.2011	AF	CO2	1								200				120	6	180		13.56					Dummy	Übrig												8.06	69.9	517	22.3	2.9	71.3	12.43	70.4	2.86	2.52E-05	1.51	ZnO/Ag-6	30' 160°C																		212.25			best cell pos 4: 670 nm (i) / best cell pos 6: 880 nm (i)					#NV	#NV	#NV	#NV	#NV	86
11D1730	20.09.2011	AF	µc(i)	1			3000	40	0.83							120	12.5	520		13.56		180			10x10	ZnO	2					9.00E-07	50.4	4.2		59.53																												2987.32	25.11											#NV	#NV	#NV	#NV	#NV	86
11D1731	20.09.2011	AF	µc(i)	2	0	0	5000	170	2.1							750	8	620 / 650		60					10x10	ZnO	2					9.00E-07	704.78	9.4	23.89	31.62																												4929.31	105.75											1642	#NV	#NV	#NV	#NV	86
11D1732	20.09.2011	AF	a(n)	1			582	93	8.75				22.7			85	4	34		13.56		180			10x10	ZnO	2					9.00E-07	15.22	1.79		11.12																												597.73	57.31				14.25							#NV	#NV	#NV	#NV	#NV	86
11D1733	20.09.2011	AF	CO2	1								200				120	6	180		13.56					Dummy	Übrig																																										212.25								#NV	#NV	#NV	#NV	#NV	86
																																	790.2																																						"cleaning of all chambers and gate valves; change of plates for gas feed and exhaust in PC2"					#NV	#NV	#NV	#NV	#NV	#NV
11D1734	27.09.2011	DW	a(i)	2	0.015	35	295	205	28.77							933.3333333	1	50 / 55		60												2.00E-06					0																											317.11	128.07						cover layer PC1 & PC2					#NV	#NV	#NV	#NV	#NV	86
11D1735	27.09.2011	DW	a(i)	1			329	80	12.31							2700	4	33		13.56		180										2.00E-06																																350.44	49.21											#NV	#NV	#NV	#NV	#NV	86
																																																																												#NV	#NV	#NV	#NV	#NV	#NV
11D1736	28.09.2011	DW	a(p)	1			278	41	7.89	6.6		14				50	4	27		13.56		180			10x10	Asahi-U	3					9.00E-07	9	1.8		24.89		9.59	74	897	14.45	5.3	74.8	4.67	76.4	2.97	6.62E-10	1.48	Ag-1	30' 160°C														300.38	25.73	8.36		14.86		1,5,9	std a-Si					#NV	#NV	#NV	#NV	#NV	86
11D1737	28.09.2011	DW	CO2	1								200				120	6	180		13.56					Dummy	Übrig												10.02	74	877	15.45	4.8	75.5	5.83	75	2.88	4.92E-10	1.41	ZnO/Ag-5	30' 160°C																		212.25								#NV	#NV	#NV	#NV	#NV	86
11D1738	28.09.2011	DW	a(i)	1			1056	80	4.4							205	4	33		13.56		180			10x10	Asahi-U	3					9.00E-07	23.58	1.15				10.18	73.5	893	15.52	4.7	74.9	5.71	75.9	2.95	5.39E-10	1.44	ZnO/Ag-9	30' 160°C														1069.88	49.21											#NV	#NV	#NV	#NV	#NV	86
11D1738	28.09.2011	DW	a(i)	1			329	80	12.31							1520	4	33		13.56		180			10x10	Asahi-U	3						#WERT!																															350.44	49.21											#NV	#NV	#NV	#NV	#NV	86
11D1739	28.09.2011	DW	a(n)	1			582	93	8.75				22.7			85	4	34		13.56		180			10x10	Asahi-U	3						15.22	1.79		11.12																												597.73	57.31				14.25							#NV	#NV	#NV	#NV	#NV	86
11D1740	28.09.2011	DW	CO2	1								200				120	6	180		13.56					Dummy	Übrig																																										212.25								#NV	#NV	#NV	#NV	#NV	86
																																	#WERT!																																											#NV	#NV	#NV	#NV	#NV	#NV
11D1741	28.09.2011	TM	µc(p)	1			3000	8.6	0.18	0.8						180	12.5	400		13.56		180			10x10	ZnO	3					9.00E-07	19.8	1.1		72.52		7.89	71.1	514	21.58	2.6	71.8	11.41	70.8	2.96	2.08E-05	1.45	Ag-1	30' 160°C														2987.32	5.4	1.01				1,5,9	std µc-Si with grading					#NV	#NV	#NV	#NV	#NV	86
11D1742	28.09.2011	TM	CO2	1								200				120	6	180		13.56					Dummy	Übrig												9.03	70.9	520	24.49	2.6	72.2	14.11	72.1	2.95	1.26E-05	1.39	ZnO/Ag-5	30' 160°C																		212.25								#NV	#NV	#NV	#NV	#NV	86
11D1743	28.09.2011	TM	µc(i)	1			3000	54	1.1							2700	12.5	520		13.56		180			10x10	ZnO	3					9.00E-07	#WERT!					9.01	70.7	518	24.59	2.6	72	14.3	71.6	2.91	1.41E-05	1.43	ZnO/Ag-9	30' 160°C														2987.32	33.11											#NV	#NV	#NV	#NV	#NV	86
11D1744	28.09.2011	TM	a(n)	1			582	93	8.75				22.7			85	4	34		13.56		180			10x10	ZnO	3						15.22	1.79		11.12																												597.73	57.31				14.25							#NV	#NV	#NV	#NV	#NV	86
11D1745	28.09.2011	TM	CO2	1								200				120	6	180		13.56					Dummy	Übrig																																										212.25								#NV	#NV	#NV	#NV	#NV	86
																																	#WERT!																																											#NV	#NV	#NV	#NV	#NV	#NV
11D1746	28.09.2011	TM	µc(p)	1			2250	5.8	0.16	0.8						27	4	400		13.56		180			10x10	ZnO	9					9.00E-07						10.4	71.5	918	15.8	4.44							ZnO/Ag-5	30' 160°C														2248.71	3.64	1.01					a-Si on ZnO (like in Tandem cell), with regular n-layers (85s/210s)					#NV	#NV	#NV	#NV	#NV	86
