Repository: juliabase/juliabase

JuliaBase
=========

JuliaBase is a Python web framework for creating databases for sample tracking
in scientific instituions or working groups.  It bases on Django.

For further information, visit its [web page](http://www.juliabase.org)

Community
---------

The mailing list is "juliabase at googlegroups.com"
(https://groups.google.com/forum/#!forum/juliabase).  It also exists in
newsgroup form on news.gmane.org as "gmane.comp.db.juliabase".

Licensing
---------

JuliaBase is Free Software under the terms of the GNU Affero General Public
License, see the file COPYING-AGPL.txt.

For the details of licensing, see
<http://www.juliabase.org/project.html#licenses>.

File: remote_client/LADA_data_2011.csv (part 12 of 13)
Nr.	Datum	Operator	Schicht	Kammer	vSubstr LQ	Pendel#	H2	SiH4	SC	TMB	CH4	CO2	PH3	Gas?	Gasfluss	t	p	P	Pump nach	f	del	Ts	Th	Th depo	Subst	Subst	Anzahl	Pr	CL	CT	UDC	Basis p	d	R	?d/d¯	Deplet	R dyn	h	FF	Voc	jsc	Rs	FF rot	jsc rot	FF blau	jsc blau	j0	n	Reflekt	Anneal	sd nT	sd vT/oT	sph	Photosens	Krist (%)	Krist (%)	Sims [O]	Sims [C]	Sims [N]	Sims [B]	Sims [?]	PDS E04	PDS a 1,2	H2	SiH4	TMB	CH4	CO2	PH3		Bemerkung					Hilfe-Spalten					
11D1747	28.09.2011	TM	µc(p)	1			3000	8.6	0.18	0.8						26	12.5	400		13.56		180			10x10	ZnO	9					1.00E-02																																2987.32	5.4	1.01					measured at SunSim II					#NV	#NV	#NV	#NV	#NV	86
11D1748	28.09.2011	TM	a(p)	1			278	41	7.89	6.1	28					50	4	27		13.56		180			10x10	ZnO	9					1.00E-02																																300.38	25.73	7.73	23.29									#NV	#NV	#NV	#NV	#NV	86
11D1749	28.09.2011	TM	CO2	1								200				120	6	180		13.56					Dummy	Übrig																																										212.25								#NV	#NV	#NV	#NV	#NV	86
11D1750	28.09.2011	TM	a(i)	1			1056	40	2.29							300	4	33		13.56		180			10x10	ZnO	9					9.00E-07																																1069.88	25.11											#NV	#NV	#NV	#NV	#NV	86
11D1750	28.09.2011	TM	a(i)	1			329	80	12.31							1700	4	33		13.56		180			10x10	ZnO	9																																					350.44	49.21											#NV	#NV	#NV	#NV	#NV	86
11D1751	28.09.2011	TM	a(n)	1			582	93	8.75				22.7			51	4	34		13.56		180			10x10	ZnO	9																																					597.73	57.31				14.25							#NV	#NV	#NV	#NV	#NV	86
11D1752	28.09.2011	TM	µc(n)	1			3000	18	0.38				4			126	12.5	400		13.56		180			10x10	ZnO	9					1.00E-02																																2987.32	11.3				2.38							#NV	#NV	#NV	#NV	#NV	86
11D1753	28.09.2011	TM	CO2	1								200				120	6	180		13.56					Dummy	Übrig																																										212.25								#NV	#NV	#NV	#NV	#NV	86
																																																																												#NV	#NV	#NV	#NV	#NV	#NV
11D1754	29.09.2011	TM	µc(p)	1			3000	8.6	0.18	0.8						180	12.5	400		13.56		180			10x10	ZnO	7					9.00E-07	19.8	1.1		72.52		8.7	70.6	513	24.1	2.03					3.75E-05	1.54	ZnO/Ag-1	30' 160°C														2987.32	5.4	1.01					"bottom cell like 11D0729 but with regular p-layer; 2xOerlikon, 4x1/2 Gabrielle, 2xstd ZnO, 1xJoachim, 2xLADA"					#NV	#NV	#NV	#NV	#NV	86
11D1755	29.09.2011	TM	CO2	1								200				120	6	180		13.56					Dummy	Übrig												8.6	69.9	508	24.3	2.26					4.08E-05	1.54	ZnO/Ag-3	30' 160°C																		212.25			measured at SunSim II					#NV	#NV	#NV	#NV	#NV	86
11D1756	29.09.2011	TM	µc(i)	1			3000	54	1.1							2700	12.5	520		13.56		180			10x10	ZnO	7					9.00E-07	#WERT!					11.6	71.3	1384	11.7	8							ZnO/Ag-6	30' 160°C														2987.32	33.11						"Pos 6 including top cell 11D-1746; QE Jsc (11.6 / 12.0), pos 14"					#NV	#NV	#NV	#NV	#NV	86
11D1757	29.09.2011	TM	a(n)	1			582	93	8.75				22.7			120	4	34		13.56		180			10x10	ZnO	7						21.48	1.79		11.12		11.8	72.4	1404	11.6	7.9							ZnO/Ag-9	30' 160°C														597.73	57.31				14.25		"Pos 9 including top cell 11D-1746; QE Jsc (11.5 / 12.0), pos 1"					#NV	#NV	#NV	#NV	#NV	86
11D1758	29.09.2011	TM	CO2	1								200				120	6	180		13.56					Dummy	Übrig																																										212.25			best tandem with LA top cell: 11.6 % / best tandem with LA top cell and substrate from Gabrielle: 12.1 %					#NV	#NV	#NV	#NV	#NV	86
																																																																							change of cooling water system and moving gas cabinet  (Ar, CO2, …) within the lab					#NV	#NV	#NV	#NV	#NV	#NV
11D1759	18.10.2011	DW	a(i)	2	0.015	35	295	205	29.21							933.3333333	1	50 / 55		60												2.00E-06																																308.33	127.21						cover layer PC1 & PC2					#NV	#NV	#NV	#NV	#NV	98
11D1760	18.10.2011	DW	a(i)	1			329	80	12.69							2700	4	33		13.56		180										2.00E-06																																341.49	49.64											#NV	#NV	#NV	#NV	#NV	98
																																																																												#NV	#NV	#NV	#NV	#NV	#NV
11D1761	18.10.2011	TZ	a(p)	1			278	41	8.09	6.1	28					50	4	27		13.56		180			10x10	Asahi-U	3					9.00E-07	9	1.8		24.93		8.89	72.9	880	13.86	5	73.6	4.21	75.5	2.99	7.92E-10	1.47	Ag-1	30' 160°C														291.76	25.69	7.74	23.11			1,5,9	rpt of 11D0491 as std a-Si for PC2					#NV	#NV	#NV	#NV	#NV	98
11D1762	18.10.2011	TZ	CO2	1								200				120	6	180		13.56					Dummy	Übrig												9.59	73.9	881	14.73	4.4	74.8	5.18	75	2.9	6.05E-10	1.49	ZnO/Ag-5	30' 160°C																		210.13								#NV	#NV	#NV	#NV	#NV	98
11D1763	18.10.2011	TZ	a(i)	2	0.015	26	320	165	23.53							693.3333333	1	50 / 55		60		180			10x10	Asahi-U	3					9.00E-07	364.79	5.26		18.29		9.58	72.8	882	14.93	4.7	73.7	5.29	74.7	2.92	7.50E-10	1.47	ZnO/Ag-9	30' 160°C														332.71	102.39											1662	#NV	#NV	#NV	#NV	98
11D1764	18.10.2011	TZ	a(n)	1			582	93	8.9				22.7			85	4	34		13.56		180			10x10	Asahi-U	3					9.00E-07	15.22	1.79		11.04																												590.99	57.71				14.2							#NV	#NV	#NV	#NV	#NV	98
11D1765	18.10.2011	TZ	CO2	1								200				120	6	180		13.56					Dummy	Übrig																																										210.13								#NV	#NV	#NV	#NV	#NV	98
																																	389																																											#NV	#NV	#NV	#NV	#NV	#NV
11D1766	19.10.2011	TM	µc(p)	1			3000	8.6	0.18	0.8						180	12.5	400		13.56		180			10x10	ZnO	4					9.00E-07	19.8	1.1		71.31		7.67	71.8	511	20.92	2.5	71.2	11.16	?	2.83	1.69E-05	1.41	Ag-1	30' 160°C														2986.55	5.49	1.03				1,5,9	std µc-Si with grading					#NV	#NV	#NV	#NV	#NV	98
11D1767	19.10.2011	TM	CO2	1								200				120	6	180		13.56					Dummy	Übrig												8.75	70	518	24.11	3	71.7	14.02	71.6	2.86	8.69E-06	1.36	ZnO/Ag-5	30' 160°C																		210.13								#NV	#NV	#NV	#NV	#NV	98
11D1768	19.10.2011	TM	µc(i)	1			3000	54	1.11							2700	12.5	520		13.56		180			10x10	ZnO	4					9.00E-07	#WERT!					8.71	70	516	24.12	2.7	71.6	14.11	70.4	2.82	1.61E-05	1.42	ZnO/Ag-9	30' 160°C														2986.55	33.51											#NV	#NV	#NV	#NV	#NV	98
11D1769	19.10.2011	TM	a(n)	1			582	93	8.9				22.7			85	4	34		13.56		180			10x10	ZnO	4						15.22	1.79		11.04																												590.99	57.71				14.2							#NV	#NV	#NV	#NV	#NV	98
11D1770	19.10.2011	TM	CO2	1								200				120	6	180		13.56					Dummy	Übrig																																																		#NV	#NV	#NV	#NV	#NV	98
																																	#WERT!																																											#NV	#NV	#NV	#NV	#NV	#NV
11D1771	19.10.2011	TM	µc(n)	1			3000	18	0.38				4			240	12.5	400		13.56		180			10x10	ZnO	3					9.00E-07	26.4	1.1		34.25																												2986.55	11.43				2.38		1st n-i-p					#NV	#NV	#NV	#NV	#NV	98
11D1772	19.10.2011	TM	CO2	1								200				120	6	180		13.56					Dummy	Übrig																																										210.13								#NV	#NV	#NV	#NV	#NV	98
11D1773	19.10.2011	TM	µc(i)	1			3000	54	1.11							2700	12.5	520		13.56		180			10x10	ZnO	3					9.00E-07	#WERT!																															2986.55	33.51											#NV	#NV	#NV	#NV	#NV	98
11D1774	19.10.2011	TM	µc(p)	1			3000	8.6	0.18	0.8						180	12.5	400		13.56		180			10x10	ZnO	3					1.00E-02	32.22	1.79		116.04																												2986.55	5.49	1.03										#NV	#NV	#NV	#NV	#NV	98
11D1775	19.10.2011	TM	CO2	1								200				120	6	180		13.56					Dummy	Übrig																																										210.13								#NV	#NV	#NV	#NV	#NV	98
																																	#WERT!																																											#NV	#NV	#NV	#NV	#NV	#NV
11D1776	19.10.2011	JW	µc(p)	1			3000	8.6	0.18	0.8						180	12.5	400		13.56		180			10x10	ZnO	3					9.00E-07	19.8	1.1		71.31		6.14	64.93	443.54	21.33	2.66	65.04	11.06	68.15	3.01	5.33E-05	1.4	Ag-1	 65' 160°C														2986.55	5.49	1.03				1,2,5	"µc-Si low flow; 25s delay"					#NV	#NV	#NV	#NV	#NV	98
11D1777	19.10.2011	JW	CO2	1								200				120	6	180		13.56					Dummy	Übrig												5.78	63.99	435.76	20.74	3.24	64.7	11.05	66.88	2.77	6.81E-05	1.4	Ag-2	 65' 160°C																		210.13								#NV	#NV	#NV	#NV	#NV	98
11D1778	19.10.2011	JW	µc(i)	1			125	35	13.56							2880	5	300		13.56		180			10x10	ZnO	3					9.00E-07	1576.32	5.47	6.46	88.49		2.74	51.21	488.87	10.94	7.78	57.28	5.63	43.23	0.71	1.52E-05	1.5	Ag-5	 65' 160°C						19.42222222								140.3	22.01											1718	#NV	615	#NV	#NV	98
11D1779	19.10.2011	JW	a(n)	1			582	93	8.9				22.7			85	4	34		13.56		180			10x10	ZnO	3						15.22	1.79		11.04																												590.99	57.71				14.2							#NV	#NV	#NV	#NV	#NV	98
11D1780	19.10.2011	JW	CO2	1								200				120	6	180		13.56					Dummy	Übrig																																										210.13								#NV	#NV	#NV	#NV	#NV	98
																																	1611.33																																											#NV	#NV	#NV	#NV	#NV	#NV
11D1781	20.10.2011	TZ	µc(p)	1			3000	8.6	0.18	0.8						180	12.5	400		13.56		180			10x10	ZnO	2					9.00E-07	19.8	1.1		71.31		7.1	63.2	475	23.67	3.2	63.6	13.64	64.7	2.9	3.06E-04	1.68	ZnO/Ag-4	30' 160°C														2986.55	5.49	1.03				4,6	"SC-series; 0.5 nm/s; 60 % (like 11D1484)"					#NV	#NV	#NV	#NV	#NV	98
11D1782	20.10.2011	TZ	CO2	1								200				120	6	180		13.56					Dummy	Übrig												5.38	59.5	451	20.02	4	60.1	10.64	61.3	2.77	1.26E-03	1.91	ZnO/Ag-6	30' 160°C																		210.13			best cell pos 4: 1670 nm (i) / best cell pos 6: 1860 nm (i)					#NV	#NV	#NV	#NV	#NV	98
11D1783	20.10.2011	TZ	µc(i)	1			3000	40	0.83							120	12.5	520		13.56		180			10x10	ZnO	2					9.00E-07	50.4	4.2		59.59																												2986.55	25.08											#NV	#NV	#NV	#NV	#NV	98
11D1784	20.10.2011	TZ	µc(i)	2	0	0	500	35	4.14							3000	4	170 / 180		60					10x10	ZnO	2					9.00E-07	1190.09	3.97	2.08	64.14																												509.53	22.01											1666	#NV	#NV	#NV	#NV	98
11D1785	20.10.2011	TZ	a(n)	1			582	93	8.9				22.7			85	4	34		13.56		180			10x10	ZnO	2					9.00E-07	15.22	1.79		11.04																												590.99	57.71				14.2							#NV	#NV	#NV	#NV	#NV	98
11D1786	20.10.2011	TZ	CO2	1								200				120	6	180		13.56					Dummy	Übrig																																										210.13								#NV	#NV	#NV	#NV	#NV	98
																																	1275.5																																											#NV	#NV	#NV	#NV	#NV	#NV
11D1787	20.10.2011	BG	µc(p)	1			3000	8.6	0.18	0.8						180	12.5	400		13.56		180			10x10	ZnO	2					9.00E-07	19.8	1.1		71.31		5.06	60.56	415.92	20.08	3.49	59.8	10.21	66.51	2.95			Ag-1	 30' 160°C														2986.55	5.49	1.03				1,5	"µc-Si low flow; prefill with 3.5/125"					#NV	#NV	#NV	#NV	#NV	98
11D1788	20.10.2011	BG	CO2	1								200				120	6	180		13.56					Dummy	Übrig												5.47	61.73	412.75	21.48	3.31	62.27	11.32	65.92	2.96			Ag-5	 30' 160°C																		210.13			3s delay					#NV	#NV	#NV	#NV	#NV	98
11D1789	20.10.2011	BG	µc(i)	1			125	29									5	300		13.56		180			10x10	ZnO	2					9.00E-07	1390.99		7.99																					63.95								140.3												1730	#NV	627	#NV	#NV	98
11D1790	20.10.2011	BG	a(n)	1			582	93	8.9				22.7			85	4	34		13.56		180			10x10	ZnO	2						15.22	1.79		11.04																												590.99	57.71				14.2							#NV	#NV	#NV	#NV	#NV	98
11D1791	20.10.2011	BG	CO2	1								200				120	6	180		13.56					Dummy	Übrig																																										210.13								#NV	#NV	#NV	#NV	#NV	98
																																	1426																																											#NV	#NV	#NV	#NV	#NV	#NV
11D1792	21.10.2011	TM	µc(p)	1			3000	8.6	0.18	0.8						180	12.5	400		13.56		180			10x10	ZnO	8					9.00E-07	19.8	1.1		71.31		8.5	71.5	515	23	2.09							ZnO/Ag-1	 30' 160°C														2986.55	5.49	1.03					"bottom cell for Oerlikon top-cell; like 11D1754 but 36' bottom i-layer; 4 Oerlikon substrates, 2 ZnO; 1 LA top cell; 1 LADA top cell (11D1746)"					#NV	#NV	#NV	#NV	#NV	98
11D1793	21.10.2011	TM	CO2	1								200				120	6	180		13.56					Dummy	Übrig												8.6	71	516	23.4	2.33							ZnO/Ag-3	 30' 160°C																		210.13			thickness for bottom 1,1 - 1,2µm					#NV	#NV	#NV	#NV	#NV	98
11D1794	21.10.2011	TM	µc(i)	1			3000	54	1.11							2160	12.5	520		13.56		180			10x10	ZnO	8					9.00E-07	1234.97	5.72	11.46	60.72																												2986.55	33.51											1702	#NV	#NV	#NV	#NV	98
11D1795	21.10.2011	TM	a(n)	1			582	93	8.9				22.7			120	4	34		13.56		180			10x10	ZnO	8						21.48	1.79		11.04		11.8	75.2	1417	11.1	9.04							ZnO/Ag	 30' 160°C														590.99	57.71				14.2		"top cell 11D1746; QE Jsc (11.7 / 11.3), pos 1"					#NV	#NV	#NV	#NV	#NV	98
11D1796	21.10.2011	TM	CO2	1								200				120	6	180		13.56					Dummy	Übrig												11.8	75.6	1431	10.9	8.7							ZnO/Ag	 30' 160°C																		210.13			"top cell 11L0806; QE Jsc (11.8 / 10.8), pos 5"					#NV	#NV	#NV	#NV	#NV	98
																																	1276.25																																											#NV	#NV	#NV	#NV	#NV	#NV
11D1797	21.10.2011	TZ	a(p)	1			278	41	8.09	6.1	28					50	4	27		13.56		180			10x10	Asahi-U	3					9.00E-07	9	1.8		24.93		8.72	73.1	879	13.59	6.1	74.1	4.09	75.3	2.98	6.64E-09	1.64	Ag-4	35' 160°C														291.76	25.69	7.74	23.11			4,5,6	"thin a-Si dynamic; like 11D1368 but with a little less power"					#NV	#NV	#NV	#NV	#NV	98
11D1798	21.10.2011	TZ	CO2	1								200				120	6	180		13.56					Dummy	Übrig												9.39	74.8	877	14.31	4.9	75.2	4.79	75.3	2.93	5.85E-09	1.61	ZAZ-5	30' 160°C																		210.13			pos 5&6 with module back contact					#NV	#NV	#NV	#NV	#NV	98
11D1799	21.10.2011	TZ	a(i)	2	0.015	24	350	240	29.15							640	1	30 / 33		60					10x10	Asahi-U	3					9.00E-07	258.12	4.03	7.23	9.64	9.68	9.37	74.4	877	14.35	5.1	74.8	4.75	75.5	2.95	5.64E-09	1.59	ZAZ-6	30' 160°C														362	148.93											1670	#NV	#NV	#NV	#NV	98
11D1800	21.10.2011	TZ	a(n)	1			582	93	8.9				22.7			85	4	34		13.56		180			10x10	Asahi-U	3					9.00E-07	15.22	1.79		11.04																												590.99	57.71				14.2							#NV	#NV	#NV	#NV	#NV	98
11D1801	21.10.2011	TZ	CO2	1								200				120	6	180		13.56					Dummy	Übrig																																										210.13								#NV	#NV	#NV	#NV	#NV	98
																																	282.33																																											#NV	#NV	#NV	#NV	#NV	#NV
11D1802	21.10.2011	JW	µc(p)	1			3000	8.6	0.18	0.8						180	12.5	400		13.56		180			10x10	ZnO	3					9.00E-07	19.8	1.1		71.31		6.29	66.49	464.14	20.39	2.57	67.31	10.25	68.03	2.99	2.71E-05	1.39	Ag-1	 30' 160°C														2986.55	5.49	1.03				1,4,5	"µc-Si low flow; 30s delay 25%, 75% std."					#NV	#NV	#NV	#NV	#NV	98
11D1803	21.10.2011	JW	CO2	1								200				120	6	180		13.56					Dummy	Übrig												6.39	66.81	464.19	20.6	2.55	68.4	10.53	68.14	2.98	3.49E-05	1.43	Ag-4	 30' 160°C																		210.13								#NV	#NV	#NV	#NV	#NV	98
11D1804	21.10.2011	JW	µc(i)	1			125	29	11.54							720	5	300		13.56		180			10x10	ZnO	3					9.00E-07	329.4	4.57	2.14	88.96		6.3	66.74	468.48	20.15	2.77	68.75	10.49	67.46	2.86	2.84E-05	1.43	Ag-5	 30' 160°C														140.3	18.3											1686	#NV	#NV	#NV	#NV	98
11D1805	21.10.2011	JW	µc(i)	1			3000	52	1.07							1830	12.5	520		13.56		180			10x10	ZnO	3						990.03	5.41		59.67																												2986.55	32.27											#NV	#NV	#NV	#NV	#NV	98
11D1806	21.10.2011	JW	a(n)	1			582	93	8.9				22.7			85	4	34		13.56		180			10x10	ZnO	3						15.22	1.79		11.04																												590.99	57.71				14.2							#NV	#NV	#NV	#NV	#NV	98
11D1807	21.10.2011	JW	CO2	1								200				120	6	180		13.56					Dummy	Übrig																																										210.13								#NV	#NV	#NV	#NV	#NV	98
																																	1354.44																																											#NV	#NV	#NV	#NV	#NV	#NV
11D1808	24.10.2011	TZ	a(p)	1			278	41	8.09	6.1	28					50	4	27		13.56		180			10x10	Asahi-U	3					9.00E-07	9	1.8		24.93		8.04	70.6	890	12.81	6.5	71	3.56	73.1	2.91	1.89E-09	1.56	Ag-4	30' 160°C														291.76	25.69	7.74	23.11			4,5,6	"thin a-Si dynamic; like 11D1383 but with a little less power"					#NV	#NV	#NV	#NV	#NV	98
11D1809	24.10.2011	TZ	CO2	1								200				120	6	180		13.56					Dummy	Übrig												8.97	71.9	892	13.99	5.4	72.7	4.7	72.8	2.87	1.56E-09	1.54	ZnO/Ag-5	30' 160°C																		210.13								#NV	#NV	#NV	#NV	#NV	98
11D1810	24.10.2011	TZ	a(i)	2	0.015	9	350	240	29.15							240	1	95 / 104		60					10x10	Asahi-U	3					9.00E-07	297.45	12.39	1.86	29.62	29.75	8.98	71.5	894	14.05	5.7	71.1	4.75	71.9	2.88	9.46E-08	1.93	ZnO/Ag-6	30' 160°C														362	148.93											1690	#NV	#NV	#NV	#NV	98
11D1811	24.10.2011	TZ	a(n)	1			582	93	8.9				22.7			85	4	34		13.56		180			10x10	Asahi-U	3					9.00E-07	15.22	1.79		11.04																												590.99	57.71				14.2							#NV	#NV	#NV	#NV	#NV	98
11D1812	24.10.2011	TZ	CO2	1								200				120	6	180		13.56					Dummy	Übrig																																										210.13								#NV	#NV	#NV	#NV	#NV	98
																																	321.67																																											#NV	#NV	#NV	#NV	#NV	#NV
11D1813	24.10.2011	BG	µc(p)	1			3000	8.6	0.18	0.8						180	12.5	400		13.56		180			10x10	ZnO	2					9.00E-07	19.8	1.1		71.31		4.54	58.94	415.31	18.55	3.57	55.76	9.09	65.26	2.86			Ag-1	 30' 160°C														2986.55	5.49	1.03				1,5	"µc-Si low flow; prefill with 3.5/125"					#NV	#NV	#NV	#NV	#NV	98
11D1814	24.10.2011	BG	CO2	1								200				120	6	180		13.56					Dummy	Übrig												5.32	62	409.59	20.94	3.04	62.19	11.05	65.75	2.87			Ag-5	 30' 160°C																		210.13			0s delay					#NV	#NV	#NV	#NV	#NV	98
11D1815	24.10.2011	BG	µc(i)	1			125	29	11.54							2880	5	300		13.56		180			10x10	ZnO	2					9.00E-07	1394.99	4.84	6.99	94.19																				64.13333333								140.3	18.3											1742	#NV	639	#NV	#NV	98
11D1816	24.10.2011	BG	a(n)	1			582	93	8.9				22.7			85	4	34		13.56		180			10x10	ZnO	2						15.22	1.79		11.04																												590.99	57.71				14.2							#NV	#NV	#NV	#NV	#NV	98
11D1817	24.10.2011	BG	CO2	1								200				120	6	180		13.56					Dummy	Übrig																																										210.13								#NV	#NV	#NV	#NV	#NV	98
																																	1430																																											#NV	#NV	#NV	#NV	#NV	#NV
11D1818	24.10.2011	AF	µc(p)	1			3000	8.6	0.18	0.8						180	12.5	400		13.56		180			10x10	ZnO	2					9.00E-07	19.8	1.1		71.31																												2986.55	5.49	1.03					like 11D1644 but at 6 mbar					#NV	#NV	#NV	#NV	#NV	98
11D1819	24.10.2011	AF	CO2	1								200				120	6	180		13.56					Dummy	Übrig																																										210.13								#NV	#NV	#NV	#NV	#NV	98
11D1820	24.10.2011	AF	µc(i)	1			3000	40	0.83							120	12.5	520		13.56		180			10x10	ZnO	2					9.00E-07	50.4	4.2		59.59																												2986.55	25.08											#NV	#NV	#NV	#NV	#NV	98
11D1821	24.10.2011	AF	µc(i)	2	0	0	5000	170	2.08							750	8	620 / 650		60					10x10	ZnO	2					9.00E-07	#WERT!																															4976.08	105.49											#NV	#NV	#NV	#NV	#NV	98
11D1822	24.10.2011	AF	a(n)	1			582	93	8.9				22.7			85	4	34		13.56		180			10x10	ZnO	2					9.00E-07	15.22	1.79		11.04																												590.99	57.71				14.2							#NV	#NV	#NV	#NV	#NV	98
11D1823	24.10.2011	AF	CO2	1								200				120	6	180		13.56					Dummy	Übrig																																										210.13								#NV	#NV	#NV	#NV	#NV	98
																																	#WERT!																																											#NV	#NV	#NV	#NV	#NV	#NV
11D1824	25.10.2011	JW	µc(p)	1			3000	8.6	0.18	0.8						180	12.5	400		13.56		180			10x10	ZnO	2					9.00E-07	19.8	1.1		71.31		4.9	58.97	410.34	20.26	3.12	56.71	10.52	57.04	2.87			Ag-1	 30' 160°C														2986.55	5.49	1.03				1,5	"µc-Si low flow; prefill with 3.5/125"					#NV	#NV	#NV	#NV	#NV	98
11D1825	25.10.2011	JW	CO2	1								200				120	6	180		13.56					Dummy	Übrig												5.55	61.68	409.22	21.97	3.03	62.24	11.88	65.44	2.92			Ag-5	 30' 160°C																		210.13			10s delay					#NV	#NV	#NV	#NV	#NV	98
11D1826	25.10.2011	JW	µc(i)	1			125	29	11.54							2880	5	300		13.56		180			10x10	ZnO	2					9.00E-07	1366.65	4.75	7.02	92.28																				63.66666667								140.3	18.3											1754	#NV	651	#NV	#NV	98
11D1827	25.10.2011	JW	a(n)	1			582	93	8.9				22.7			85	4	34		13.56		180			10x10	ZnO	2						15.22	1.79		11.04																												590.99	57.71				14.2							#NV	#NV	#NV	#NV	#NV	98
11D1828	25.10.2011	JW	CO2	1								200				120	6	180		13.56					Dummy	Übrig																																										210.13								#NV	#NV	#NV	#NV	#NV	98
																																	1401.67																																											#NV	#NV	#NV	#NV	#NV	#NV
11D1829	25.10.2011	TM	µc(p)	1			3000	8.6	0.18	0.8						180	12.5	400		13.56		180			10x10	ZnO	3					9.00E-07						8.76	69.9	521	24.05	2.4	71.3	14.07	71.3	2.81	1.37E-05	1.45	ZnO/Ag-9	 30' 160°C														2986.55	5.49	1.03				9,5,6	"std µc-Si with grading; one rough glass substrate with TCO from Wendi"					#NV	#NV	#NV	#NV	#NV	98
11D1830	25.10.2011	TM	CO2	1								200				120	6	180		13.56					Dummy	Übrig												2.67	41.1	396	16.36	12.2	57	8.56	68.4	2.34	1.37E-05	1.45	ZnO/Ag-5	 30' 160°C																		210.13								#NV	#NV	#NV	#NV	#NV	98
11D1831	25.10.2011	TM	µc(i)	1			3000	54	1.11							2700	12.5	520		13.56		180			10x10	ZnO	3					9.00E-07						6.8	70.3	526	18.38	3.4	72.4	9.73	72.5	2.51	4.36E-05	1.68	ZnO/Ag-6	 30' 160°C														2986.55	33.51											#NV	#NV	#NV	#NV	#NV	98
11D1832	25.10.2011	TM	a(n)	1			582	93	8.9				22.7			85	4	34		13.56		180			10x10	ZnO	3																																					590.99	57.71				14.2							#NV	#NV	#NV	#NV	#NV	98
11D1833	25.10.2011	TM	CO2	1								200				120	6	180		13.56					Dummy	Übrig																																										210.13								#NV	#NV	#NV	#NV	#NV	98
																																																																												#NV	#NV	#NV	#NV	#NV	#NV
11D1834	25.10.2011	TZ	µc(p)	1			3000	8.6	0.18	0.8						180	12.5	400		13.56		180			10x10	ZnO	3					9.00E-07	19.8	1.1		71.31		2.97	55.4	435	12.34	7.1	55.5	5.44	54.2	2.31	3.50E-03	2.56	ZnO/Ag-4	30' 160°C														2986.55	5.49	1.03				4,5,6	dynamic µc-Si like 11D1567					#NV	#NV	#NV	#NV	#NV	98
11D1835	25.10.2011	TZ	CO2	1								200				120	6	180		13.56					Dummy	Übrig												4.17	61.5	466	14.55	4.4	61.5	6.6	62.2	2.54	5.70E-04	1.91	ZnO/Ag-5	30' 160°C																		210.13								#NV	#NV	#NV	#NV	#NV	98
11D1836	25.10.2011	TZ	µc(i)	1			3000	40	0.83							120	12.5	520		13.56		180			10x10	ZnO	3					9.00E-07	50.4	4.2		59.59		4.28	62	462	14.95	4	61.7	6.89	62.1	2.56	6.00E-04	1.89	ZnO/Ag-6	30' 160°C														2986.55	25.08											#NV	#NV	#NV	#NV	#NV	98
11D1837	25.10.2011	TZ	µc(i)	2	0.015	54	5000	100	1.23							1440	6	390 / 440		60					10x10	ZnO	3					9.00E-07	990.25	6.88	5	39.44	16.5																											4976.08	62.05											1694	#NV	#NV	#NV	#NV	98
11D1838	25.10.2011	TZ	a(n)	1			582	93	8.9				22.7			85	4	34		13.56		180			10x10	ZnO	3					9.00E-07	15.22	1.79		11.04																												590.99	57.71				14.2							#NV	#NV	#NV	#NV	#NV	98
11D1839	25.10.2011	TZ	CO2	1								200				120	6	180		13.56					Dummy	Übrig																																										210.13								#NV	#NV	#NV	#NV	#NV	98
																																	1075.67																																											#NV	#NV	#NV	#NV	#NV	#NV
11D1840	26.10.2011	TZ	a(p)	1			278	41	8.09	6.1	28					50	4	27		13.56		180			10x10	Asahi-U	3					9.00E-07	9	1.8		24.93		9.11	73.3	880	14.12	4.9	74	4.51	75.7	2.98	1.04E-09	1.47	Ag-1	30' 160°C														291.76	25.69	7.74	23.11			1,5,9	like 11D0197 but with higher flows for i-layer					#NV	#NV	#NV	#NV	#NV	98
11D1841	26.10.2011	TZ	CO2	1								200				120	6	180		13.56					Dummy	Übrig												9.71	74	871	15.07	4.8	74.7	5.59	74.3	2.86	1.02E-09	1.44	ZnO/Ag-5	30' 160°C																		210.13								#NV	#NV	#NV	#NV	#NV	98
11D1842	26.10.2011	TZ	a(i)	1			500	120	12.75							950	4	52		13.56		180			10x10	Asahi-U	3					9.00E-07	330.12	3.47	1.55	16.61		9.72	73	878	15.18	5.6	74.3	5.48	74.2	2.94	1.38E-09	1.48	ZnO/Ag-9	30' 160°C														509.53	74.46											1698	#NV	#NV	#NV	#NV	98
11D1843	26.10.2011	TZ	a(n)	1			582	93	8.9				22.7			85	4	34		13.56		180			10x10	Asahi-U	3						15.22	1.79		11.04																												590.99	57.71				14.2							#NV	#NV	#NV	#NV	#NV	98
11D1844	26.10.2011	TZ	CO2	1								200				120	6	180		13.56					Dummy	Übrig																																										210.13								#NV	#NV	#NV	#NV	#NV	98
																																	354.33																																											#NV	#NV	#NV	#NV	#NV	#NV
11D1845	26.10.2011	BG	µc(p)	1			3000	8.6	0.18	0.8						180	12.5	400		13.56		180			10x10	ZnO	2					9.00E-07	19.8	1.1		71.31		5.37	63.87	409.17	20.54	2.83	63.79	10.7	65.97	2.89			Ag-1	 30' 160°C														2986.55	5.49	1.03				1,5	"µc-Si low flow; prefill with 3/125"					#NV	#NV	#NV	#NV	#NV	98
11D1846	26.10.2011	BG	CO2	1								200				120	6	180		13.56					Dummy	Übrig												5.46	62.89	407.61	21.31	2.81	63.21	11.41	65.87	2.87			Ag-5	 30' 160°C																		210.13			3s delay					#NV	#NV	#NV	#NV	#NV	98
11D1847	26.10.2011	BG	µc(i)	1			125	29	11.54							2880	5	300		13.56		180			10x10	ZnO	2					9.00E-07	1368.32	4.75	4.75	92.39																				63.86666667								140.3	18.3											1826	#NV	675	#NV	#NV	98
11D1848	26.10.2011	BG	a(n)	1			582	93	8.9				22.7			85	4	34		13.56		180			10x10	ZnO	2						15.22	1.79		11.04																												590.99	57.71				14.2							#NV	#NV	#NV	#NV	#NV	98
11D1849	26.10.2011	BG	CO2	1								200				120	6	180		13.56					Dummy	Übrig																																										210.13								#NV	#NV	#NV	#NV	#NV	98
																																	1403.33																																											#NV	#NV	#NV	#NV	#NV	#NV
11D1850	26.10.2011	AF		1													4	0		13.56					10x10	Asahi-U	9																																												FTIR PC1 calibration 4 und 12,5 mbar					#NV	#NV	#NV	#NV	#NV	98
																																																																												#NV	#NV	#NV	#NV	#NV	#NV
11D1851	26.10.2011	AF	µc(i)	1			3000	8.6	0.18							180	12.5	400		13.56		180			10x10	Asahi-U	9					2.00E-06																																2986.55	5.49											#NV	#NV	#NV	#NV	#NV	98
11D1852	26.10.2011	AF	µc(i)	1			3000	44	0.91							211	12.5	520		13.56		180			10x10	Asahi-U	9																																					2986.55	27.52											#NV	#NV	#NV	#NV	#NV	98
11D1853	26.10.2011	AF	µc(i)	1			3000	0-82								5640	12.5	520		13.56		180			10x10	Asahi-U	9																																					2986.55							"Anfangen mit 100 nm 44sccm. Danach: 100 nm/Schicht, ätzen 60s; abpumpen zwischen Schritten"					#NV	#NV	#NV	#NV	#NV	98
																																																																												#NV	#NV	#NV	#NV	#NV	#NV
11D1854	27.10.2011	BG	µc(p)	1			3000	8.6	0.18	0.8						180	12.5	400		13.56		180			10x10	ZnO	2					9.00E-07	19.8	1.1		71.31		4.66	59.89	410.03	18.99	3.13	57.31	9.42	65.91	2.87			Ag-1	 30' 160°C														2986.55	5.49	1.03				1,5	"µc-Si low flow; prefill with 4.5/125"					#NV	#NV	#NV	#NV	#NV	98
11D1855	27.10.2011	BG	CO2	1								200				120	6	180		13.56					Dummy	Übrig												5.42	62.6	404.9	21.39	2.79	63.01	11.38	64.87	2.89			Ag-5	 30' 160°C																		210.13			3s delay					#NV	#NV	#NV	#NV	#NV	98
11D1856	27.10.2011	BG	µc(i)	1			125	29	11.54							2880	5	300		13.56		180			10x10	ZnO	2					9.00E-07	1373.32	4.77	4.85	92.73																												140.3	18.3											1766	#NV	663	#NV	#NV	98
11D1857	27.10.2011	BG	a(n)	1			582	93	8.9				22.7			85	4	34		13.56		180			10x10	ZnO	2						15.22	1.79		11.04																				63.95								590.99	57.71				14.2							#NV	#NV	687	#NV	#NV	98
11D1858	27.10.2011	BG	CO2	1								200				120	6	180		13.56					Dummy	Übrig																																										210.13								#NV	#NV	#NV	#NV	#NV	98
																																	1408.33																																											#NV	#NV	#NV	#NV	#NV	#NV
11D1859	27.10.2011	JW	µc(p)	1			3000	8.6	0.18	0.8						180	12.5	400		13.56		180			10x10	ZnO	3					9.00E-07	19.8	1.1		71.31		6.67	68.14	481.07	20.35	2.49	70.01	10.4	69.11	2.95	2.02E-05	1.42	Ag-1	 30' 160°C														2986.55	5.49	1.03				1,3,5	"µc-Si low flow; 30s delay 1/8, 7/8 std."					#NV	#NV	#NV	#NV	#NV	98
11D1860	27.10.2011	JW	CO2	1								200				120	6	180		13.56					Dummy	Übrig												6.33	66.86	466.86	20.29	2.71	68.57	10.37	67.6	2.96	3.02E-05	1.42	Ag-3	 30' 160°C																		210.13								#NV	#NV	#NV	#NV	#NV	98
11D1861	27.10.2011	JW	µc(i)	1			125	29	11.54							380	5	300		13.56		180			10x10	ZnO	3					9.00E-07	122.69	3.23	0.69	62.79		6.38	68.13	485.81	19.29	2.67	70.51	9.94	67.86	2.77	1.02E-05	1.36	Ag-5	 30' 160°C														140.3	18.3											1790	#NV	#NV	#NV	#NV	98
11D1862	27.10.2011	JW	µc(i)	1			3000	52	1.07							2270	12.5	520		13.56		180			10x10	ZnO	3						1228.07	5.41		59.67																												2986.55	32.27											#NV	#NV	#NV	#NV	#NV	98
11D1863	27.10.2011	JW	a(n)	1			582	93	8.9				22.7			85	4	34		13.56		180			10x10	ZnO	3						15.22	1.79		11.04																												590.99	57.71				14.2							#NV	#NV	#NV	#NV	#NV	98
11D1864	27.10.2011	JW	CO2	1								200				120	6	180		13.56					Dummy	Übrig																																										210.13								#NV	#NV	#NV	#NV	#NV	98
																																	1385.78																																											#NV	#NV	#NV	#NV	#NV	#NV
11D1865	28.10.2011	TZ	a(p)	1			278	41	8.09	6.1	28					50	4	27		13.56		180			10x10	Asahi-U	3					9.00E-07	9	1.8		24.93		9.11	73.3	880	14.12	4.9	74	4.51	75.7	2.98	1.04E-09	1.67	Ag-1	30' 160°C														291.76	25.69	7.74	23.11			1,5,9	"a-Si PC1; SC-series"					#NV	#NV	#NV	#NV	#NV	98
11D1866	28.10.2011	TZ	CO2	1								200				120	6	180		13.56					Dummy	Übrig												9.71	74	871	15.07	4.8	74.7	5.59	74.3	2.86	1.02E-09	1.47	ZnO/Ag-5	30' 160°C																		210.13								#NV	#NV	#NV	#NV	#NV	98
11D1867	28.10.2011	TZ	a(i)	1			475	155	16.55							680	4	52		13.56		180			10x10	Asahi-U	3					9.00E-07	259.45	3.82	1.23	14.12		9.72	73	878	15.18	5.6	74.3	5.48	74.2	2.94	1.30E-09	1.49	ZnO/Ag-9	30' 160°C														484.8	96.18											1770	#NV	#NV	#NV	#NV	98
11D1868	28.10.2011	TZ	a(n)	1			582	93	8.9				22.7			85	4	34		13.56		180			10x10	Asahi-U	3						15.22	1.79		11.04																												590.99	57.71				14.2							#NV	#NV	#NV	#NV	#NV	98
11D1869	28.10.2011	TZ	CO2	1								200				120	6	180		13.56					Dummy	Übrig																																										210.13								#NV	#NV	#NV	#NV	#NV	98
																																	283.67																																											#NV	#NV	#NV	#NV	#NV	#NV
11D1870	28.10.2011	AF	µc(i)	1			3000	8.6	0.18							180	12.5	400		13.56		180			10x10	Asahi-U	9					2.00E-06																																2986.55	5.49						FTIR PC1 low flow 12.5 mbar					#NV	#NV	#NV	#NV	#NV	98
11D1871	28.10.2011	AF	µc(i)	1			800	0-53								6174	12.5	520		13.56		180			10x10	Asahi-U	9																																					809.39												#NV	#NV	#NV	#NV	#NV	98
																																																																							replacement of p/n H2 bottle					#NV	#NV	#NV	#NV	#NV	#NV
11D1872	02.11.2011	TZ	a(p)	1			278	41	8.09	6.1	28					50	4	27		13.56		180			10x10	Asahi-U	3					9.00E-07	9	1.8		24.93		8.37	70.3	890	13.37	6	72.7	4.25	70	2.78	3.80E-09	1.6	Ag-1	30' 160°C														291.76	25.69	7.74	23.11			1,5,9	"a-Si PC1; SC-series"					#NV	#NV	#NV	#NV	#NV	98
11D1873	02.11.2011	TZ	CO2	1								200				120	6	180		13.56					Dummy	Übrig												9	71.7	878	14.28	5.6	73.8	5.42	70	2.65	9.70E-10	1.46	ZnO/Ag-5	30' 160°C																		210.13								#NV	#NV	#NV	#NV	#NV	98
11D1874	02.11.2011	TZ	a(i)	1			525	80	8.5							1150	4	52		13.56		180			10x10	Asahi-U	3					9.00E-07	325.12	2.83	6.1	20.27		9	71	886	14.32	5.5	73	5.37	69.3	2.69	1.20E-09	1.5	ZnO/Ag-9	30' 160°C														534.31	49.64											1774	#NV	#NV	#NV	#NV	98
11D1875	02.11.2011	TZ	a(n)	1			582	93	8.9				22.7			85	4	34		13.56		180			10x10	Asahi-U	3						15.22	1.79		11.04																												590.99	57.71				14.2							#NV	#NV	#NV	#NV	#NV	98
11D1876	02.11.2011	TZ	CO2	1								200				120	6	180		13.56					Dummy	Übrig																																										210.13								#NV	#NV	#NV	#NV	#NV	98
																																	349.33																																											#NV	#NV	#NV	#NV	#NV	#NV
11D1877	02.11.2011	BG	µc(p)	1			3000	8.6	0.18	0.8						180	12.5	400		13.56		180			10x10	ZnO	2					9.00E-07	19.8	1.1		71.31		4.26	59.8	415.08	17.18	3.61	56.94	8.06	65.88	2.8			Ag-1	 30' 160°C														2986.55	5.49	1.03				1,5	"µc-Si low flow; prefill with 2.0/125"					#NV	#NV	#NV	#NV	#NV	98
11D1878	02.11.2011	BG	CO2	1								200				120	6	180		13.56					Dummy	Übrig												5.41	63.54	411.26	20.7	3.03	63.88	10.99	66.56	2.83			Ag-5	 30' 160°C																		210.13			3s delay					#NV	#NV	#NV	#NV	#NV	98
11D1879	02.11.2011	BG	µc(i)	1			125	29	11.54							2880	5	300		13.56		180			10x10	ZnO	2					9.00E-07	1384.99	4.81	5.16	93.51																				64.96666667								140.3	18.3											1806	#NV	699	#NV	#NV	98
11D1880	02.11.2011	BG	a(n)	1			582	93	8.9				22.7			85	4	34		13.56		180			10x10	ZnO	2						15.22	1.79		11.04																												590.99	57.71				14.2							#NV	#NV	#NV	#NV	#NV	98
11D1881	02.11.2011	BG	CO2	1								200				120	6	180		13.56					Dummy	Übrig																																										210.13								#NV	#NV	#NV	#NV	#NV	98
																																	1420																																											#NV	#NV	#NV	#NV	#NV	#NV
11D1882	02.11.2011	AF	µc(i)	1			3000	8.6	0.18							180	12.5	400		13.56		180			10x10	Asahi-U	9					2.00E-06																																2986.55	5.49						FTIR PC1 low flow 12.5 mbar					#NV	#NV	#NV	#NV	#NV	98
11D1883	02.11.2011	AF	µc(i)	1			800	0-49								6623	12.5	520		13.56		180			10x10	Asahi-U	9																																					809.39												#NV	#NV	#NV	#NV	#NV	98
																																																																												#NV	#NV	#NV	#NV	#NV	#NV
11D1884	03.11.2011	TZ	a(p)	1			278	41	8.09	6.1	28					50	4	27		13.56		180			10x10	Asahi-U	3					9.00E-07	9	1.8		24.93		8.57	72.7	897	13.14	6.4	73.2	3.9	74.4	2.92	3.04E-09	1.59	Ag-1	30' 160°C														291.76	25.69	7.74	23.11			1,5,9	"a-Si PC1; SC-series"					#NV	#NV	#NV	#NV	#NV	98
11D1885	03.11.2011	TZ	CO2	1								200				120	6	180		13.56					Dummy	Übrig												9.42	73.2	892	14.44	5.2	74.1	5.08	74.5	2.88	2.15E-09	1.55	ZnO/Ag-5	30' 160°C																		210.13								#NV	#NV	#NV	#NV	#NV	98
11D1886	03.11.2011	TZ	a(i)	1			420	235	25.3							650	4	52		13.56		180			10x10	Asahi-U	3					9.00E-07	252.12	3.88	1.63	9.47		9.5	72.9	900	14.47	5.9	73.9	5.04	74.2	2.9	3.31E-09	1.57	ZnO/Ag-9	30' 160°C														430.6	145.82											1794	#NV	#NV	#NV	#NV	98
11D1887	03.11.2011	TZ	a(n)	1			582	93	8.9				22.7			85	4	34		13.56		180			10x10	Asahi-U	3						15.22	1.79		11.04																												590.99	57.71				14.2							#NV	#NV	#NV	#NV	#NV	98
11D1888	03.11.2011	TZ	CO2	1								200				120	6	180		13.56					Dummy	Übrig																																										210.13								#NV	#NV	#NV	#NV	#NV	98
																																	276.33																																											#NV	#NV	#NV	#NV	#NV	#NV
11D1889	03.11.2011	TM	µc(p)	1			3000	8.6	0.18	0.8						180	12.5	400		13.56		180			10x10	ZnO	9					9.00E-07	19.8	1.1		71.31		8.66	70.5	512	23.99	2.6					5.50E-06	1.27	ZnO/Ag-1	30' 160°C														2986.55	5.49	1.03				1,8	std µc-Si with grading					#NV	#NV	#NV	#NV	#NV	98
11D1890	03.11.2011	TM	CO2	1								200				120	6	180		13.56					Dummy	Übrig																							Ag-8	30' 160°C																		210.13			"12 5x10 substrates from Wendi plus 4 5x5 substrates from Matthias; 2 substrates as reference"					#NV	#NV	#NV	#NV	#NV	98
11D1891	03.11.2011	TM	µc(i)	1			3000	54	1.11							2700	12.5	520		13.56		180			10x10	ZnO	9					9.00E-07	#WERT!																															2986.55	33.51						blue and red for pos 1 somehow off					#NV	#NV	#NV	#NV	#NV	98
11D1892	03.11.2011	TM	a(n)	1			582	93	8.9				22.7			85	4	34		13.56		180			10x10	ZnO	9						15.22	1.79		11.04																												590.99	57.71				14.2							#NV	#NV	#NV	#NV	#NV	98
11D1893	03.11.2011	TM	CO2	1								200				120	6	180		13.56					Dummy	Übrig																																										210.13								#NV	#NV	#NV	#NV	#NV	98
																																	#WERT!																																											#NV	#NV	#NV	#NV	#NV	#NV
11D1894	03.11.2011	TM	µc(p)	1			3000	8.6	0.18	0.8						180	12.5	400		13.56		180			10x10	ZnO	9					9.00E-07	19.8	1.1		71.31																												2986.55	5.49	1.03					std µc-Si with grading					#NV	#NV	#NV	#NV	#NV	98
11D1895	03.11.2011	TM	CO2	1								200				120	6	180		13.56					Dummy	Übrig																																										210.13			9 substrates for back contact test with RDMs					#NV	#NV	#NV	#NV	#NV	98
11D1896	03.11.2011	TM	µc(i)	1			3000	54	1.11							2700	12.5	520		13.56		180			10x10	ZnO	9					9.00E-07	#WERT!																															2986.55	33.51											#NV	#NV	#NV	#NV	#NV	98
11D1897	03.11.2011	TM	a(n)	1			582	93	8.9				22.7			85	4	34		13.56		180			10x10	ZnO	9						15.22	1.79		11.04																												590.99	57.71				14.2							#NV	#NV	#NV	#NV	#NV	98
11D1898	03.11.2011	TM	CO2	1								200				120	6	180		13.56					Dummy	Übrig																																										210.13								#NV	#NV	#NV	#NV	#NV	98
																																	#WERT!																																											#NV	#NV	#NV	#NV	#NV	#NV
11D1899	04.11.2011	BG	µc(p)	1			3000	8.6	0.18	0.8						180	12.5	400		13.56		180			10x10	ZnO	2					9.00E-07	19.8	1.1		71.31		4.75	59.9	416.03	19.06	3.41	57.59	9.41	66.19	2.89	3.81E-05	1.28	Ag-1	 30' 160°C														2986.55	5.49	1.03				1,5	"µc-Si low flow; prefill with 3/125"					#NV	#NV	#NV	#NV	#NV	98
11D1900	04.11.2011	BG	CO2	1								200				120	6	180		13.56					Dummy	Übrig												5.5	62.3	411.91	21.45	3.11	62.99	11.46	65.81	2.88	1.41E-04	1.39	Ag-5	 30' 160°C																		210.13			3s delay					#NV	#NV	#NV	#NV	#NV	98
11D1901	04.11.2011	BG	µc(i)	1			125	29	11.54							2880	5	300		13.56		180			10x10	ZnO	2					9.00E-07	1351.65	4.69	5.29	91.26																												140.3	18.3											1910	#NV	#NV	#NV	#NV	98
11D1902	04.11.2011	BG	a(n)	1			582	93	8.9				22.7			85	4	34		13.56		180			10x10	ZnO	2						15.22	1.79		11.04																												590.99	57.71				14.2							#NV	#NV	#NV	#NV	#NV	98
11D1903	04.11.2011	BG	CO2	1								200				120	6	180		13.56					Dummy	Übrig																																										210.13								#NV	#NV	#NV	#NV	#NV	98
																																	1386.67																																											#NV	#NV	#NV	#NV	#NV	#NV
11D1904	04.11.2011	JW	µc(p)	1			3000	8.6	0.18	0.8						180	12.5	400		13.56		180			10x10	ZnO	2					9.00E-07	19.8	1.1		71.31		4.61	59.64	418.7	18.45	3.62	57.25	9.02	66.13	2.82	3.14E-05	1.28	Ag-1	 30' 160°C														2986.55	5.49	1.03				1,5	"µc-Si low flow; prefill with 2.5/125"					#NV	#NV	#NV	#NV	#NV	98
11D1905	04.11.2011	JW	CO2	1								200				120	6	180		13.56					Dummy	Übrig												5.35	63.25	413.22	20.46	3.14	63.78	10.88	66.07	2.78	1.73E-04	1.44	Ag-5	 30' 160°C																		210.13			3s delay					#NV	#NV	#NV	#NV	#NV	98
11D1906	04.11.2011	JW	µc(i)	1			125	29	11.54							2880	5	300		13.56		180			10x10	ZnO	2					9.00E-07	1363.32	4.73	7.51	92.05																				64								140.3	18.3											1922	#NV	807	#NV	#NV	98
11D1907	04.11.2011	JW	a(n)	1			582	93	8.9				22.7			85	4	34		13.56		180			10x10	ZnO	2						15.22	1.79		11.04																												590.99	57.71				14.2							#NV	#NV	#NV	#NV	#NV	98
11D1908	04.11.2011	JW	CO2	1								200				120	6	180		13.56					Dummy	Übrig																																										210.13								#NV	#NV	#NV	#NV	#NV	98
																																	1398.33																																											#NV	#NV	#NV	#NV	#NV	#NV
11D1909	04.11.2011	AF	µc(i)	1			3000	8.6	0.18							180	12.5	400		13.56		180			10x10	Asahi-U	9					2.00E-06																																2986.55	5.49						FTIR PC1 low flow 12.5 mbar					#NV	#NV	#NV	#NV	#NV	98
11D1910	04.11.2011	AF	µc(i)	1			800	0-49								6653	12.5	520		13.56		180			10x10	Asahi-U	9																																					809.39							"PumpTime=30; PumpPressure=1.0; WaitTime=60; DepoPressure=12.5; Power=520; H2Flow=800; SiH4PreDepoFlow=25; PreDepoTime=211; SiH4Start=31; SiH4Step=2; SiH4NoSteps=10; SiH4StepThickness=180; H2EtchTime=90; PreFillFactor= 0.20"					#NV	#NV	#NV	#NV	#NV	98
																																																																												#NV	#NV	#NV	#NV	#NV	#NV
11D1911	07.11.2011	TM	µc(p)	1			2250	5.8	0.17	0.8						27	4	400		13.56		180			10x10	ZnO	9					9.00E-07						12	69.7	1399	12.3	10.1							ZnO/Ag-5	30' 160°C														2241.8	3.71	1.03				5,6,8,9	"tandem cell on ZnO like 11D0804 but with 40'/50'; 4 substrates 5x10 from Ardenne; 4 substrates 5x10 std ZnO"					#NV	#NV	#NV	#NV	#NV	98
