Repository: juliabase/juliabase

JuliaBase
=========

JuliaBase is a Python web framework for creating databases for sample tracking
in scientific instituions or working groups.  It bases on Django.

For further information, visit its [web page](http://www.juliabase.org)

Community
---------

The mailing list is "juliabase at googlegroups.com"
(https://groups.google.com/forum/#!forum/juliabase).  It also exists in
newsgroup form on news.gmane.org as "gmane.comp.db.juliabase".

Licensing
---------

JuliaBase is Free Software under the terms of the GNU Affero General Public
License, see the file COPYING-AGPL.txt.

For the details of licensing, see
<http://www.juliabase.org/project.html#licenses>.

File: remote_client/LADA_data_2011.csv (part 13 of 13)
Nr.	Datum	Operator	Schicht	Kammer	vSubstr LQ	Pendel#	H2	SiH4	SC	TMB	CH4	CO2	PH3	Gas?	Gasfluss	t	p	P	Pump nach	f	del	Ts	Th	Th depo	Subst	Subst	Anzahl	Pr	CL	CT	UDC	Basis p	d	R	?d/d¯	Deplet	R dyn	h	FF	Voc	jsc	Rs	FF rot	jsc rot	FF blau	jsc blau	j0	n	Reflekt	Anneal	sd nT	sd vT/oT	sph	Photosens	Krist (%)	Krist (%)	Sims [O]	Sims [C]	Sims [N]	Sims [B]	Sims [?]	PDS E04	PDS a 1,2	H2	SiH4	TMB	CH4	CO2	PH3		Bemerkung					Hilfe-Spalten					
11D1912	07.11.2011	TM	µc(p)	1			3000	8.6	0.18	0.8						26	12.5	400		13.56		180			10x10	ZnO	9					1.00E-02						12	69.8	1393	12.4	9.5							ZnO/Ag-6	30' 160°C														2986.55	5.49	1.03					QE jsc (12.1/ 12.5) pos. 5, cell 16					#NV	#NV	#NV	#NV	#NV	98
11D1913	07.11.2011	TM	a(p)	1			278	41	8.09	6.1	28					50	4	27		13.56		180			10x10	ZnO	9					1.00E-02						12	70	1398	12.3	10.1							ZnO/Ag-8	30' 160°C														291.76	25.69	7.74	23.11				QE jsc (12.2/ 12.7) pos. 6, cell 17					#NV	#NV	#NV	#NV	#NV	98
11D1914	07.11.2011	TM	CO2	1								200				120	6	180		13.56					Dummy	Übrig												12.1	69.9	1393	12.5	9.8							ZnO/Ag-9	30' 160°C																		210.13			QE jsc (12.1/ 12.4) pos. 8, cell 2					#NV	#NV	#NV	#NV	#NV	98
11D1915	07.11.2011	TM	a(i)	1			1056	40	2.3							300	4	33		13.56		180			10x10	ZnO	9					9.00E-07																																1067.48	25.08						QE jsc (12.3/ 13.0) pos. 9, cell 15					#NV	#NV	#NV	#NV	#NV	98
11D1915	07.11.2011	TM	a(i)	1			329	80	12.69							2100	4	33		13.56		180			10x10	ZnO	9																																					341.49	49.64						"Probe C von VAAT ebenfalls bei 12 % (71 % FF; 1409 mV; 12 mA/cm²)"					#NV	#NV	#NV	#NV	#NV	98
11D1916	07.11.2011	TM	a(n)	1			582	93	8.9				22.7			51	4	34		13.56		180			10x10	ZnO	9																																					590.99	57.71				14.2							#NV	#NV	#NV	#NV	#NV	98
11D1917	07.11.2011	TM	µc(n)	1			3000	18	0.38				4			126	12.5	400		13.56		180			10x10	ZnO	9					1.00E-02																																2986.55	11.43				2.38							#NV	#NV	#NV	#NV	#NV	98
11D1918	07.11.2011	TM	CO2	1								200				120	6	180		13.56					Dummy	Übrig																																										210.13								#NV	#NV	#NV	#NV	#NV	98
11D1919	07.11.2011	TM	µc(p)	1			3000	8.6	0.18	0.8						132	12.5	400		13.56		180			10x10	ZnO	9					9.00E-07																																2986.55	5.49	1.03										#NV	#NV	#NV	#NV	#NV	98
11D1920	07.11.2011	TM	CO2	1								200				120	6	180		13.56					Dummy	Übrig																																										210.13								#NV	#NV	#NV	#NV	#NV	98
11D1921	07.11.2011	TM	µc(i)	1			3000	54	1.11							3000	12.5	520		13.56		180			10x10	ZnO	9					9.00E-07																																2986.55	33.51											#NV	#NV	#NV	#NV	#NV	98
11D1922	07.11.2011	TM	a(n)	1			582	93	8.9				22.7			120	4	34		13.56		180			10x10	ZnO	9																																					590.99	57.71				14.2							#NV	#NV	#NV	#NV	#NV	98
11D1923	07.11.2011	TM	CO2	1								200				120	6	180		13.56					Dummy	Übrig																																										210.13								#NV	#NV	#NV	#NV	#NV	98
																																																																												#NV	#NV	#NV	#NV	#NV	#NV
11D1924	07.11.2011	TZ	µc(p)	1			3000	8.6	0.18	0.8						180	12.5	400		13.56		180			10x10	ZnO	3					9.00E-07	19.8	1.1		71.31		5.37	62.1	516	16.75	3.8	58.9	8.25	65.3	2.58	4.30E-06	1.33	ZnO/Ag-1	30' 160°C														2986.55	5.49	1.03				1,5,9	dynamic µc-Si like 11D1656					#NV	#NV	#NV	#NV	#NV	98
11D1925	07.11.2011	TZ	CO2	1								200				120	6	180		13.56					Dummy	Übrig												6.25	64.1	510	19.13	3.1	61.9	9.88	68.1	2.77	7.75E-06	1.36	ZnO/Ag-5	30' 160°C																		210.13								#NV	#NV	#NV	#NV	#NV	98
11D1926	07.11.2011	TZ	µc(i)	1			3000	40	0.83							120	12.5	520		13.56		180			10x10	ZnO	3					9.00E-07	50.4	4.2		59.59		6.26	63.7	528	18.59	3.1	60.8	9.57	68.2	2.69	1.65E-06	1.29	ZnO/Ag-9	30' 160°C														2986.55	25.08											#NV	#NV	#NV	#NV	#NV	98
11D1927	07.11.2011	TZ	µc(i)	2	0.015	107	500	40	4.69							2853.333333	4	170 / 180		60					10x10	ZnO	3					9.00E-07	1201.25	4.21	2.62	59.73	10.1																											509.53	25.08											1934	#NV	#NV	#NV	#NV	98
11D1928	07.11.2011	TZ	a(n)	1			582	93	8.9				22.7			85	4	34		13.56		180			10x10	ZnO	3					9.00E-07	15.22	1.79		11.04																												590.99	57.71				14.2							#NV	#NV	#NV	#NV	#NV	98
11D1929	07.11.2011	TZ	CO2	1								200				120	6	180		13.56					Dummy	Übrig																																										210.13								#NV	#NV	#NV	#NV	#NV	98
																																	1286.67																																											#NV	#NV	#NV	#NV	#NV	#NV
11D1930	08.11.2011	JW	µc(p)	1			3000	8.6	0.18	0.8						180	12.5	400		13.56		180			10x10	ZnO	3					9.00E-07	19.8	1.1		71.31																												2986.55	5.49	1.03					3|125 prefill, t_delay=3s					#NV	#NV	#NV	#NV	#NV	98
11D1931	08.11.2011	JW	CO2	1								200				120	6	180		13.56					Dummy	Übrig																																										210.13								#NV	#NV	#NV	#NV	#NV	98
11D1932	08.11.2011	JW	µc(i)	1			125	29	11.54							450	5	300		13.56		180			10x10	ZnO	3					9.00E-07	281.31	6.25	6.01	121.56																			52.1									140.3	18.3											1842	#NV	715	#NV	#NV	98
																																	301.11																																											#NV	#NV	#NV	#NV	#NV	#NV
11D1933	08.11.2011	JW	µc(p)	1			3000	8.6	0.18	0.8						180	12.5	400		13.56		180			10x10	ZnO	3					9.00E-07	19.8	1.1		71.31																												2986.55	5.49	1.03					3|125 prefill, t_delay=10s					#NV	#NV	#NV	#NV	#NV	98
11D1934	08.11.2011	JW	CO2	1								200				120	6	180		13.56					Dummy	Übrig																																										210.13								#NV	#NV	#NV	#NV	#NV	98
11D1935	08.11.2011	JW	µc(i)	1			125	29	11.54							450	5	300		13.56		180			10x10	ZnO	3					9.00E-07	286.87	6.37	3.3	123.96																			58.65									140.3	18.3											1858	#NV	731	#NV	#NV	98
																																	306.67																																											#NV	#NV	#NV	#NV	#NV	#NV
11D1936	08.11.2011	BG	µc(p)	1			3000	8.6	0.18	0.8						180	12.5	400		13.56		180			10x10	ZnO	3					9.00E-07	19.8	1.1		71.31																												2986.55	5.49	1.03					3|125 prefill, t_delay=0s					#NV	#NV	#NV	#NV	#NV	98
11D1937	08.11.2011	BG	CO2	1								200				120	6	180		13.56					Dummy	Übrig																																										210.13								#NV	#NV	#NV	#NV	#NV	98
11D1938	08.11.2011	BG	µc(i)	1			125	29	11.54							450	5	300		13.56		180			10x10	ZnO	3					9.00E-07	269.2	5.98	1.15	116.33																			62.85									140.3	18.3											1874	#NV	747	#NV	#NV	98
																																	289																																											#NV	#NV	#NV	#NV	#NV	#NV
11D1939	08.11.2011	BG	µc(p)	1			3000	8.6	0.18	0.8						180	12.5	400		13.56		180			10x10	ZnO	2					9.00E-07	19.8	1.1		71.31																												2986.55	5.49	1.03					5|125 prefill, t_delay=3s					#NV	#NV	#NV	#NV	#NV	98
11D1940	08.11.2011	BG	CO2	1								200				120	6	180		13.56					Dummy	Übrig																																										210.13								#NV	#NV	#NV	#NV	#NV	98
11D1941	08.11.2011	BG	µc(i)	1			125	29	11.54							450	5	300		13.56		180			10x10	ZnO	2					9.00E-07	296.87	6.6	3.16	128.28																			56.85									140.3	18.3											1886	#NV	759	#NV	#NV	98
																																	316.67																																											#NV	#NV	#NV	#NV	#NV	#NV
11D1942	08.11.2011	BG	µc(p)	1			3000	8.6	0.18	0.8						180	12.5	400		13.56		180			10x10	ZnO	2					9.00E-07	19.8	1.1		71.31																												2986.55	5.49	1.03					2|125 prefill, t_delay=3s					#NV	#NV	#NV	#NV	#NV	98
11D1943	08.11.2011	BG	CO2	1								200				120	6	180		13.56					Dummy	Übrig																																										210.13								#NV	#NV	#NV	#NV	#NV	98
11D1944	08.11.2011	BG	µc(i)	1			125	29	11.54							450	5	300		13.56		180			10x10	ZnO	2					9.00E-07	296.87	6.6	3.16	128.28																			64.85									140.3	18.3											1898	#NV	771	#NV	#NV	98
																																	316.67																																											#NV	#NV	#NV	#NV	#NV	#NV
11D1945	09.11.2011	AF	µc(i)	1			3000	8.6	0.18							180	12.5	400		13.56		180			10x10	Asahi-U	9					2.00E-06																																2986.55	5.49						FTIR PC1 low flow 5 mbar					#NV	#NV	#NV	#NV	#NV	98
11D1946	09.11.2011	AF	µc(i)	1			125	0-39								6030	5	300		13.56		180			10x10	Asahi-U	9																																					140.3							"Aus versehen vorgefüllt mit 800 H2. PumpTime=30; PumpPressure=0.5; WaitTime=60; DepoPressure=5.0; Power=300; H2Flow=125; SiH4PreDepoFlow=15; PreDepoTime=300; SiH4Start=21; SiH4Step=2; SiH4NoSteps=10; SiH4StepThickness(s)=300; H2EtchTime=90; PreFillFactor=0.10; PreFillH2Flow=3000"					#NV	#NV	#NV	#NV	#NV	98
																																																																												#NV	#NV	#NV	#NV	#NV	#NV
11D1947	09.11.2011	TZ	a(p)	1			278	41	8.09	6.1	28					50	4	27		13.56		180			10x10	Asahi-U	3					9.00E-07	9	1.8		24.93		8.29	72.3	893	12.84	6.4	74.4	3.58	73.3	2.89	2.97E-10	1.43	Ag-1	30' 160°C														291.76	25.69	7.74	23.11			1,5,9	"a-Si PC1; SC-series"					#NV	#NV	#NV	#NV	#NV	98
11D1948	09.11.2011	TZ	CO2	1								200				120	6	180		13.56					Dummy	Übrig												8.88	72.2	885	13.89	5.2	74.7	4.78	72.2	2.76	2.69E-10	1.39	ZnO/Ag-5	30' 160°C																		210.13								#NV	#NV	#NV	#NV	#NV	98
11D1949	09.11.2011	TZ	a(i)	1			550	43	4.59							1560	4	52		13.56		180			10x10	Asahi-U	3					9.00E-07	336.45	2.16	0.28	28.52		9.13	73.2	889	14.02	5.4	74.6	4.71	72.9	2.84	2.58E-10	1.4	ZnO/Ag-9	30' 160°C														559.14	26.92											1810	#NV	#NV	#NV	#NV	98
11D1950	09.11.2011	TZ	a(n)	1			582	93	8.9				22.7			85	4	34		13.56		180			10x10	Asahi-U	3						15.22	1.79		11.04																												590.99	57.71				14.2							#NV	#NV	#NV	#NV	#NV	98
11D1951	09.11.2011	TZ	CO2	1								200				120	6	180		13.56					Dummy	Übrig																																										210.13								#NV	#NV	#NV	#NV	#NV	98
																																	360.67																																											#NV	#NV	#NV	#NV	#NV	#NV
11D1952	09.11.2011	TZ	a(p)	1			278	41	8.09	6.1	28					50	4	27		13.56		180			10x10	Asahi-U	3					9.00E-07	9	1.8		24.93		8.95	72.8	884	13.91	5.3	73.7	4.41	75.1	2.94	2.71E-09	1.55	Ag-1	30' 160°C														291.76	25.69	7.74	23.11			1,5,9	"a-Si PC1; SC-series"					#NV	#NV	#NV	#NV	#NV	98
11D1953	09.11.2011	TZ	CO2	1								200				120	6	180		13.56					Dummy	Übrig												9.44	72.4	878	14.85	5.5	73.9	5.49	73.5	2.86	3.30E-08	1.76	ZnO/Ag-5	30' 160°C																		210.13								#NV	#NV	#NV	#NV	#NV	98
11D1954	09.11.2011	TZ	a(i)	1			460	175	18.77							860	4	52		13.56		180			10x10	Asahi-U	3					9.00E-07	328.12	3.82	1.28	12.5		9.71	72.9	881	15.12	4.9	73.8	5.52	74.2	2.91	3.69E-09	1.57	ZnO/Ag-9	30' 160°C														469.99	108.59											1814	#NV	#NV	#NV	#NV	98
11D1955	09.11.2011	TZ	a(n)	1			582	93	8.9				22.7			85	4	34		13.56		180			10x10	Asahi-U	3						15.22	1.79		11.04																												590.99	57.71				14.2							#NV	#NV	#NV	#NV	#NV	98
11D1956	09.11.2011	TZ	CO2	1								200				120	6	180		13.56					Dummy	Übrig																																										210.13								#NV	#NV	#NV	#NV	#NV	98
																																	352.33																																											#NV	#NV	#NV	#NV	#NV	#NV
11D1957	10.11.2011	TM	µc(p)	1			2250	5.8	0.17	0.8						27	4	400		13.56		180			10x10	ZnO	8					9.00E-07																																2241.8	3.71	1.03					"tandem cell on ZnO like 11D0804 but with 42' bottom cell; match currents for substrates from Gabrielle"					#NV	#NV	#NV	#NV	#NV	98
11D1958	10.11.2011	TM	µc(p)	1			3000	8.6	0.18	0.8						26	12.5	400		13.56		180			10x10	ZnO	8					1.00E-02																																2986.55	5.49	1.03										#NV	#NV	#NV	#NV	#NV	98
11D1959	10.11.2011	TM	a(p)	1			278	41	8.09	6.1	28					50	4	27		13.56		180			10x10	ZnO	8					1.00E-02																																291.76	25.69	7.74	23.11									#NV	#NV	#NV	#NV	#NV	98
11D1960	10.11.2011	TM	CO2	1								200				120	6	180		13.56					Dummy	Übrig																																										210.13								#NV	#NV	#NV	#NV	#NV	98
11D1961	10.11.2011	TM	a(i)	1			1056	40	2.3							300	4	33		13.56		180			10x10	ZnO	8					9.00E-07																																1067.48	25.08											#NV	#NV	#NV	#NV	#NV	98
11D1961	10.11.2011	TM	a(i)	1			329	80	12.69							1700	4	33		13.56		180			10x10	ZnO	8																																					341.49	49.64											#NV	#NV	#NV	#NV	#NV	98
11D1962	10.11.2011	TM	a(n)	1			582	93	8.9				22.7			51	4	34		13.56		180			10x10	ZnO	8																																					590.99	57.71				14.2							#NV	#NV	#NV	#NV	#NV	98
11D1963	10.11.2011	TM	µc(n)	1			3000	18	0.38				4			126	12.5	400		13.56		180			10x10	ZnO	8					1.00E-02																																2986.55	11.43				2.38							#NV	#NV	#NV	#NV	#NV	98
11D1964	10.11.2011	TM	CO2	1								200				120	6	180		13.56					Dummy	Übrig																																										210.13								#NV	#NV	#NV	#NV	#NV	98
11D1965	10.11.2011	TM	µc(p)	1			3000	8.6	0.18	0.8						132	12.5	400		13.56		180			10x10	ZnO	8					9.00E-07																																2986.55	5.49	1.03										#NV	#NV	#NV	#NV	#NV	98
11D1966	10.11.2011	TM	CO2	1								200				120	6	180		13.56					Dummy	Übrig																																										210.13								#NV	#NV	#NV	#NV	#NV	98
11D1967	10.11.2011	TM	µc(i)	1			3000	54	1.11							2520	12.5	520		13.56		180			10x10	ZnO	8					9.00E-07																																2986.55	33.51											#NV	#NV	#NV	#NV	#NV	98
11D1968	10.11.2011	TM	a(n)	1			582	93	8.9				22.7			120	4	34		13.56		180			10x10	ZnO	8																																					590.99	57.71				14.2							#NV	#NV	#NV	#NV	#NV	98
11D1969	10.11.2011	TM	CO2	1								200				120	6	180		13.56					Dummy	Übrig																																										210.13								#NV	#NV	#NV	#NV	#NV	98
																																																																												#NV	#NV	#NV	#NV	#NV	#NV
11D1970	10.11.2011	BG	µc(p)	1			3000	8.6	0.18	0.8						180	12.5	400		13.56		180			10x10	ZnO	2					9.00E-07	19.8	1.1		71.31																												2986.55	5.49	1.03					10|125 prefill, t_delay=3s					#NV	#NV	#NV	#NV	#NV	98
11D1971	10.11.2011	BG	CO2	1								200				120	6	180		13.56					Dummy	Übrig																																										210.13								#NV	#NV	#NV	#NV	#NV	98
11D1972	10.11.2011	BG	µc(i)	1			125	29	11.54							450	5	300		13.56		180			10x10	ZnO	2					9.00E-07	#WERT!																						32.3									140.3	18.3											#NV	#NV	779	#NV	#NV	98
																																	#WERT!																																											#NV	#NV	#NV	#NV	#NV	#NV
11D1973	10.11.2011	JW	µc(p)	1			3000	8.6	0.18	0.8						180	12.5	400		13.56		180			10x10	ZnO	2					9.00E-07	19.8	1.1		71.31																												2986.55	5.49	1.03					0|125 prefill, t_delay=30s					#NV	#NV	#NV	#NV	#NV	98
11D1974	10.11.2011	JW	CO2	1								200				120	6	180		13.56					Dummy	Übrig																																										210.13								#NV	#NV	#NV	#NV	#NV	98
11D1975	10.11.2011	JW	µc(i)	1			125	29	11.54							450	5	300		13.56		180			10x10	ZnO	2					9.00E-07	#WERT!																						61.3									140.3	18.3											#NV	#NV	787	#NV	#NV	98
																																	#WERT!																																											#NV	#NV	#NV	#NV	#NV	#NV
11D1976	11.11.2011	BG	µc(p)	1			3000	8.6	0.18	0.8						180	12.5	400		13.56		180			10x10	ZnO	2					9.00E-07	19.8	1.1		71.31																												2986.55	5.49	1.03					0|125 prefill, t_delay=0s					#NV	#NV	#NV	#NV	#NV	98
11D1977	11.11.2011	BG	CO2	1								200				120	6	180		13.56					Dummy	Übrig																																										210.13								#NV	#NV	#NV	#NV	#NV	98
11D1978	11.11.2011	BG	µc(i)	1			125	29	11.54							450	5	300		13.56		180			10x10	ZnO	2					9.00E-07	#WERT!																						62.9									140.3	18.3											#NV	#NV	795	#NV	#NV	98
																																	#WERT!																																											#NV	#NV	#NV	#NV	#NV	#NV
11D1979	11.11.2011	TZ	a(p)	1			278	41	8.09	6.1	28					50	4	27		13.56		180			10x10	Asahi-U	3					9.00E-07	9	1.8		24.93		8.81	72	902	13.57	5.9	72.4	4.15	73.3	2.95	6.20E-09	1.66	Ag-1	30' 160°C														291.76	25.69	7.74	23.11			1,5,9	"a-Si PC1; SC-series"					#NV	#NV	#NV	#NV	#NV	98
11D1980	11.11.2011	TZ	CO2	1								200				120	6	180		13.56					Dummy	Übrig												9.7	73	899	14.79	5.6	73.5	5.29	73.3	2.86	4.70E-09	1.62	ZnO/Ag-5	30' 160°C																		210.13								#NV	#NV	#NV	#NV	#NV	98
11D1981	11.11.2011	TZ	a(i)	1			420	235	25.3							840	4	52		13.56		180			10x10	Asahi-U	3					9.00E-07	342.79	4.08	2.17	9.96		9.69	72.7	900	14.81	5.1	72.9	5.34	73.2	2.92	5.70E-09	1.64	ZnO/Ag-9	30' 160°C														430.6	145.82											1926	#NV	#NV	#NV	#NV	98
11D1982	11.11.2011	TZ	a(n)	1			582	93	8.9				22.7			85	4	34		13.56		180			10x10	Asahi-U	3						15.22	1.79		11.04																												590.99	57.71				14.2							#NV	#NV	#NV	#NV	#NV	98
11D1983	11.11.2011	TZ	CO2	1								200				120	6	180		13.56					Dummy	Übrig																																										210.13								#NV	#NV	#NV	#NV	#NV	98
																																	367																																											#NV	#NV	#NV	#NV	#NV	#NV
11D1984	11.11.2011	AF	µc(i)	1			3000	8.6	0.18							180	12.5	400		13.56		180			10x10	Asahi-U	9					2.00E-06																																2986.55	5.49						FTIR PC1 low flow 5 mbar					#NV	#NV	#NV	#NV	#NV	98
11D1985	11.11.2011	AF	µc(i)	1			125	0-48								6030	5	520		13.56		180			10x10	Asahi-U	9																																					140.3							"PumpTime=30; PumpPressure=0.5; WaitTime=60; DepoPressure=5.0; Power=520; H2Flow=125; SiH4PreDepoFlow=12; PreDepoTime=300; SiH4Start=12; SiH4Step=4; SiH4NoSteps=10; SiH4StepThickness(s)=300; H2EtchTime=90; PreFillFactor=0.10; PreFillH2Flow=3000; TimeNormalFlowIgnition=5"					#NV	#NV	#NV	#NV	#NV	98
																																																																												#NV	#NV	#NV	#NV	#NV	#NV
11D1986	14.11.2011	TM	µc(p)	1			3000	8.6	0.18	0.8						180	12.5	400		13.56		180			10x10	ZnO	9					9.00E-07	19.8	1.1		71.31																												2986.55	5.49	1.03					"std µc-Si PC2 with grading; run for Gabrielle --> back contact ZnO with RDMs"					#NV	#NV	#NV	#NV	#NV	98
11D1987	14.11.2011	TM	CO2	1								200				120	6	180		13.56					Dummy	Übrig																																										210.13								#NV	#NV	#NV	#NV	#NV	98
11D1988	14.11.2011	TM	µc(i)	1			3000	54	1.11							2700	12.5	520		13.56		180			10x10	ZnO	9					9.00E-07	#WERT!																															2986.55	33.51											#NV	#NV	#NV	#NV	#NV	98
11D1989	14.11.2011	TM	a(n)	1			582	93	8.9				22.7			85	4	34		13.56		180			10x10	ZnO	9						15.22	1.79		11.04																												590.99	57.71				14.2							#NV	#NV	#NV	#NV	#NV	98
11D1990	14.11.2011	TM	CO2	1								200				120	6	180		13.56					Dummy	Übrig																																										210.13								#NV	#NV	#NV	#NV	#NV	98
																																	#WERT!																																											#NV	#NV	#NV	#NV	#NV	#NV
11D1991	14.11.2011	JW	µc(p)	1			3000	8.6	0.18	0.8						180	12.5	400		13.56		180			10x10	ZnO	2					9.00E-07	19.8	1.1		71.31																												2986.55	5.49	1.03					reference					#NV	#NV	#NV	#NV	#NV	98
11D1992	14.11.2011	JW	CO2	1								200				120	6	180		13.56					Dummy	Übrig																																										210.13								#NV	#NV	#NV	#NV	#NV	98
11D1993	14.11.2011	JW	µc(i)	1			3000	52	1.07							405	5	300		13.56		180			10x10	ZnO	2					9.00E-07	#WERT!																															2986.55	32.27											#NV	#NV	#NV	#NV	#NV	98
																																	#WERT!																																											#NV	#NV	#NV	#NV	#NV	#NV
11D1994	14.11.2011	TZ	a(p)	1			278	41	8.09	6.1	28					50	4	27		13.56		180			10x10	Asahi-U	3					9.00E-07	9	1.8		24.93		8.89	72.9	883	13.81	5.8	74.1	4.3	74.6	2.96	9.29E-10	1.47	Ag-1	30' 160°C														291.76	25.69	7.74	23.11			1,5,9	"a-Si PC1; SC-series; rpt of 11D1872"					#NV	#NV	#NV	#NV	#NV	98
11D1995	14.11.2011	TZ	CO2	1								200				120	6	180		13.56					Dummy	Übrig												9.37	72.7	871	14.81	5.2	74.7	5.45	73.3	2.83	8.55E-10	1.44	ZnO/Ag-5	30' 160°C																		210.13			pos 5 & 9 broken					#NV	#NV	#NV	#NV	#NV	98
11D1996	14.11.2011	TZ	a(i)	1			525	80	8.5							1150	4	52		13.56		180			10x10	Asahi-U	3					9.00E-07	353.79	3.08	1.59	22.05		9.48	73	882	14.73	5.3	74.6	5.4	74.4	2.83	3.60E-09	1.55	ZnO/Ag-9	30' 160°C														534.31	49.64											1930	#NV	#NV	#NV	#NV	98
11D1997	14.11.2011	TZ	a(n)	1			582	93	8.9				22.7			85	4	34		13.56		180			10x10	Asahi-U	3						15.22	1.79		11.04																												590.99	57.71				14.2							#NV	#NV	#NV	#NV	#NV	98
11D1998	14.11.2011	TZ	CO2	1								200				120	6	180		13.56					Dummy	Übrig																																										210.13								#NV	#NV	#NV	#NV	#NV	98
																																	378																																											#NV	#NV	#NV	#NV	#NV	#NV
11D1999	15.11.2011	BG	µc(p)	1			3000	8.6	0.18	0.8						180	12.5	400		13.56		180			10x10	ZnO	2					9.00E-07	19.8	1.1		71.31																												2986.55	5.49	1.03					29|125 prefill, t_delay=infinitys					#NV	#NV	#NV	#NV	#NV	98
11D2000	15.11.2011	BG	CO2	1								200				120	6	180		13.56					Dummy	Übrig																																										210.13								#NV	#NV	#NV	#NV	#NV	98
11D2001	15.11.2011	BG	µc(i)	1			125	29	11.54							450	5	300		13.56		180			10x10	ZnO	2					9.00E-07	#WERT!																															140.3	18.3											#NV	#NV	#NV	#NV	#NV	98
																																	#WERT!																																											#NV	#NV	#NV	#NV	#NV	#NV
11D2002	15.11.2011	TZ	µc(p)	1			3000	8.6	0.18	0.8						180	12.5	400		13.56		180			10x10	ZnO	3					9.00E-07	19.8	1.1		71.31		6.34	62.6	480	21.12	3.2	62.5	11.35	63.9	2.86	3.60E-04	1.74	ZnO/Ag-1	30' 160°C														2986.55	5.49	1.03				1,5,9	dynamic µc-Si like 11D1834 but with short oscillations (+-15cm)					#NV	#NV	#NV	#NV	#NV	98
11D2003	15.11.2011	TZ	CO2	1								200				120	6	180		13.56					Dummy	Übrig												6.46	61.9	486	21.45	3.4	61.7	11.5	63.9	2.89	3.00E-04	1.74	ZnO/Ag-5	30' 160°C																		210.13								#NV	#NV	#NV	#NV	#NV	98
11D2004	15.11.2011	TZ	µc(i)	1			3000	40	0.83							120	12.5	520		13.56		180			10x10	ZnO	3					9.00E-07	50.4	4.2		59.59		7.26	63.5	490	23.33	3.2	64.4	13.09	65	2.98	2.80E-04	1.73	ZnO/Ag-9	30' 160°C														2986.55	25.08											#NV	#NV	#NV	#NV	#NV	98
11D2005	15.11.2011	TZ	µc(i)	2	0.015	94	5000	100	1.23							1253.333333	6	390 / 440		60					10x10	ZnO	3					9.00E-07	1266.92	10.11	4.46	57.97	12.13																											4976.08	62.05											1938	#NV	#NV	#NV	#NV	98
11D2006	15.11.2011	TZ	a(n)	1			582	93	8.9				22.7			85	4	34		13.56		180			10x10	ZnO	3					9.00E-07	15.22	1.79		11.04																												590.99	57.71				14.2							#NV	#NV	#NV	#NV	#NV	98
11D2007	15.11.2011	TZ	CO2	1								200				120	6	180		13.56					Dummy	Übrig																																										210.13								#NV	#NV	#NV	#NV	#NV	98
																																	1352.33																																											#NV	#NV	#NV	#NV	#NV	#NV
11D2008	15.11.2011	DW	a(i)	1			329	80	12.69							2700	4	33		13.56		180										2.00E-06																																341.49	49.64						cover on new inlay for i-layers					#NV	#NV	#NV	#NV	#NV	98
																																																																												#NV	#NV	#NV	#NV	#NV	#NV
11D2009	16.11.2011	TZ	a-Si(i)	1			420	235	25.3							1220	4	52		13.56		180			10x10	Corning	2					9.00E-07	400.5	3.28	1.37	8.01															9.09E-12		1.14E-05	1.25E+06										430.6	145.82						a-Si(i) PC1					1942	167	#NV	#NV	#NV	98
																																																																												#NV	#NV	#NV	#NV	#NV	#NV
11D2010	16.11.2011	TZ	a-Si(i)	1			460	175	18.77							1300	4	52		13.56		180			10x10	Corning	2					9.00E-07	443.5	3.41	0.11	11.18															8.30E-12		1.29E-05	1.55E+06										469.99	108.59						a-Si(i) PC1					1946	171	#NV	#NV	#NV	98
																																																																												#NV	#NV	#NV	#NV	#NV	#NV
11D2011	16.11.2011	TZ	a-Si(i)	1			525	80	8.5							1750	4	52		13.56		180			10x10	Corning	2					9.00E-07	488	2.79	0	19.99															1.08E-11		2.35E-05	2.18E+06										534.31	49.64						a-Si(i) PC1					1950	175	#NV	#NV	#NV	98
																																																																												#NV	#NV	#NV	#NV	#NV	#NV
11D2012	16.11.2011	TZ	Ar	1										Ar	400	900	1.7			13.56					10x10	Corning	2					9.00E-07																																							"a-Si(i) PC2; rpt of 11D1433"					#NV	#NV	#NV	#NV	#NV	98
11D2013	16.11.2011	TZ	a(i)	2	0.015	55	380	80	11.26							1466.666667		50 / 55		60					10x10	Corning	2					9.00E-07	518	3.53	0	25.32	8.48																											391.35	49.64											1954	#NV	#NV	#NV	#NV	98
																																																																												#NV	#NV	#NV	#NV	#NV	#NV
11D2014	17.11.2011	TZ	Ar	1										Ar	400	900	1.7			13.56					10x10	Corning	2					9.00E-07																																							a-Si(i) PC1					#NV	#NV	#NV	#NV	#NV	98
11D2015	17.11.2011	TZ	a-Si(i)	1			550	43	4.59							2300	4	52		13.56		180			10x10	Corning	2					9.00E-07	455	1.98	0	26.16															8.77E-12		3.39E-06	3.87E+05										559.14	26.92											1958	179	#NV	#NV	#NV	98
																																																																												#NV	#NV	#NV	#NV	#NV	#NV
11D2016	17.11.2011	TM	µc(p)	1			3000	8.6	0.18	0.8						180	12.5	400		13.56		180			10x10	ZnO	9					9.00E-07																																2986.55	5.49	1.03					"std µc-Si PC2 with grading; run for Wendhi --> textured substrates"					#NV	#NV	#NV	#NV	#NV	98
11D2017	17.11.2011	TM	CO2	1								200				120	6	180		13.56					Dummy	Übrig																																										210.13								#NV	#NV	#NV	#NV	#NV	98
11D2018	17.11.2011	TM	µc(i)	1			3000	54	1.11							2700	12.5	520		13.56		180			10x10	ZnO	9					9.00E-07																																2986.55	33.51											#NV	#NV	#NV	#NV	#NV	98
11D2019	17.11.2011	TM	a(n)	1			582	93	8.9				22.7			85	4	34		13.56		180			10x10	ZnO	9																																					590.99	57.71				14.2							#NV	#NV	#NV	#NV	#NV	98
11D2020	17.11.2011	TM	CO2	1								200				120	6	180		13.56					Dummy	Übrig																																										210.13								#NV	#NV	#NV	#NV	#NV	98
																																																																												#NV	#NV	#NV	#NV	#NV	#NV
11D2021	17.11.2011	AF	µc(i)	1			3000	8.6	0.18							180	12.5	400		13.56		180			10x10	Asahi-U	9					2.00E-06																																2986.55	5.49						FTIR PC1					#NV	#NV	#NV	#NV	#NV	98
11D2022	17.11.2011	AF	µc(i)	1			3000	0-100								6600	5	300		13.56		180			10x10	Asahi-U	9																																					2986.55							"PumpTime=30; PumpPressure=0.5; WaitTime=60; DepoPressure=5.0; Power=300; H2Flow=3000; SiH4PreDepoFlow=30; PreDepoTime=300; SiH4Start=50; SiH4Step=5; SiH4NoSteps=11; SiH4StepThickness(s)=300; H2EtchTime=90; PreFillFactor=0.60; PreFillH2Flow=0"					#NV	#NV	#NV	#NV	#NV	98
